Repository: Zhang-NJ-Lab/HuangYiRuPerovskiteNature-Boston-Lsy

# HuangYiRuPerovskiteNature-Boston-Lsy
主要是hyr的清洗数据，fillna

File: data15-00.csv (part 1 of 20)
a1,a2,a3,a4,a1_coefficients,a2_coefficients,a3_coefficients,a4_coefficients,b1,b2,b1_coefficients,b2_coefficients,c1,c2,c3,c1_coefficients,c2_coefficients,c3_coefficients,Perovskite_deposition_thermal_annealing_temperature,Perovskite_deposition_thermal_annealing_time,ETL_stack_sequence,ETL_thickness,HTL_stack_sequence,HTL_additives_compounds,Perovskite_deposition_solvents,JV_default_PCE
(Ada), FA,,,2,2,,,Pb,,3,,I,,,10,,,120.0; 150.0,20.0; 10.0,TiO2-c | TiO2-mp,nan | 195.0,Spiro-MeOTAD,Li-TFSI; TBP,DMF; DMSO,7.8
(AVA) | MA,,,,2 | 1,,,,Pb | Pb,,1 | 1,,I | I,,,4 | 3,,,100,45,TiO2-c | TiO2-mp,50.0 | 300.0,Spiro-MeOTAD,Li-TFSI; TBP,DMSO,16.4
(BdA),,,,1,,,,Pb,,1,,I,,,4,,,90,10,TiO2-c | TiO2-mp,100.0 | nan,Spiro-MeOTAD,Li-TFSI; TBP,DMF,1.08
(BEA), MA,,,0.5,3,,,Pb,,3,,I,,,10,,,100,10,TiO2-c,40,Spiro-MeOTAD,Li-TFSI; TBP,DMF; DMSO,14.86
(BEA), Cs, FA, MA,0.5,0.15,2.36,0.48,Pb,,3,,Br, I,,1.7,0.83,,100,10,TiO2-c,40,Spiro-MeOTAD,Li-TFSI; TBP,DMF; DMSO,17.39
(BEA), Cs, FA, MA,0.5,0.15,2.36,0.48,Pb,,3,,Br, I,,1.7,0.83,,100,10,TiO2-c,40,Spiro-MeOTAD,Li-TFSI; TBP,DMF; DMSO,17.39
(BEA), Cs, FA, MA,0.5,0.15,2.36,0.48,Pb,,3,,Br, I,,1.7,0.83,,100,10,TiO2-c,40,Spiro-MeOTAD,Li-TFSI; TBP,DMF; DMSO,17.39
(BEA), Cs, FA, MA,0.5,0.15,2.36,0.48,Pb,,3,,Br, I,,1.7,0.83,,100,10,TiO2-c,40,Spiro-MeOTAD,Li-TFSI; TBP,DMF; DMSO,17.39
(BzDA), Cs, FA, MA,1,0.45,7.2,1.35,Pb,,10,,Br, I,,2.17,28.83,,100,35,TiO2-c | TiO2-mp,20.0 | 100.0,Spiro-MeOTAD,FK102; Li-TFSI; TBP,DMF; DMSO,13
(CHMA), MA,,,2,,,,Pb,,1,,I,,,4,,,100,15,TiO2-c | TiO2-mp,50.0 | 300.0,Spiro-MeOTAD,FK102; Li-TFSI; TBP,DMF,0.02
(CHMA), MA,,,2,1,,,Pb,,2,,I,,,7,,,100,15,TiO2-c | TiO2-mp,50.0 | 300.0,Spiro-MeOTAD,FK102; Li-TFSI; TBP,DMF,0.02
(CHMA), MA,,,2,2,,,Pb,,3,,I,,,10,,,100,15,TiO2-c | TiO2-mp,50.0 | 300.0,Spiro-MeOTAD,FK102; Li-TFSI; TBP,DMF,0.09
(CHMA), MA,,,2,3,,,Pb,,4,,I,,,13,,,100,15,TiO2-c | TiO2-mp,50.0 | 300.0,Spiro-MeOTAD,FK102; Li-TFSI; TBP,DMF,3.78
(CHMA), MA,,,2,4,,,Pb,,5,,I,,,16,,,100,15,TiO2-c | TiO2-mp,50.0 | 300.0,Spiro-MeOTAD,FK102; Li-TFSI; TBP,DMF,5.55
(CIEA), MA,,,0.01,0.99,,,Pb,,1,,I,,,3,,,100,60,TiO2-c | TiO2-mp,25.0 | 200.0,Spiro-MeOTAD,FK209; Li-TFSI; TBP,DMSO,17.73
(CIEA), MA,,,0.03,0.97,,,Pb,,1,,I,,,3,,,100,60,TiO2-c | TiO2-mp,25.0 | 200.0,Spiro-MeOTAD,FK209; Li-TFSI; TBP,DMSO,18.28
(CIEA), MA,,,0.05,0.95,,,Pb,,1,,I,,,3,,,100,60,TiO2-c | TiO2-mp,25.0 | 200.0,Spiro-MeOTAD,FK209; Li-TFSI; TBP,DMSO,17.45
(CIEA), MA,,,0.1,0.9,,,Pb,,1,,I,,,3,,,100,60,TiO2-c | TiO2-mp,25.0 | 200.0,Spiro-MeOTAD,FK209; Li-TFSI; TBP,DMSO,16.12
(CPEA), MA,,,2,2,,,Pb,,3,,I,,,10,,,140,10,TiO2-c,80,Spiro-MeOTAD,FK209; Li-TFSI; TBP,DMF,4.11
(CPEA), MA,,,2,3,,,Pb,,4,,I,,,13,,,140,10,TiO2-c,80,Spiro-MeOTAD,FK209; Li-TFSI; TBP,DMF,6.3
(CPEA), MA,,,2,4,,,Pb,,5,,I,,,16,,,140,10,TiO2-c,80,Spiro-MeOTAD,FK209; Li-TFSI; TBP,DMF,10.29
(CPEA), MA,,,2,5,,,Pb,,6,,I,,,19,,,140,10,TiO2-c,80,Spiro-MeOTAD,FK209; Li-TFSI; TBP,DMF,9.12
(DMA),,,,2,,,,Pb,,1,,I,,,4,,,100,10,TiO2-c | TiO2-mp,50.0 | 156.0,Spiro-MeOTAD,FK209; Li-TFSI; TBP,DMF; DMSO,0.02
(DMA), MA,,,0.025,0.975,,,Pb,,1,,I,,,3,,,100,60,TiO2-c | TiO2-mp,45.0 | nan,Spiro-MeOTAD,FK209; Li-TFSI; TBP,DMSO,17.5
(DMA), MA,,,0.05,0.95,,,Pb,,1,,I,,,3,,,100,60,TiO2-c | TiO2-mp,45.0 | nan,Spiro-MeOTAD,FK209; Li-TFSI; TBP,DMSO,18.6
(DMA), MA,,,0.075,0.925,,,Pb,,1,,I,,,3,,,100,60,TiO2-c | TiO2-mp,45.0 | nan,Spiro-MeOTAD,FK209; Li-TFSI; TBP,DMSO,17.1
(DMA), MA,,,0.1,0.9,,,Pb,,1,,I,,,3,,,100,60,TiO2-c | TiO2-mp,45.0 | nan,Spiro-MeOTAD,FK209; Li-TFSI; TBP,DMSO,15.6
(DPA), MA, PA, PA,2,3,,,Pb,,4,,I,,,13,,,100,10,SnO2-np,40,Spiro-MeOTAD,Li-TFSI; TBP,DMSO,5.13
(DPA), MA, PA, PA,2,3,,,Pb,,4,,I,,,13,,,100,10,SnO2-np,40,Spiro-MeOTAD,Li-TFSI; TBP,DMSO,4.3
(EDA), FA, MA,,0.015,0.29,0.695,,Pb,,1,,I,,,3,,,100,10,SnO2-np,30,Spiro-MeOTAD,Li-TFSI; TBP,DMF; DMSO,18.5
(EDA), FA, MA,,0.005,0.3,0.695,,Pb,,1,,I,,,3,,,100,10,SnO2-np,30,Spiro-MeOTAD,Li-TFSI; TBP,DMF; DMSO,17.19
(EDA), FA, MA,,0.005,0.3,0.695,,Pb,,1,,I,,,3,,,100,10,SnO2-np,30,Spiro-MeOTAD,Li-TFSI; TBP,DMF; DMSO,18.25
(EDA), FA, MA,,0.01,0.29,0.7,,Pb,,1,,I,,,3,,,100,10,SnO2-np,30,Spiro-MeOTAD,Li-TFSI; TBP,DMF; DMSO,17.28
(EDA), FA, MA,,0.01,0.29,0.7,,Pb,,1,,I,,,3,,,100,10,SnO2-np,30,Spiro-MeOTAD,Li-TFSI; TBP,DMF; DMSO,19.44
(EDA), FA, MA,,0.015,0.29,0.695,,Pb,,1,,I,,,3,,,100,10,SnO2-np,30,Spiro-MeOTAD,Li-TFSI; TBP,DMF; DMSO,18.34
(EDA), FA, MA,,0.015,0.29,0.695,,Pb,,1,,I,,,3,,,100,10,SnO2-np,30,Spiro-MeOTAD,Li-TFSI; TBP,DMF; DMSO,19.73
(EDA), FA, MA,,0.02,0.29,0.69,,Pb,,1,,I,,,3,,,100,10,SnO2-np,30,Spiro-MeOTAD,Li-TFSI; TBP,DMF; DMSO,17.82
(EDA), FA, MA,,0.02,0.29,0.69,,Pb,,1,,I,,,3,,,100,10,SnO2-np,30,Spiro-MeOTAD,Li-TFSI; TBP,DMF; DMSO,18.64
(EDA), FA, MA,,0.04,0.29,0.67,,Pb,,1,,I,,,3,,,100,10,SnO2-np,30,Spiro-MeOTAD,Li-TFSI; TBP,DMF; DMSO,15.91
(EDA), FA, MA,,0.04,0.28,0.68,,Pb,,1,,I,,,3,,,100,10,SnO2-np,30,Spiro-MeOTAD,Li-TFSI; TBP,DMF; DMSO,16.3
(EDA), FA, MA,,0.015,0.29,0.695,,Pb,,1,,I,,,3,,,100,10,SnO2-np,30,Spiro-MeOTAD,Li-TFSI; TBP,DMF; DMSO,19.94
(F5PEA),,,,2,,,,Pb,,1,,I,,,4,,,100,15,TiO2-c,40,Spiro-MeOTAD,Li-TFSI; TBP,DMF,0.44
(f-PEA),,,,2,,,,Pb,,1,,I,,,4,,,100,15,TiO2-c,40,Spiro-MeOTAD,Li-TFSI; TBP,DMF; DMSO,1.9
(HdA),,,,1,,,,Pb,,1,,I,,,4,,,90,10,TiO2-c | TiO2-mp,100.0 | nan,Spiro-MeOTAD,Li-TFSI; TBP,DMF,0.59
(ImEA),,,,1,,,,Pb,,1,,I,,,4,,,130,10,TiO2-c | TiO2-mp,50.0 | 250.0,Spiro-MeOTAD,Li-TFSI; TBP; FK102,DMF,0.24
(ImEA),,,,1,,,,Pb,,1,,I,,,4,,,130,10,TiO2-c | TiO2-mp,50.0 | 250.0,Spiro-MeOTAD,Li-TFSI; TBP; FK102,DMF,1.83
(ImEA),,,,1,,,,Pb,,1,,I,,,4,,,130,10,TiO2-c | TiO2-mp,50.0 | 250.0,Spiro-MeOTAD,Li-TFSI; TBP; FK102,DMF,1.29
(ImEA),,,,1,,,,Pb,,1,,I,,,4,,,130,10,TiO2-c | TiO2-mp,50.0 | 250.0,Spiro-MeOTAD,Li-TFSI; TBP; FK102,DMF,0.439
(ImEA),,,,1,,,,Pb,,1,,I,,,4,,,130,10,TiO2-c | TiO2-mp,50.0 | 250.0,Spiro-MeOTAD,Li-TFSI; TBP; FK102,DMF,1.81
(ImEA),,,,1,,,,Pb,,1,,I,,,4,,,130,10,TiO2-c | TiO2-mp,50.0 | 250.0,Spiro-MeOTAD,Li-TFSI; TBP; FK102,DMF,1.8
(ImEA),,,,1,,,,Pb,,1,,I,,,4,,,130,10,TiO2-c | TiO2-mp,50.0 | 250.0,Spiro-MeOTAD,Li-TFSI; TBP; FK102,DMF,1.83
(ImEA),,,,1,,,,Pb,,1,,I,,,4,,,130,10,TiO2-c | TiO2-mp,50.0 | 250.0,Spiro-MeOTAD,Li-TFSI; TBP; FK102,DMF,1.73
(ImEA),,,,1,,,,Pb,,1,,I,,,4,,,130,10,TiO2-c | TiO2-mp,50.0 | 250.0,Spiro-MeOTAD,Li-TFSI; TBP; FK102,DMF,1.82
(iPA),,,,3,,,,Pb,,1,,I,,,5,,,100,10,TiO2-c | TiO2-mp,50.0 | 156.0,Spiro-MeOTAD,FK209; Li-TFSI; TBP,DMF; DMSO,0.08
(iPA),,,,3,,,,Pb,,1,,I,,,5,,,100,10,TiO2-c | TiO2-mp,50.0 | 156.0,Spiro-MeOTAD,FK209; Li-TFSI; TBP,DMF; DMSO,0.11
(NH4), FA, MA,,6.8,0.15,1.7,,Pb,,7.8,,Br, I,,0.45,23.8,,100,50,TiO2-c | TiO2-mp,70.0 | 180.0,Spiro-MeOTAD,FK209; Li-TFSI; TBP,DMF; DMSO,5.38
(NH4), FA, MA,,6.8,0.15,1.7,,Pb,,7.8,,Br, I,,0.45,23.8,,100,50,TiO2-c | TiO2-mp,70.0 | 180.0,Spiro-MeOTAD,FK209; Li-TFSI; TBP,DMF; DMSO,8.77
(NH4), FA, MA,,6.8,0.15,1.7,,Pb,,7.8,,Br, I,,0.45,23.8,,100,50,TiO2-c | TiO2-mp,70.0 | 180.0,Spiro-MeOTAD,FK209; Li-TFSI; TBP,DMF; DMSO,18.49
(NH4), FA, MA,,6.8,0.15,1.7,,Pb,,7.8,,Br, I,,0.45,23.8,,100,50,TiO2-c | TiO2-mp,70.0 | 180.0,Spiro-MeOTAD,FK209; Li-TFSI; TBP,DMF; DMSO,17.15
(NH4), FA, MA,,1.7,0.15,1.7,,Pb,,2.7,,Br, I,,0.45,8.5,,100,50,TiO2-c | TiO2-mp,70.0 | 180.0,Spiro-MeOTAD,FK209; Li-TFSI; TBP,DMF; DMSO,8.67
(NH4), FA, MA,,3.4,0.15,1.7,,Pb,,4.4,,Br, I,,0.45,13.6,,100,50,TiO2-c | TiO2-mp,70.0 | 180.0,Spiro-MeOTAD,FK209; Li-TFSI; TBP,DMF; DMSO,12.02
(NH4), FA, MA,,5.1,0.15,1.7,,Pb,,6.1,,Br, I,,0.45,18.7,,100,50,TiO2-c | TiO2-mp,70.0 | 180.0,Spiro-MeOTAD,FK209; Li-TFSI; TBP,DMF; DMSO,15.15
(NH4), FA, MA,,6.8,0.15,1.7,,Pb,,7.8,,Br, I,,0.45,23.8,,100,50,TiO2-c | TiO2-mp,70.0 | 180.0,Spiro-MeOTAD,FK209; Li-TFSI; TBP,DMF; DMSO,18.93
(NH4), FA, MA,,8.5,0.15,1.7,,Pb,,9.5,,Br, I,,0.45,28.9,,100,50,TiO2-c | TiO2-mp,70.0 | 180.0,Spiro-MeOTAD,FK209; Li-TFSI; TBP,DMF; DMSO,18.86
(NH4), FA, MA,,10.2,0.15,1.7,,Pb,,11.2,,Br, I,,0.45,34,,100,50,TiO2-c | TiO2-mp,70.0 | 180.0,Spiro-MeOTAD,FK209; Li-TFSI; TBP,DMF; DMSO,18.32
(NH4), FA, MA,,11.9,0.15,1.7,,Pb,,12.9,,Br, I,,0.45,39.1,,100,50,TiO2-c | TiO2-mp,70.0 | 180.0,Spiro-MeOTAD,FK209; Li-TFSI; TBP,DMF; DMSO,18.01
(NH4), FA, MA,,6.8,0.15,1.7,,Pb,,7.8,,Br, I,,0.45,23.8,,100,50,TiO2-c | TiO2-mp,70.0 | 180.0,Spiro-MeOTAD,FK209; Li-TFSI; TBP,DMF; DMSO,18.3
(NH4), FA, MA,,6.8,0.15,1.7,,Pb,,7.8,,Br, I,,0.45,23.8,,100,50,TiO2-c | TiO2-mp,70.0 | 180.0,Spiro-MeOTAD,FK209; Li-TFSI; TBP,DMF; DMSO,18.53
(NH4), FA, MA,,6.8,0.15,1.7,,Pb,,7.8,,Br, I,,0.45,23.8,,100,50,TiO2-c | TiO2-mp,70.0 | 180.0,Spiro-MeOTAD,FK209; Li-TFSI; TBP,DMF; DMSO,15.06
(NH4), FA, MA,,6.8,0.15,1.7,,Pb,,7.8,,Br, I,,0.45,23.8,,100,50,TiO2-c | TiO2-mp,70.0 | 180.0,Spiro-MeOTAD,FK209; Li-TFSI; TBP,DMF; DMSO,17.87
(NH4), FA, MA,,6.8,0.15,1.7,,Pb,,7.8,,Br, I,,0.45,23.8,,100,50,TiO2-c | TiO2-mp,70.0 | 180.0,Spiro-MeOTAD,FK209; Li-TFSI; TBP,DMF; DMSO,18.93
(NH4), FA, MA,,6.8,0.15,1.7,,Pb,,7.8,,Br, I,,0.45,23.8,,100,50,TiO2-c | TiO2-mp,70.0 | 180.0,Spiro-MeOTAD,FK209; Li-TFSI; TBP,DMF; DMSO,18.17
(NH4), FA, MA,,6.8,0.15,1.7,,Pb,,7.8,,Br, I,,0.45,23.8,,100,50,TiO2-c | TiO2-mp,70.0 | 180.0,Spiro-MeOTAD,FK209; Li-TFSI; TBP,DMF; DMSO,17.34
(NMA), MA,,,2,39,,,Pb,,40,,I,,,121,,,100,50,TiO2-c | TiO2-mp,40.0 | 150.0,Spiro-MeOTAD,FK209; Li-TFSI; TBP,DMF; DMSO,16.1
(NMA), MA,,,2,59,,,Pb,,60,,I,,,181,,,100,50,TiO2-c | TiO2-mp,40.0 | 150.0,Spiro-MeOTAD,FK209; Li-TFSI; TBP,DMF; DMSO,16.9
(NMA), MA,,,2,39,,,Pb,,40,,I,,,121,,,100,50,TiO2-c | TiO2-mp,40.0 | 150.0,Spiro-MeOTAD,FK209; Li-TFSI; TBP,DMF; DMSO,14.2
(NMA), MA,,,2,59,,,Pb,,60,,I,,,181,,,100,50,TiO2-c | TiO2-mp,40.0 | 150.0,Spiro-MeOTAD,FK209; Li-TFSI; TBP,DMF; DMSO,15
(OdA),,,,1,,,,Pb,,1,,I,,,4,,,90,10,TiO2-c | TiO2-mp,100.0 | nan,Spiro-MeOTAD,Li-TFSI; TBP,DMF,0.01
(PDMA), FA,,,1,2,,,Pb,,3,,I,,,10,,,200; 150,1.0; 9.0,TiO2-c | TiO2-mp,30.0 | 200.0,Spiro-MeOTAD,Li-TFSI; TBP,DMF; DMSO,1.85
(PDMA), FA,,,1,2,,,Pb,,3,,I,,,10,,,200; 150,1.0; 9.0,TiO2-c | TiO2-mp,30.0 | 200.0,Spiro-MeOTAD,Li-TFSI; TBP,DMF; DMSO,3.3
(PDMA), FA,,,1,2,,,Pb,,23,,I,,,7,,,200; 150,1.0; 9.0,TiO2-c | TiO2-mp,30.0 | 200.0,Spiro-MeOTAD,Li-TFSI; TBP,DMF; DMSO,2.91
(PDMA), FA,,,1,3,,,Pb,,4,,I,,,13,,,200; 150,1.0; 9.0,TiO2-c | TiO2-mp,30.0 | 200.0,Spiro-MeOTAD,Li-TFSI; TBP,DMF; DMSO,6.52
(PDMA), FA,,,1,2,,,Pb,,3,,I,,,10,,,200; 150,1.0; 9.0,TiO2-c | TiO2-mp,30.0 | 200.0,Spiro-MeOTAD,Li-TFSI; TBP,DMF; DMSO,6.6
(PDMA), FA,,,1,2,,,Pb,,3,,I,,,10,,,200; 150,1.0; 9.0,TiO2-c | TiO2-mp,30.0 | 200.0,Spiro-MeOTAD,Li-TFSI; TBP,DMF; DMSO,6.03
(PDMA), FA,,,1,2,,,Pb,,3,,I,,,10,,,200; 150,1.0; 9.0,TiO2-c | TiO2-mp,30.0 | 200.0,Spiro-MeOTAD,Li-TFSI; TBP,DMF; DMSO,6.13
(PDMA), FA,,,1,2,,,Pb,,3,,I,,,10,,,200; 150,1.0; 9.0,TiO2-c | TiO2-mp,30.0 | 200.0,Spiro-MeOTAD,Li-TFSI; TBP,DMF; DMSO,5.81
(PDMA), FA,,,1,2,,,Pb,,3,,I,,,10,,,200; 150,1.0; 9.0,TiO2-c | TiO2-mp,30.0 | 200.0,Spiro-MeOTAD,Li-TFSI; TBP,DMF; DMSO,5.59
(PDMA), FA,,,1,2,,,Pb,,3,,I,,,10,,,200; 130,1.0; 9.0,TiO2-c | TiO2-mp,30.0 | 200.0,Spiro-MeOTAD,Li-TFSI; TBP,DMF; DMSO,4.19
(PDMA), FA,,,1,2,,,Pb,,3,,I,,,10,,,200; 170,1.0; 20.0,TiO2-c | TiO2-mp,30.0 | 200.0,Spiro-MeOTAD,Li-TFSI; TBP,DMF; DMSO,2
(PDMA), FA,,,1,2,,,Pb,,3,,I,,,10,,,200; 150,1.0; 20.0,TiO2-c | TiO2-mp,30.0 | 200.0,Spiro-MeOTAD,Li-TFSI; TBP,DMF; DMSO,4.03
(PDMA), FA,,,1,2,,,Pb,,3,,I,,,10,,,200; 150,1.0; 60.0,TiO2-c | TiO2-mp,30.0 | 200.0,Spiro-MeOTAD,Li-TFSI; TBP,DMF; DMSO,2.04
(PDMA), FA,,,1,2,,,Pb,,3,,I,,,10,,,200; 150,1.0; 20.0,TiO2-c | TiO2-mp,30.0 | 200.0,Spiro-MeOTAD,Li-TFSI; TBP,DMF; DMSO,5.71
(PDMA), FA,,,1,2,,,Pb,,3,,I,,,10,,,200; 150,3.0; 20.0,TiO2-c | TiO2-mp,30.0 | 200.0,Spiro-MeOTAD,Li-TFSI; TBP,DMF; DMSO,2.6
(PDMA), FA,,,1,2,,,Pb,,3,,I,,,10,,,200; 150,0.5; 20.0,TiO2-c | TiO2-mp,30.0 | 200.0,Spiro-MeOTAD,Li-TFSI; TBP,DMF; DMSO,5.49
(PDMA), FA,,,1,2,,,Pb,,3,,I,,,10,,,200; 150,1.0; 9.0,TiO2-c | TiO2-mp,30.0 | 200.0,Spiro-MeOTAD,Li-TFSI; TBP,DMF; DMSO,7.11
(PDMA), FA,,,1,2,,,Pb,,3,,I,,,10,,,200; 150,1.0; 9.0,TiO2-c | TiO2-mp,30.0 | 200.0,Spiro-MeOTAD,Li-TFSI; TBP,DMF; DMSO,2.55
(PDMA), FA,,,1,2,,,Pb,,3,,I,,,10,,,200; 150,1.0; 9.0,TiO2-c | TiO2-mp,30.0 | 200.0,Spiro-MeOTAD,Li-TFSI; TBP,DMF; DMSO,5.56
(PDMA),,,,1,,,,Pb,,1,,I,,,4,,,200; 150,1.0; 9.0,TiO2-c | TiO2-mp,30.0 | 200.0,Spiro-MeOTAD,Li-TFSI; TBP,DMF; DMSO,0.91
(PDMA), FA,,,1,2,,,Pb,,3,,I,,,10,,,200; 150,1.0; 9.0,TiO2-c | TiO2-mp,30.0 | 200.0,Spiro-MeOTAD,Li-TFSI; TBP,DMF; DMSO,6.46
(PDMA), FA,,,1,2,,,Pb,,3,,I,,,10,,,200; 150,1.0; 9.0,TiO2-c | TiO2-mp,30.0 | 200.0,Spiro-MeOTAD,Li-TFSI; TBP,DMF,6.1
(PDMA), FA,,,1,2,,,Pb,,3,,I,,,10,,,200; 150,1.0; 9.0,TiO2-c | TiO2-mp,30.0 | 200.0,Spiro-MeOTAD,Li-TFSI; TBP,DMF; DMSO,6.16
(PDMA), FA,,,1,2,,,Pb,,3,,I,,,10,,,200; 150,1.0; 9.0,TiO2-c | TiO2-mp,30.0 | 200.0,Spiro-MeOTAD,Li-TFSI; TBP,DMF; DMSO,6.11
(PDMA), FA,,,1,2,,,Pb,,3,,I,,,10,,,200; 150,1.0; 9.0,TiO2-c | TiO2-mp,30.0 | 200.0,Spiro-MeOTAD,Li-TFSI; TBP,DMF; DMSO,5.96
(PDMA), FA,,,1,2,,,Pb,,3,,I,,,10,,,200; 150,1.0; 9.0,TiO2-c | TiO2-mp,30.0 | 200.0,Spiro-MeOTAD,Li-TFSI; TBP,DMF; DMSO,5.84
(PDMA), FA,,,1,2,,,Pb,,3,,I,,,10,,,200; 150,1.0; 9.0,TiO2-c | TiO2-mp,30.0 | 200.0,Spiro-MeOTAD,Li-TFSI; TBP,DMSO,5.23
(PDMA), FA,,,1,2,,,Pb,,3,,I,,,10,,,200; 150,1.0; 9.0,TiO2-c | TiO2-mp,30.0 | 200.0,Spiro-MeOTAD,Li-TFSI; TBP,DMF; DMSO,4.03
(PDMA), FA,,,1,2,,,Pb,,3,,I,,,10,,,200; 150,1.0; 10.0,TiO2-c | TiO2-mp,30.0 | 200.0,Spiro-MeOTAD,Li-TFSI; TBP,DMF; DMSO,4.64
(PDMA), FA,,,1,2,,,Pb,,3,,I,,,10,,,200; 150,1.0; 20.0,TiO2-c | TiO2-mp,30.0 | 200.0,Spiro-MeOTAD,Li-TFSI; TBP,DMF; DMSO,4.03
(PDMA), FA,,,1,2,,,Pb,,3,,I,,,10,,,170; 150,1.0; 20.0,TiO2-c | TiO2-mp,30.0 | 200.0,Spiro-MeOTAD,Li-TFSI; TBP,DMF; DMSO,5
(PEA), MA,,,0.8,0.5,,,Pb,,1,,I,,,3.2,,,100,15,TiO2-c,40,Spiro-MeOTAD,Li-TFSI; TBP,DMF; DMSO,8.8
(PEA), MA,,,0.8,0.5,,,Pb,,1,,I,,,3.2,,,100,15,TiO2-c,40,Spiro-MeOTAD,Li-TFSI; TBP,DMF; DMSO,13.2
(PEA),,,,2,,,,Pb,,1,,I,,,4,,,100,15,TiO2-c,40,Spiro-MeOTAD,Li-TFSI; TBP,DMF; DMSO,1.34
(PEA), MA,,,2,59,,,Pb,,60,,I,,,181,,,100,60,TiO2-c,50,Spiro-MeOTAD,Li-TFSI; TBP,DMF,18.4
(PEA), MA,,,2,39,,,Pb,,40,,I,,,121,,,100,60,TiO2-c,50,Spiro-MeOTAD,Li-TFSI; TBP,DMF,18.24
(PEA), MA,,,2,29,,,Pb,,30,,I,,,91,,,100,60,TiO2-c,50,Spiro-MeOTAD,Li-TFSI; TBP,DMF,16.34
(PEA), MA,,,2,19,,,Pb,,20,,I,,,61,,,100,60,TiO2-c,50,Spiro-MeOTAD,Li-TFSI; TBP,DMF,15.79
(PEA), MA,,,2,9,,,Pb,,10,,I,,,31,,,100,60,TiO2-c,50,Spiro-MeOTAD,Li-TFSI; TBP,DMF,13.89
(PEA), MA,,,2,5,,,Pb,,6,,I,,,19,,,100,60,TiO2-c,50,Spiro-MeOTAD,Li-TFSI; TBP,DMF,9.22
(PEA), MA,,,2,59,,,Pb,,60,,I,,,181,,,100,60,TiO2-c,50,Spiro-MeOTAD,Li-TFSI; TBP,DMF,15.36
(PEA), MA,,,2,59,,,Pb,,60,,I,,,181,,,100,60,TiO2-c,50,Spiro-MeOTAD,Li-TFSI; TBP,DMF,18.4
(PEA), MA,,,2,39,,,Pb,,40,,I,,,121,,,100,60,TiO2-c,50,Spiro-MeOTAD,Li-TFSI; TBP,DMF,18.24
(PEA), MA,,,2,9,,,Pb,,10,,I,,,31,,,100,60,TiO2-c,50,Spiro-MeOTAD,Li-TFSI; TBP,DMF,13.89
(PEA), MA,,,2,59,,,Pb,,60,,I,,,181,,,100,60,TiO2-c,50,Spiro-MeOTAD,Li-TFSI; TBP,DMF,18.4
(PEA),,,,2,,,,Pb,,1,,I,,,4,,,130,10,TiO2-c | TiO2-mp,50.0 | 250.0,Spiro-MeOTAD,Li-TFSI; TBP; FK102,DMF,0.02
(PEA),,,,2,,,,Pb,,1,,I,,,4,,,130,10,TiO2-c | TiO2-mp,50.0 | 250.0,Spiro-MeOTAD,Li-TFSI; TBP; FK102,DMF,0.076
(PEA),,,,2,,,,Pb,,1,,I,,,4,,,130,10,TiO2-c | TiO2-mp,50.0 | 250.0,Spiro-MeOTAD,Li-TFSI; TBP; FK102,DMF,0.044
(PEA),,,,2,,,,Pb,,1,,I,,,4,,,130,10,TiO2-c | TiO2-mp,50.0 | 250.0,Spiro-MeOTAD,Li-TFSI; TBP; FK102,DMF,0.021
(PEA),,,,2,,,,Pb,,1,,I,,,4,,,130,10,TiO2-c | TiO2-mp,50.0 | 250.0,Spiro-MeOTAD,Li-TFSI; TBP; FK102,DMF,0.076
(PEA),,,,2,,,,Pb,,1,,I,,,4,,,130,10,TiO2-c | TiO2-mp,50.0 | 250.0,Spiro-MeOTAD,Li-TFSI; TBP; FK102,DMF,0.053
(PEA),,,,2,,,,Pb,,1,,I,,,4,,,130,10,TiO2-c | TiO2-mp,50.0 | 250.0,Spiro-MeOTAD,Li-TFSI; TBP; FK102,DMF,0.059
(PEA),,,,2,,,,Pb,,1,,I,,,4,,,130,10,TiO2-c | TiO2-mp,50.0 | 250.0,Spiro-MeOTAD,Li-TFSI; TBP; FK102,DMF,0.071
(PEA),,,,2,,,,Pb,,1,,I,,,4,,,130,10,TiO2-c | TiO2-mp,50.0 | 250.0,Spiro-MeOTAD,Li-TFSI; TBP; FK102,DMF,0.073
(PEA), Cs,,,2,9,,,Pb,,10,,I,,,34,,,25; 50; 75; 100,Unknown; Unknown; Unknown; 30.0,SnO2-np,80,Spiro-MeOTAD,Li-TFSI; TBP,DMSO,8.9
(PEA), Cs,,,2,39,,,Pb,,40,,I,,,121,,,25; 50; 75; 100,Unknown; Unknown; Unknown; 30.0,SnO2-np,80,Spiro-MeOTAD,Li-TFSI; TBP,DMSO,11.3
(PEA), Cs,,,2,59,,,Pb,,60,,I,,,181,,,25; 50; 75; 100,Unknown; Unknown; Unknown; 30.0,SnO2-np,80,Spiro-MeOTAD,Li-TFSI; TBP,DMSO,12.2
(PEA), Cs,,,2,79,,,Pb,,80,,I,,,241,,,25; 50; 75; 100,Unknown; Unknown; Unknown; 30.0,SnO2-np,80,Spiro-MeOTAD,Li-TFSI; TBP,DMSO,11.6
(PEA), Cs,,,2,99,,,Pb,,100,,I,,,301,,,25; 50; 75; 100,Unknown; Unknown; Unknown; 30.0,SnO2-np,80,Spiro-MeOTAD,Li-TFSI; TBP,DMSO,10.9
(PEA), Cs,,,2,59,,,Pb,,60,,I,,,181,,,25; 50; 75; 100,Unknown; Unknown; Unknown; 30.0,SnO2-np,80,Spiro-MeOTAD,Li-TFSI; TBP,DMSO,11.09
(PEA), Cs,,,2,59,,,Pb,,60,,I,,,181,,,25; 50; 75; 100,Unknown; Unknown; Unknown; 30.0,SnO2-np,80,Spiro-MeOTAD,Li-TFSI; TBP,DMSO,7.61
(PEA), Cs,,,2,59,,,Pb,,60,,I,,,181,,,25; 50; 75; 100,Unknown; Unknown; Unknown; 30.0,SnO2-np,80,Spiro-MeOTAD,Li-TFSI; TBP,DMSO,6.65
(PEA), Cs,,,2,59,,,Pb,,60,,Br, I,,120.67,60.33,,25; 50; 75; 100,Unknown; Unknown; Unknown; 30.0,SnO2-np,80,Spiro-MeOTAD,Li-TFSI; TBP,DMSO,9.5
(PEA), Cs,,,2,59,,,Pb,,60,,Br, I,,60.33,120.67,,25; 50; 75; 100,Unknown; Unknown; Unknown; 30.0,SnO2-np,80,Spiro-MeOTAD,Li-TFSI; TBP,DMSO,11.9
(PEA), Cs,,,2,59,,,Pb,,60,,Br,,,181,,,25; 50; 75; 100,Unknown; Unknown; Unknown; 30.0,SnO2-np,80,Spiro-MeOTAD,Li-TFSI; TBP,DMSO,6.5
(PEA), Cs,,,2,9,,,Pb,,10,,Br, I,,10.33,20.67,,25; 50; 75; 100,Unknown; Unknown; Unknown; 30.0,SnO2-np,80,Spiro-MeOTAD,Li-TFSI; TBP,DMSO,9.46
(PEA), Cs,,,2,39,,,Pb,,40,,Br, I,,40.33,80.67,,25; 50; 75; 100,Unknown; Unknown; Unknown; 30.0,SnO2-np,80,Spiro-MeOTAD,Li-TFSI; TBP,DMSO,11.2
(PEA), Cs,,,2,39,,,Pb,,40,,I,,,121,,,180,15,TiO2-c,50,PTAA,Li-TFSI; TBP,DMF; DMSO,13.29
(PEA),,,,2,,,,Pb,,1,,I,,,4,,,100,15,TiO2-c,40,Spiro-MeOTAD,Li-TFSI; TBP,DMF,0.58
(PEA), (F5PEA),,,0.25,0.75,,,Pb,,1,,I,,,4,,,100,15,TiO2-c,40,Spiro-MeOTAD,Li-TFSI; TBP,DMF,0.76
(PEA), FA, MA,,2,0.85,0.15,,Pb,,2,,Br, I,,1.05,5.95,,25; 150,0.0; 20.0,TiO2-c | TiO2-mp,70.0 | nan,Spiro-MeOTAD,Li-TFSI; TBP,DMF; DMSO,18.9
(PEA), FA, MA,,2,0.85,0.15,,Pb,,2,,Br, I,,1.05,5.95,,25; 150,0.0; 20.0,TiO2-c | TiO2-mp,70.0 | nan,Spiro-MeOTAD,Li-TFSI; TBP,DMF; DMSO,19.1
(PMA), MA,,,2,1,,,Pb,,1,,I,,,3,,,100,10,TiO2-c,30,Spiro-MeOTAD,Li-TFSI; TBP,DMF; DMSO,6.56
(PMA), MA,,,2,3,,,Pb,,4,,I,,,13,,,100,10,SnO2-np,40,Spiro-MeOTAD,Li-TFSI; TBP,DMSO,9.1
(PMA), MA,,,2,3,,,Pb,,4,,I,,,13,,,100,10,SnO2-np,40,Spiro-MeOTAD,Li-TFSI; TBP,DMSO,7.8
(PTA), MA,,,2,3,,,Pb,,4,,I,,,13,,,100,10,SnO2-np,40,Spiro-MeOTAD,Li-TFSI; TBP,DMSO,6.77
(PTA), MA,,,2,3,,,Pb,,4,,I,,,13,,,100,10,SnO2-np,40,Spiro-MeOTAD,Li-TFSI; TBP,DMSO,11.53
(PTA), MA,,,2,3,,,Pb,,4,,I,,,13,,,100,10,SnO2-np,40,Spiro-MeOTAD,Li-TFSI; TBP,DMSO,9.18
(PTA), MA,,,2,3,,,Pb,,4,,I,,,13,,,100,10,SnO2-np,40,Spiro-MeOTAD,Li-TFSI; TBP,DMSO,5.52
(PTA), MA,,,2,3,,,Pb,,4,,I,,,13,,,100,10,SnO2-np,40,Spiro-MeOTAD,Li-TFSI; TBP,DMSO,5.05
(PTA), MA,,,2,3,,,Pb,,4,,I,,,13,,,100,10,SnO2-np,40,Spiro-MeOTAD,Li-TFSI; TBP,DMSO,10.02
(PTA), MA,,,2,3,,,Pb,,4,,I,,,13,,,100,10,SnO2-np,40,Spiro-MeOTAD,Li-TFSI; TBP,DMSO,7.01
(PTA), MA,,,2,3,,,Pb,,4,,I,,,13,,,100,10,SnO2-np,40,Spiro-MeOTAD,Li-TFSI; TBP,DMSO,4.47
(PyrEA),,,,1,,,,Pb,,1,,I,,,4,,,130,10,TiO2-c | TiO2-mp,50.0 | 250.0,Spiro-MeOTAD,Li-TFSI; TBP; FK102,DMF,0.34
(PyrEA),,,,1,,,,Pb,,1,,I,,,4,,,130,10,TiO2-c | TiO2-mp,50.0 | 250.0,Spiro-MeOTAD,Li-TFSI; TBP; FK102,DMF,1.43
(PyrEA),,,,1,,,,Pb,,1,,I,,,4,,,130,10,TiO2-c | TiO2-mp,50.0 | 250.0,Spiro-MeOTAD,Li-TFSI; TBP; FK102,DMF,0.859
(PyrEA),,,,1,,,,Pb,,1,,I,,,4,,,130,10,TiO2-c | TiO2-mp,50.0 | 250.0,Spiro-MeOTAD,Li-TFSI; TBP; FK102,DMF,0.306
(PyrEA),,,,1,,,,Pb,,1,,I,,,4,,,130,10,TiO2-c | TiO2-mp,50.0 | 250.0,Spiro-MeOTAD,Li-TFSI; TBP; FK102,DMF,1.3
(PyrEA),,,,1,,,,Pb,,1,,I,,,4,,,130,10,TiO2-c | TiO2-mp,50.0 | 250.0,Spiro-MeOTAD,Li-TFSI; TBP; FK102,DMF,1.34
(PyrEA),,,,1,,,,Pb,,1,,I,,,4,,,130,10,TiO2-c | TiO2-mp,50.0 | 250.0,Spiro-MeOTAD,Li-TFSI; TBP; FK102,DMF,1.39
(PyrEA),,,,1,,,,Pb,,1,,I,,,4,,,130,10,TiO2-c | TiO2-mp,50.0 | 250.0,Spiro-MeOTAD,Li-TFSI; TBP; FK102,DMF,1.42
(PyrEA),,,,1,,,,Pb,,1,,I,,,4,,,130,10,TiO2-c | TiO2-mp,50.0 | 250.0,Spiro-MeOTAD,Li-TFSI; TBP; FK102,DMF,1.32
Ag,,,,1,,,,Bi,,1,,I,,,4,,,60,150,SnO2-c | TiO2-mp,60,Spiro-MeOTAD,FK209; Li-TFSI; TBP,DMF,0.41
Ag,,,,4,,,,Bi,,5,,I,,,19,,,60,150,SnO2-c | TiO2-mp,60,Spiro-MeOTAD,FK209; Li-TFSI; TBP,DMF,0.42
Ag,,,,2,,,,Bi,,3,,I,,,11,,,60,150,SnO2-c | TiO2-mp,60,Spiro-MeOTAD,FK209; Li-TFSI; TBP,DMF,0.67
Ag,,,,4,,,,Bi,,7,,I,,,25,,,60,150,SnO2-c | TiO2-mp,60,Spiro-MeOTAD,FK209; Li-TFSI; TBP,DMF,0.6
Ag,,,,1,,,,Bi,,2,,I,,,7,,,60,150,SnO2-c | TiO2-mp,60,Spiro-MeOTAD,FK209; Li-TFSI; TBP,DMF,0.52
Ag,,,,4,,,,Bi,,9,,I,,,31,,,60,150,SnO2-c | TiO2-mp,60,Spiro-MeOTAD,FK209; Li-TFSI; TBP,DMF,0.56
Ag, Cs,,,1,2,,,Bi,,1,,Br,,,6,,,250,30,TiO2-c | TiO2-mp,110,Spiro-MeOTAD,FK102; Li-TFSI; TBP,DMSO,0.12
Ag, Cs,,,1,2,,,Bi, Sb,0.75,0.25,Br,,,6,,,250,30,TiO2-c | TiO2-mp,110,Spiro-MeOTAD,FK102; Li-TFSI; TBP,DMSO,0.25
Ag, Cs,,,1,2,,,Bi, Sb,0.5,0.5,Br,,,6,,,250,30,TiO2-c | TiO2-mp,110,Spiro-MeOTAD,FK102; Li-TFSI; TBP,DMSO,0.07
Ag, Cs,,,1,2,,,Bi,,1,,Br,,,6,,,150,10,TiO2-c | TiO2-mp,10.0 | nan,Spiro-MeOTAD,Li-TFSI; TBP,DMSO,1.3
Ag, Cs,,,1,2,,,Bi,,1,,Br,,,5.9,,,150,10,TiO2-c | TiO2-mp,10.0 | nan,Spiro-MeOTAD,Li-TFSI; TBP,DMSO,1.4
Ag, Cs,,,1,2,,,Bi,,1,,Br,,,5.8,,,150,10,TiO2-c | TiO2-mp,10.0 | nan,Spiro-MeOTAD,Li-TFSI; TBP,DMSO,1.8
Ag, Cs,,,1,2,,,Bi,,1,,Br,,,5.7,,,150,10,TiO2-c | TiO2-mp,10.0 | nan,Spiro-MeOTAD,Li-TFSI; TBP,DMSO,1.6
Ag, Cs,,,1,2,,,Bi,,1,,Br,,,5.6,,,150,10,TiO2-c | TiO2-mp,10.0 | nan,Spiro-MeOTAD,Li-TFSI; TBP,DMSO,1
Ag, Cs,,,1,2,,,Bi,,1,,Br,,,5.5,,,150,10,TiO2-c | TiO2-mp,10.0 | nan,Spiro-MeOTAD,Li-TFSI; TBP,DMSO,0.45
Ag, Cs,,,1,2,,,Bi,,1,,Br,,,5.4,,,150,10,TiO2-c | TiO2-mp,10.0 | nan,Spiro-MeOTAD,Li-TFSI; TBP,DMSO,0.2
Ag, Cs,,,1,2,,,Bi,,1,,Br,,,6,,,200,5,C60 | BCP,30.0 | 8.0,NiO-c,Cu,DMSO,2.23
Ag, Cs,,,1,2,,,Bi,,1,,Br,,,6,,,150,5,C60 | BCP,30.0 | 8.0,NiO-c,Cu,DMSO,0.39
Ag, Cs,,,1,2,,,Bi,,1,,Br,,,6,,,250,5,C60 | BCP,30.0 | 8.0,NiO-c,Cu,DMSO,1.99
Ag, Cs,,,1,2,,,Bi,,1,,Br,,,6,,,300,5,C60 | BCP,30.0 | 8.0,NiO-c,Cu,DMSO,1.58
Ag,,,,1,,,,Bi,,1,,I,,,4,,,110; 130; 150,30.0; 30.0; 30.0,TiO2-c | TiO2-mp,40.0 | nan,PTAA,Li-TFSI,DMF; DMSO,2.1
BA, MA,,,2,3,,,Pb,,4,,I,,,13,,,100,10,TiO2-c,40,Spiro-MeOTAD,Li-TFSI; TBP,DMF; DMSO,11.52
BA, Cs, FA, MA,2,0.1,2.36,0.48,Pb,,3,,Br, I,,1.7,0.83,,100,10,TiO2-c,40,Spiro-MeOTAD,Li-TFSI; TBP,DMF; DMSO,13.96
BA, Cs, FA, MA,2,0.1,2.36,0.48,Pb,,3,,Br, I,,1.7,0.83,,100,10,TiO2-c,40,Spiro-MeOTAD,Li-TFSI; TBP,DMF; DMSO,13.96
BA, Cs, FA, MA,2,0.1,2.36,0.48,Pb,,3,,Br, I,,1.7,0.83,,100,10,TiO2-c,40,Spiro-MeOTAD,Li-TFSI; TBP,DMF; DMSO,13.96
BA, Cs, FA, MA,2,0.1,2.36,0.48,Pb,,3,,Br, I,,1.7,0.83,,100,10,TiO2-c,40,Spiro-MeOTAD,Li-TFSI; TBP,DMF; DMSO,13.96
BA,,,,2,,,,Pb,,1,,I,,,4,,,105,50,TiO2-c | TiO2-mp,50.0 | nan,Spiro-MeOTAD,FK209; Li-TFSI; TBP,DMF; DMSO,2.83
BA, MA,,,2,2,,,Pb,,3,,I,,,10,,,105,50,TiO2-c | TiO2-mp,50.0 | nan,Spiro-MeOTAD,FK209; Li-TFSI; TBP,DMF; DMSO,7.21
BA, MA,,,2,4,,,Pb,,5,,I,,,16,,,105,50,TiO2-c | TiO2-mp,50.0 | nan,Spiro-MeOTAD,FK209; Li-TFSI; TBP,DMF; DMSO,11.28
BA, MA,,,2,6,,,Pb,,7,,I,,,22,,,105,50,TiO2-c | TiO2-mp,50.0 | nan,Spiro-MeOTAD,FK209; Li-TFSI; TBP,DMF; DMSO,13.17
BA, MA,,,2,8,,,Pb,,9,,I,,,28,,,105,50,TiO2-c | TiO2-mp,50.0 | nan,Spiro-MeOTAD,FK209; Li-TFSI; TBP,DMF; DMSO,14.99
BA, MA,,,2,10,,,Pb,,11,,I,,,34,,,105,50,TiO2-c | TiO2-mp,50.0 | nan,Spiro-MeOTAD,FK209; Li-TFSI; TBP,DMF; DMSO,16.08
BA, MA,,,2,3,,,Pb,,4,,I,,,13,,,100,10,PCBM-60,60,NiO-c,Cu(Oac)2,DMF; DMSO,11.55
BA, MA,,,2,3,,,Pb,,4,,I,,,13,,,100,10,PCBM-60,60,NiO-c,Cu(Oac)2,DMF; DMSO,12.54
BA, MA,,,2,3,,,Pb,,4,,I,,,13,,,100,10,PCBM-60,60,NiO-c,Cu(Oac)2,DMF; DMSO,12.04
BA, MA,,,2,3,,,Pb,,4,,I,,,13,,,100,10,PCBM-60,60,NiO-c,Cu(Oac)2,DMF; DMSO,10.96
BA, MA,,,2,3,,,Pb,,4,,I,,,13,,,100,10,PCBM-60,60,NiO-c,Cu(Oac)2,DMF; DMSO,10.45
BA, MA,,,2,3,,,Pb,,4,,I,,,13,,,100,10,PCBM-60,60,NiO-c,Cu(Oac)2,DMF; DMSO,11.2
BA, MA,,,2,3,,,Pb,,4,,I,,,13,,,100,10,PCBM-60,60,NiO-c,Cu(Oac)2,DMF; DMSO,10.89
BA, MA,,,2,3,,,Pb,,4,,I,,,13,,,100,10,PCBM-60,60,NiO-c,Cu(Oac)2,DMF; DMSO,9.31
BA, MA,,,2,3,,,Pb,,4,,I,,,13,,,100,10,PCBM-60,60,NiO-c,Cu(Oac)2,DMF; DMSO,12.13
BA, MA,,,2,3,,,Pb,,4,,I,,,13,,,100,10,PCBM-60,60,NiO-c,Cu(Oac)2,DMF; DMSO,12.54
BA, MA,,,2,3,,,Pb,,4,,I,,,13,,,100,10,PCBM-60,60,NiO-c,Cu(Oac)2,DMF; DMSO,12.96
BA, MA,,,2,3,,,Pb,,4,,I,,,13,,,100,10,PCBM-60,60,NiO-c,Cu(Oac)2,DMF; DMSO,13.92
BA, MA,,,2,3,,,Pb,,4,,I,,,13,,,100,10,PCBM-60,60,NiO-c,Cu(Oac)2,DMF; DMSO,13.25
BA, MA,,,2,3,,,Pb,,4,,I,,,13,,,100,10,PCBM-60,60,NiO-c,Cu(Oac)2,DMF; DMSO,13.26
BA, MA,,,2,3,,,Pb,,4,,I,,,13,,,100,10,PCBM-60,60,NiO-c,Cu(Oac)2,DMF; DMSO,11.2
BA, MA,,,2,3,,,Pb,,4,,I,,,13,,,100,10,PCBM-60,60,NiO-c,Cu(Oac)2,DMF; DMSO,11.75
BA, MA,,,2,3,,,Pb,,4,,I,,,13,,,100,10,PCBM-60,60,NiO-c,Cu(Oac)2,DMF; DMSO,12.78
BA, MA,,,2,3,,,Pb,,4,,I,,,13,,,100,10,PCBM-60,60,NiO-c,Cu(Oac)2,DMF; DMSO,12.04
BA, MA,,,2,3,,,Pb,,4,,I,,,13,,,100,10,PCBM-60,60,NiO-c,Cu(Oac)2,DMF; DMSO,12.54
BA, MA,,,2,3,,,Pb,,4,,I,,,13,,,100,10,PCBM-60,60,NiO-c,Cu(Oac)2,DMF; DMSO,13.92
BA, MA,,,2,2,,,Sn,,3,,I,,,10,,,75,5,TiO2-c | TiO2-mp,40.0 | nan,PTAA,TPFB,DMF,1.49
BA, MA,,,2,3,,,Sn,,4,,I,,,13,,,75,5,TiO2-c | TiO2-mp,40.0 | nan,PTAA,TPFB,DMF,1.94
BA, MA,,,2,3,,,Sn,,4,,I,,,13,,,75,5,TiO2-c | TiO2-mp,40.0 | nan,PTAA,TPFB,DMF,2.53
BA, MA,,,2,3,,,Pb,,4,,I,,,13,,,100,15,TiO2-c | TiO2-mp,nan | 350.0,Spiro-MeOTAD,Li-TFSI; TBP,DMF,2.39
BA, MA,,,2,2,,,Pb,,3,,I,,,10,,,100,15,TiO2-c | TiO2-mp,nan | 350.0,Spiro-MeOTAD,Li-TFSI; TBP,DMF,4.02
BA, MA,,,2,1,,,Pb,,2,,I,,,7,,,100,15,TiO2-c | TiO2-mp,nan | 350.0,Spiro-MeOTAD,Li-TFSI; TBP,DMF,0.39
BA,,,,2,,,,Pb,,1,,I,,,4,,,100,15,TiO2-c | TiO2-mp,nan | 350.0,Spiro-MeOTAD,Li-TFSI; TBP,DMF,0.01
BA,,,,2,,,,Pb,,1,,I,,,4,,,300,30,TiO2-c,30,Spiro-MeOTAD,Li-TFSI; TBP,DMSO; GBL,0.4
BA, FA,,,2,3,,,Sn,,4,,I,,,13,,,100,10,TiO2-c | TiO2-mp,50.0 | 200.0,PTAA,Li-TFSI; TBP,DMF; DMSO,3.91
Cs,,,,1,,,,Sn,,1,,I,,,3,,,100,10,TiO2-c | TiO2-mp,65.0 | nan,Spiro-MeOTAD,Li(CF3SO2)2N; TBP,DMSO,0
Cs,,,,1,,,,Sn,,1,,Br, I,,0.3,2.7,,100,10,TiO2-c | TiO2-mp,65.0 | nan,Spiro-MeOTAD,Li(CF3SO2)2N; TBP,DMSO,0
Cs,,,,1,,,,Sn,,1,,Br, I,,1.5,1.5,,100,10,TiO2-c | TiO2-mp,65.0 | nan,Spiro-MeOTAD,Li(CF3SO2)2N; TBP,DMSO,0.13
Cs,,,,1,,,,Sn,,1,,Br, I,,2.7,0.3,,100,10,TiO2-c | TiO2-mp,65.0 | nan,Spiro-MeOTAD,Li(CF3SO2)2N; TBP,DMSO,0.12
Cs,,,,1,,,,Sn,,1,,Br,,,3,,,100,10,TiO2-c | TiO2-mp,65.0 | nan,Spiro-MeOTAD,Li(CF3SO2)2N; TBP,DMSO,0.1
Cs,,,,1,,,,Sn,,1,,I,,,3,,,100,10,TiO2-c | TiO2-mp,65.0 | nan,Spiro-MeOTAD,Li(CF3SO2)2N; TBP,DMSO,1.66
Cs,,,,1,,,,Sn,,1,,Br, I,,1,2,,100,10,TiO2-c | TiO2-mp,65.0 | nan,Spiro-MeOTAD,Li(CF3SO2)2N; TBP,DMSO,1.67
Cs,,,,1,,,,Sn,,1,,Br, I,,2,1,,100,10,TiO2-c | TiO2-mp,65.0 | nan,Spiro-MeOTAD,Li(CF3SO2)2N; TBP,DMSO,1.56
Cs,,,,1,,,,Sn,,1,,Br,,,3,,,100,10,TiO2-c | TiO2-mp,65.0 | nan,Spiro-MeOTAD,Li(CF3SO2)2N; TBP,DMSO,0.95
Cs, FA, MA,,0.05,0.827,0.123,,Pb,,1,,Br, I,,0.369,2.631,,120; 100,10.0; 40.0,SnO2-c,25,Spiro-MeOTAD,Li-TFSI; TPB,DMF; DMSO,18.65
Cs, FA, MA,,0.05,0.827,0.123,,Pb,,1,,Br, I,,0.369,2.631,,150; 100,20.0; 30.0,SnO2-c,25,Spiro-MeOTAD,Li-TFSI; TPB,DMF; DMSO,20.52
Cs, FA, MA,,0.05,0.827,0.123,,Pb,,1,,Br, I,,0.369,2.631,,120; 100,10.0; 40.0,SnO2-c,25,Spiro-MeOTAD,Li-TFSI; TPB,DMF; DMSO,19.43
Cs, FA, MA,,0.05,0.827,0.123,,Pb,,1,,Br, I,,0.369,2.631,,150; 100,20.0; 30.0,SnO2-c,25,Spiro-MeOTAD,Li-TFSI; TPB,DMF; DMSO,20.52
Cs, FA, MA,,0.05,0.827,0.123,,Pb,,1,,Br, I,,0.369,2.631,,150; 100,20.0; 30.0,SnO2-c,25,Spiro-MeOTAD,Li-TFSI; TPB,DMF; DMSO,21.2
Cs, FA, MA,,0.05,0.85,0.5,,Pb,,1,,Br, I,,0.25,2.75,,120,60,TiO2-c | TiO2-mp,30.0 | nan,Spiro-MeOTAD,H-TFSI; TBP,DMF; DMSO,21.2
Cs, FA, MA,,0.05,0.85,0.5,,Pb,,1,,Br, I,,0.25,2.75,,120,60,TiO2-c | TiO2-mp,30.0 | nan,DBC-OMeDPA,H-TFSI; TBP,DMF; DMSO,22
Cs, FA, MA,,0.05,0.81,0.14,,Pb,,1,,Br, I,,0.45,2.55,,100,80,TiO2-c | TiO2-mp,nan | 150.0,Spiro-MeOTAD,Li-TFSI; TBP,DMF,19.1
Cs, FA, MA,,0.05,0.81,0.14,,Pb,,1,,Br, I,,0.45,2.55,,100,80,TiO2-c | TiO2-mp,nan | 150.0,Spiro-MeOTAD,Li-TFSI; TBP,DMF,21
Cs, FA,,,0.25,0.75,,,Pb,,1,,Br, I,,0.6,2.4,,100,60,TiO2-c | TiO2-mp | PCBM-60; PMMA,20.0 | nan | nan,Spiro-MeOTAD,Li-TFSI; TBP,DMF; DMSO,13.47
Cs, FA, MA,,0.05,0.855,0.095,,Pb,,1,,Br, I,,0.285,2.565,,100,90,TiO2-c,30,Spiro-MeOTAD,FK209; TBP,DMF; DMSO,14.7
Cs, FA, MA,,0.05,0.855,0.095,,Pb,,1,,Br, I,,0.285,2.565,,100,90,TiO2-c | Sr2CeO4:Sm,3.0 | 50.0,Spiro-MeOTAD,FK209; TBP,DMF; DMSO,17.2
Cs,,,,1,,,,Pb,,1,,Br, I,,2,1,,350,5,TiO2-c | TiO2-mp,4.0 | nan,Spiro-MeOTAD,Li-TFSI; TBP,DMF; DMSO,8.5
Cs,,,,1,,,,Pb,,1,,Br, I,,2,1,,150,5,TiO2-c | TiO2-mp,4.0 | nan,Spiro-MeOTAD,Li-TFSI; TBP,DMF; DMSO,8.7
Cs,,,,1,,,,Pb,,1,,Br, I,,2,1,,350,5,TiO2-c | TiO2-mp,4.0 | nan,Spiro-MeOTAD,Li-TFSI; TBP,DMF; DMSO,12
Cs,,,,1,,,,Pb,,1,,I,,,3,,,100,10,TiO2-c | TiO2-mp,4.0 | 0.0,Spiro-MeOTAD,Li-TFSI; TBP,DMF,5.6
Cs, FA, MA | (EPA),,0.1,0.76, 0.14 | 2,,Pb | Pb,,1 | 1,,Br, I | I,,0.51, 2.49 | 4,,100,60,SnO2-c,20,Spiro-MeOTAD,Li-TFSI; TBP,DMF; DMSO,20
Cs, FA, MA,,0.1,0.76,0.14,,Pb,,1,,Br, I,,0.51,2.49,,100,60,SnO2-c,20,Spiro-MeOTAD,Li-TFSI; TBP,DMF; DMSO,17
Cs, FA, MA,,0.05,0.85,0.15,,Pb,,1,,Br, I,,0.45,2.55,,155,90,TiO2-c | TiO2-mp,50.0 | 200.0,P3HT,Li-TFSI; TBP,DMF,4.4
Cs,,,,1,,,,Pb,,1,,Br, I,,1,2,,100,5,SnO2-np,40,PTAA,Li-TFSI; TBP,DMF; DMSO,14.31
Cs,,,,1,,,,Pb,,1,,Br, I,,1,2,,100,5,SnO2-np,40,PTAA,Li-TFSI; TBP,DMF; DMSO,10.93
Cs,,,,1,,,,Pb,,1,,Br, I,,1,2,,100,5,SnO2-np,40,PTAA,Li-TFSI; TBP,DMF; DMSO,10.93
Cs,,,,1,,,,Pb,,1,,Br, I,,1,2,,100,5,SnO2-np,40,PTAA,Li-TFSI; TBP,DMF; DMSO,10.93
Cs,,,,1,,,,Pb,,1,,Br, I,,1,2,,100,5,SnO2-np,40,PTAA,Li-TFSI; TBP,DMF,3.4
Cs,,,,1,,,,Pb,,1,,Br, I,,1,2,,100,5,SnO2-np,40,PTAA,Li-TFSI; TBP,DMF; DMSO,6.15
Cs,,,,1,,,,Pb,,1,,Br, I,,1,2,,100,5,SnO2-np,40,PTAA,Li-TFSI; TBP,DMF; DMSO,5.73
Cs,,,,1,,,,Pb,,1,,Br, I,,1,2,,100,5,SnO2-np,40,PTAA,Li-TFSI; TBP,DMF; DMSO,5.43
Cs,,,,1,,,,Pb,,1,,Br, I,,1,2,,100,5,SnO2-np,40,PTAA,Li-TFSI; TBP,DMSO,4.19
Cs,,,,1,,,,Pb,,1,,Br, I,,1,2,,100,5,SnO2-np,40,PTAA,Li-TFSI; TBP,DMF,6.56
Cs,,,,1,,,,Pb,,1,,Br, I,,1,2,,100,5,SnO2-np,40,PTAA,Li-TFSI; TBP,DMF; DMSO,10.41
Cs,,,,1,,,,Pb,,1,,Br, I,,1,2,,100,5,SnO2-np,40,PTAA,Li-TFSI; TBP,DMF; DMSO,10.43
Cs,,,,1,,,,Pb,,1,,Br, I,,1,2,,100,5,SnO2-np,40,PTAA,Li-TFSI; TBP,DMF; DMSO,10.47
Cs,,,,1,,,,Pb,,1,,Br, I,,1,2,,100,5,SnO2-np,40,PTAA,Li-TFSI; TBP,DMF; DMSO,9.62
Cs,,,,1,,,,Pb,,1,,Br, I,,1,2,,100,5,SnO2-np,40,PTAA,Li-TFSI; TBP,DMSO,8.71
Cs, FA, MA,,0.05,0.81,0.14,,Pb,,0.95,,Br, I,,0.43,2.42,,85,40,NbOx,25,Spiro-MeOTAD,Li-TFSI; TBP,DMF; DMSO,16.23
Cs, FA, MA,,0.05,0.81,0.14,,Pb,,0.95,,Br, I,,0.43,2.42,,85,40,TiO2-c,25,Spiro-MeOTAD,Li-TFSI; TBP,DMF; DMSO,12.35
Cs, FA, MA,,0.05,0.81,0.14,,Pb,,0.95,,Br, I,,0.43,2.42,,85,40,NbOx,25,Spiro-MeOTAD,Li-TFSI; TBP,DMF; DMSO,18.48
Cs, FA, MA,,0.05,0.81,0.14,,Pb,,0.95,,Br, I,,0.43,2.42,,85,40,NbOx,25,Spiro-MeOTAD,Li-TFSI; TBP,DMF; DMSO,15.76
Cs, FA, MA,,0.05,0.81,0.14,,Pb,,0.95,,Br, I,,0.43,2.42,,85,40,NbOx,25,Spiro-MeOTAD,Li-TFSI; TBP,DMF; DMSO,18.2
Cs, FA, MA,,0.05,0.81,0.14,,Pb,,0.95,,Br, I,,0.43,2.42,,85,40,NbOx,25,Spiro-MeOTAD,Li-TFSI; TBP,DMF; DMSO,15.14
Cs, FA, MA,,0.05,0.81,0.14,,Pb,,0.95,,Br, I,,0.43,2.42,,85,40,NbOx,25,Spiro-MeOTAD,Li-TFSI; TBP,DMF; DMSO,15.15
Cs, FA, MA,,0.05,0.81,0.14,,Pb,,0.95,,Br, I,,0.43,2.42,,85,40,NbOx,25,Spiro-MeOTAD,Li-TFSI; TBP,DMF; DMSO,16.36
Cs, FA, MA,,0.05,0.81,0.14,,Pb,,0.95,,Br, I,,0.43,2.42,,85,40,NbOx,25,Spiro-MeOTAD,Li-TFSI; TBP,DMF; DMSO,7.98
Cs, FA, MA,,0.05,0.81,0.14,,Pb,,0.95,,Br, I,,0.43,2.42,,85,40,NbOx,25,Spiro-MeOTAD,Li-TFSI; TBP,DMF; DMSO,15.67
Cs, FA, MA,,0.05,0.81,0.14,,Pb,,0.95,,Br, I,,0.43,2.42,,85,40,NbOx,25,Spiro-MeOTAD,Li-TFSI; TBP,DMF; DMSO,10.64
Cs, FA, MA,,0.05,0.79,0.16,,Pb,,1,,Br, I,,0.3,2.7,,100,40,TiO2-nw,800,Spiro-MeOTAD,Li-TFSI; TBP,DMF; DMSO,14.7
Cs, FA, MA,,0.05,0.79,0.16,,Pb,,1,,Br, I,,0.3,2.7,,100,40,TiO2-nw | TiO2-nw,800.0 | 200.0,Spiro-MeOTAD,Li-TFSI; TBP,DMF; DMSO,17.7
Cs, FA, MA,,0.05,0.79,0.16,,Pb,,1,,Br, I,,0.3,2.7,,100,40,TiO2-nw,800,Spiro-MeOTAD,Li-TFSI; TBP,DMF; DMSO,13.79
Cs, FA, MA,,0.05,0.79,0.16,,Pb,,1,,Br, I,,0.3,2.7,,100,40,TiO2-nw | TiO2-nw,800.0 | 200.0,Spiro-MeOTAD,Li-TFSI; TBP,DMF; DMSO,17.3
Cs, FA, MA,,0.05,0.79,0.16,,Pb,,1,,Br, I,,0.51,2.49,,100,60,TiO2-c | TiO2-mp,30.0 | 180.0,Spiro-MeOTAD,FK209; Li-TFSI; TBP,DMF; DMSO,14.9
Cs, FA, MA,,0.05,0.79,0.16,,Pb,,1,,Br, I,,0.51,2.49,,100,60,TiO2-c | TiO2-mp,30.0 | 180.0,Spiro-MeOTAD,FK209; Li-TFSI; TBP,DMF; DMSO,13.1
Cs, FA, MA,,0.05,0.79,0.16,,Pb,,1,,Br, I,,0.51,2.49,,100,60,TiO2-mp,180,Spiro-MeOTAD,FK209; Li-TFSI; TBP,DMF; DMSO,10.7
Cs, FA, MA,,0.05,0.79,0.16,,Pb,,1,,Br, I,,0.51,2.49,,100,60,TiO2-c | TiO2-mp,30.0 | 180.0,Spiro-MeOTAD,FK209; Li-TFSI; TBP,DMF; DMSO,12
Cs, FA, MA,,0.05,0.79,0.16,,Pb,,1,,Br, I,,0.51,2.49,,100,60,TiO2-c | TiO2-mp,30.0 | 180.0,Spiro-MeOTAD,FK209; Li-TFSI; TBP,DMF; DMSO,11.31
Cs, FA, MA,,0.05,0.79,0.16,,Pb,,1,,Br, I,,0.51,2.49,,100,60,TiO2-mp,180,Spiro-MeOTAD,FK209; Li-TFSI; TBP,DMF; DMSO,9.59
Cs, FA,,,0.2,0.8,,,Pb,,1,,Br, I,,0.9,2.1,,65.0; 100.0,2.0; 10.0,C60 | BCP,20.0 | 5.0,PTAA,F4-TCNQ,DMF; DMSO,17.16
Cs,,,,1,,,,Pb,,1,,Br, I,,1,2,,56; 240,1.0; 2.0,ZnO-np,10,Spiro-MeOTAD,Li-TFSI; TBP,DMF; DMSO,12.3
Cs, FA, MA,,0.05,0.79,0.16,,Pb,,1,,Br, I,,0.49,2.51,,100,60,TiO2-c | TiO2-mp,30.0 | 200.0,Spiro-MeOTAD,Li-TFSI; TBP,DMF; DMSO,20
Cs, FA, MA,,0.05,0.79,0.16,,Pb,,1,,Br, I,,0.49,2.51,,100,60,TiO2-c | TiO2-mp,31.0 | 200.0,Spiro-MeOTAD,Li-TFSI; TBP,DMF; DMSO,17.7
Cs, FA, MA,,0.05,0.79,0.16,,Pb,,1,,Br, I,,0.49,2.51,,100,60,TiO2-c | TiO2-mp,32.0 | 200.0,Spiro-MeOTAD,Li-TFSI; TBP,DMF; DMSO,19.7
Cs, FA, MA,,0.05,0.79,0.16,,Pb,,1,,Br, I,,0.49,2.51,,100,60,TiO2-c | TiO2-mp,33.0 | 200.0,Spiro-MeOTAD,Li-TFSI; TBP,DMF; DMSO,19.4
Cs, FA, MA,,0.05,0.79,0.16,,Pb,,1,,Br, I,,0.49,2.51,,100,60,TiO2-c | TiO2-mp,34.0 | 200.0,Spiro-MeOTAD,Li-TFSI; TBP,DMF; DMSO,5.3
Cs, FA, MA,,0.05,0.79,0.16,,Pb,,1,,Br, I,,0.51,2.49,,100,60,TiO2-c | TiO2-mp,50.0 | 30.0,Spiro-MeOTAD,FK209; Li-TFSI; TBP,DMF; DMSO,19
Cs, FA, MA,,0.05,0.83,0.12,,Pb,,1,,Br, I,,0.45,2.55,,100,60,TiO2-np,50,Spiro-MeOTAD,Li-TFSI; TBP,DMF; DMSO,19.82
Cs, FA, MA,,0.05,0.83,0.12,,Pb,,1,,Br, I,,0.45,2.55,,100,60,TiO2-np,50,Spiro-MeOTAD,Li-TFSI; TBP,DMF; DMSO,20.58
Cs, FA, MA,,0.05,0.83,0.12,,Pb,,1,,Br, I,,0.45,2.55,,100,60,TiO2-np,50,Spiro-MeOTAD,Li-TFSI; TBP,DMF; DMSO,21.33
Cs, FA, MA,,0.05,0.83,0.12,,Pb,,1,,Br, I,,0.45,2.55,,100,60,TiO2-np,50,Spiro-MeOTAD,Li-TFSI; TBP,DMF; DMSO,20.4
Cs, FA, MA,,0.05,0.79,0.16,,Pb,,1,,Br, I,,0.51,2.49,,100,50,TiO2-c | TiO2-mp,30.0 | 150.0,Spiro-MeOTAD,FK209; Li-TFSI; TBP,DMF; DMSO,19.48
Cs, FA, MA,,0.05,0.79,0.16,,Pb,,1,,Br, I,,0.51,2.49,,100,50,TiO2-c | TiO2-mp,30.0 | 150.0,Spiro-MeOTAD,FK209; Zn(TFSI)2; TBP,DMF; DMSO,21.52
Cs, FA, MA,,0.05,0.79,0.16,,Pb,,1,,Br, I,,0.51,2.49,,100,50,TiO2-c | TiO2-mp,30.0 | 150.0,Spiro-MeOTAD,FK209; Li-TFSI; TBP,DMF; DMSO,19.48
Cs, FA, MA,,0.05,0.79,0.16,,Pb,,1,,Br, I,,0.51,2.49,,100,50,TiO2-c | TiO2-mp,30.0 | 150.0,Spiro-MeOTAD,FK209; Zn(TFSI)2; TBP,DMF; DMSO,21.52
Cs, FA, MA,,0.05,0.81,0.14,,Pb,,1,,Br, I,,0.45,2.55,,100,30,TiO2-c | TiO2-mp,45.0 | 200.0,Spiro-MeOTAD,FK209; Li-TFSI; TBP,DMF; DMSO,18.2
Cs,,,,1,,,,Pb,,1,,I,,,3,,,300,5,TiO2-c | TiO2-mp,50.0 | 450.0,Spiro-MeOTAD,Li-TFSI; TBP,DMF; DMSO,10.74
Cs,,,,1,,,,Pb,,1,,I,,,3,,,300,5,TiO2-c | TiO2-mp,50.0 | 450.0,Spiro-MeOTAD,Li-TFSI; TBP,DMF; DMSO,10.74
Cs, FA, MA,,0.05,0.79,0.16,,Pb,,0.54,,I,,,2.46,,,100,60,TiO2-c,40,Spiro-MeOTAD,Li-TFSI; TBP,DMF; DMSO,18.7
Cs, FA,,,0.1,0.9,,,Pb,,1,,I,,,3,,,60.0; 100.0,2.0; 3.0,CPTA | BACl,30.0 | 5.0,Spiro-MeOTAD,Li-TFSI; TBP,Methylammonium acetate,19.31
Cs, FA, MA,,0.05,0.79,0.16,,Pb,,1,,Br, I,,0.51,2.49,,100,60,TiO2-c,200,Spiro-MeOTAD,Li-TFSI; TBP,DMF; DMSO,18
Cs, FA, MA,,0.1,0.747,0.153,,Pb,,1,,Br, I,,0.51,2.49,,100,60,TiO2-c | PCBM-60,100,Spiro-MeOTAD,Li-TFSI; TBP,DMF; DMSO,20.2
Cs, FA, MA,,0.1,0.747,0.153,,Pb,,1,,Br, I,,0.51,2.49,,100,60,TiO2-c | PCBM-60,100,Spiro-MeOTAD,FK209; Li-TFSI; TBP; POM@Cu-BTC,DMF; DMSO,21.44
Cs, FA, MA,,0.05,0.81,0.14,,Pb,,1,,Br, I,,0.45,2.55,,110,20,TiO2-c,40,Spiro-MeOTAD,Li-TFSI; TBP,DMF; DMSO,16.5
Cs, FA, MA,,0.05,0.81,0.14,,Pb,,1,,Br, I,,0.45,2.55,,110,20,TiO2-c,40,Spiro-MeOTAD,Li-TFSI; TBP,DMF; DMSO,19.1
Cs,,,,1,,,,Pb,,1,,Br, I,,2,1,,35; 120,15.0; 60.0,TiO2-c,50,Spiro-MeOTAD,Li-TFSI; TBP,DMSO,3.95
Cs,,,,1,,,,Pb,,1,,Br, I,,2,1,,35; 120,15.0; 60.0,TiO2-c,50,Spiro-MeOTAD,Li-TFSI; TBP,DMSO,4.2
Cs,,,,1,,,,Pb,,1,,Br, I,,2,1,,35; 120,15.0; 60.0,TiO2-c,50,Spiro-MeOTAD,Li-TFSI; TBP,DMSO,4.63
Cs,,,,1,,,,Pb,,1,,Br, I,,2,1,,35; 120,15.0; 60.0,TiO2-c,50,Spiro-MeOTAD,Li-TFSI; TBP,DMSO,4.95
Cs,,,,1,,,,Pb,,1,,Br, I,,2,1,,35; 120,15.0; 60.0,TiO2-c,50,Spiro-MeOTAD,Li-TFSI; TBP,DMSO,5.36
Cs,,,,1,,,,Pb,,1,,Br, I,,2,1,,35; 120,15.0; 60.0,TiO2-c,50,Spiro-MeOTAD,Li-TFSI; TBP,DMSO,5.79
Cs,,,,1,,,,Pb,,1,,Br, I,,2,1,,35; 120,15.0; 60.0,TiO2-c,50,Spiro-MeOTAD,Li-TFSI; TBP,DMSO,6.3
Cs,,,,1,,,,Pb,,1,,Br, I,,2,1,,35; 120,15.0; 60.0,TiO2-c,50,Spiro-MeOTAD,Li-TFSI; TBP,DMSO,6.3
Cs,,,,1,,,,Pb,,1,,Br, I,,2,1,,35; 120 >> 120,15.0; 60.0 >> 5.0,TiO2-c,50,Spiro-MeOTAD,Li-TFSI; TBP,DMSO >> IPA,8.45
Cs,,,,1,,,,Pb,,1,,Br, I,,2,1,,35; 120 >> 120,15.0; 60.0 >> 5.0,TiO2-c,50,Spiro-MeOTAD,Li-TFSI; TBP,DMSO >> IPA,8.69
Cs,,,,1,,,,Pb,,1,,Br, I,,2,1,,35; 120 >> 120,15.0; 60.0 >> 5.0,TiO2-c,50,Spiro-MeOTAD,Li-TFSI; TBP,DMSO >> IPA,9.17
Cs,,,,1,,,,Pb,,1,,Br, I,,2,1,,35; 120 >> 120,15.0; 60.0 >> 5.0,TiO2-c,50,Spiro-MeOTAD,Li-TFSI; TBP,DMSO >> IPA,9.17
Cs,,,,1,,,,Pb,,1,,Br, I,,2,1,,35; 120 >> 120,15.0; 60.0 >> 5.0,TiO2-c,50,Spiro-MeOTAD,Li-TFSI; TBP,DMSO >> IPA,5.43
Cs,,,,1,,,,Pb,,1,,Br, I,,1,2,,35; 120,15.0; 60.0,TiO2-c,50,Spiro-MeOTAD,Li-TFSI; TBP,DMSO,5.51
Cs,,,,1,,,,Pb,,1,,Br, I,,1,2,,35; 120,15.0; 60.0,TiO2-c,50,Spiro-MeOTAD,Li-TFSI; TBP,DMSO,6.87
Cs,,,,1,,,,Pb,,1,,Br, I,,1,2,,35; 120,15.0; 60.0,TiO2-c,50,Spiro-MeOTAD,Li-TFSI; TBP,DMSO,7.19
Cs,,,,1,,,,Pb,,1,,Br, I,,1,2,,35; 120,15.0; 60.0,TiO2-c,50,Spiro-MeOTAD,Li-TFSI; TBP,DMSO,8.02
Cs,,,,1,,,,Pb,,1,,Br, I,,1,2,,35; 120,15.0; 60.0,TiO2-c,50,Spiro-MeOTAD,Li-TFSI; TBP,DMSO,8.46
Cs,,,,1,,,,Pb,,1,,Br, I,,1,2,,35; 120,15.0; 60.0,TiO2-c,50,Spiro-MeOTAD,Li-TFSI; TBP,DMSO,8.74
Cs,,,,1,,,,Pb,,1,,Br, I,,1,2,,35; 120 >> 120,15.0; 60.0 >> 5.0,TiO2-c,50,Spiro-MeOTAD,Li-TFSI; TBP,DMSO >> IPA,10.36
Cs,,,,1,,,,Pb,,1,,Br, I,,1,2,,35; 120 >> 120,15.0; 60.0 >> 5.0,TiO2-c,50,Spiro-MeOTAD,Li-TFSI; TBP,DMSO >> IPA,10.57
Cs,,,,1,,,,Pb,,1,,Br, I,,1,2,,35; 120 >> 120,15.0; 60.0 >> 5.0,TiO2-c,50,Spiro-MeOTAD,Li-TFSI; TBP,DMSO >> IPA,10.73
Cs,,,,1,,,,Pb,,1,,I,,,3,,,35; 120,15.0; 60.0,TiO2-c,50,Spiro-MeOTAD,Li-TFSI; TBP,DMSO,3.9
Cs,,,,1,,,,Pb,,1,,I,,,3,,,35; 120,15.0; 60.0,TiO2-c,50,Spiro-MeOTAD,Li-TFSI; TBP,DMSO,5.12
Cs,,,,1,,,,Pb,,1,,I,,,3,,,35; 120,15.0; 60.0,TiO2-c,50,Spiro-MeOTAD,Li-TFSI; TBP,DMSO,5.18
Cs,,,,1,,,,Pb,,1,,I,,,3,,,35; 120,15.0; 60.0,TiO2-c,50,Spiro-MeOTAD,Li-TFSI; TBP,DMSO,5.29
Cs,,,,1,,,,Pb,,1,,I,,,3,,,35; 120,15.0; 60.0,TiO2-c,50,Spiro-MeOTAD,Li-TFSI; TBP,DMSO,5.39
Cs,,,,1,,,,Pb,,1,,I,,,3,,,35; 120,15.0; 60.0,TiO2-c,50,Spiro-MeOTAD,Li-TFSI; TBP,DMSO,5.58
Cs,,,,1,,,,Pb,,1,,I,,,3,,,35; 120 >> 120,15.0; 60.0 >> 5.0,TiO2-c,50,Spiro-MeOTAD,Li-TFSI; TBP,DMSO >> IPA,6.55
Cs,,,,1,,,,Pb,,1,,I,,,3,,,35; 120 >> 120,15.0; 60.0 >> 5.0,TiO2-c,50,Spiro-MeOTAD,Li-TFSI; TBP,DMSO >> IPA,6.77
Cs,,,,1,,,,Pb,,1,,I,,,3,,,35; 120 >> 120,15.0; 60.0 >> 5.0,TiO2-c,50,Spiro-MeOTAD,Li-TFSI; TBP,DMSO >> IPA,6.91
Cs,,,,1,,,,Pb,,1,,Br, I,,1,2,,150,10,TiO2-c,60,Spiro-MeOTAD,Li-TFSI; TBP,DMF; DMSO; GBL,14.22
Cs,,,,1,,,,Pb,,1,,Br, I,,1,2,,150,10,TiO2-c,60,Spiro-MeOTAD,Li-TFSI; TBP,DMF; DMSO; GBL,11.1
Cs, FA,,,0.17,0.83,,,Pb,,1,,Br, I,,0.51,2.49,,100,30,SnO2-c | C60,6.0 | 10.0,PTAA,Li-TFSI; TBP,DMF; DMSO,7.4
Cs, FA,,,0.17,0.83,,,Pb,,1,,Br, I,,0.51,2.49,,100,30,SnO2-c | C60,6.0 | 10.0,PTAA,Li-TFSI; TBP,DMF; DMSO,7.8
Cs, FA,,,0.17,0.83,,,Pb,,1,,Br, I,,0.51,2.49,,100,30,SnO2-c | C60,6.0 | 10.0,PTAA,Li-TFSI; TBP,DMF; DMSO,7.5
Cs, FA,,,0.17,0.83,,,Pb,,1,,Br, I,,0.51,2.49,,100,30,SnO2-c | C60,6.0 | 10.0,PTAA,Li-TFSI; TBP,DMF; DMSO,7.5
Cs, FA,,,0.17,0.83,,,Pb,,1,,Br, I,,0.51,2.49,,100,30,SnO2-c | C60,6.0 | 10.0,PTAA,Li-TFSI; TBP,DMF; DMSO,8.9
Cs, FA,,,0.17,0.83,,,Pb,,1,,Br, I,,0.51,2.49,,100,30,SnO2-c | C60,6.0 | 10.0,PTAA,Li-TFSI; TBP,DMF; DMSO,9.4
Cs, FA,,,0.17,0.83,,,Pb,,1,,Br, I,,0.51,2.49,,100,30,ZTO | SnO2-c | C60,2.0 | 4.0 | 10.0,PTAA,Li-TFSI; TBP,DMF; DMSO,8.4
Cs, FA,,,0.17,0.83,,,Pb,,1,,Br, I,,0.51,2.49,,100,30,ZTO | SnO2-c | C60,2.0 | 4.0 | 10.0,PTAA,Li-TFSI; TBP,DMF; DMSO,9.2
