Repository: Zhang-NJ-Lab/HuangYiRuPerovskiteNature-Boston-Lsy

# HuangYiRuPerovskiteNature-Boston-Lsy
主要是hyr的清洗数据，fillna

File: data15-00.csv (part 2 of 20)
a1,a2,a3,a4,a1_coefficients,a2_coefficients,a3_coefficients,a4_coefficients,b1,b2,b1_coefficients,b2_coefficients,c1,c2,c3,c1_coefficients,c2_coefficients,c3_coefficients,Perovskite_deposition_thermal_annealing_temperature,Perovskite_deposition_thermal_annealing_time,ETL_stack_sequence,ETL_thickness,HTL_stack_sequence,HTL_additives_compounds,Perovskite_deposition_solvents,JV_default_PCE
Cs, FA,,,0.17,0.83,,,Pb,,1,,Br, I,,0.51,2.49,,100,30,ZTO | SnO2-c | C60,2.0 | 4.0 | 10.0,PTAA,Li-TFSI; TBP,DMF; DMSO,8.7
Cs, FA,,,0.17,0.83,,,Pb,,1,,Br, I,,0.51,2.49,,100,30,ZTO | SnO2-c | C60,2.0 | 4.0 | 10.0,PTAA,Li-TFSI; TBP,DMF; DMSO,7.5
Cs, FA,,,0.17,0.83,,,Pb,,1,,Br, I,,0.51,2.49,,100,30,ZTO | SnO2-c | C60,2.0 | 4.0 | 10.0,PTAA,Li-TFSI; TBP,DMF; DMSO,11.4
Cs, FA,,,0.17,0.83,,,Pb,,1,,Br, I,,0.51,2.49,,100,30,ZTO | SnO2-c | C60,2.0 | 4.0 | 10.0,PTAA,Li-TFSI; TBP,DMF; DMSO,12.6
Cs, FA,,,0.17,0.83,,,Pb,,1,,Br, I,,1.5,1.5,,100,30,ZTO | SnO2-c | PCBM-60,2.0 | 4.0 | nan,PTAA,Li-TFSI; TBP,DMF; DMSO,9.9
Cs, FA, MA,,0.1,0.765,0.135,,Pb,,1,,Br, I,,0.45,2.55,,100,90,TiO2-c | TiO2-mp,20.0 | 200.0,KR360,FK209; Li-TFSI; TBP,DMF; DMSO,11.79
Cs, FA, MA,,0.1,0.765,0.135,,Pb,,1,,Br, I,,0.45,2.55,,100,90,TiO2-c | TiO2-mp,20.0 | 200.0,KR374,FK209; Li-TFSI; TBP,DMF; DMSO,19.26
Cs, FA, MA,,0.1,0.765,0.135,,Pb,,1,,Br, I,,0.45,2.55,,100,90,TiO2-c | TiO2-mp,20.0 | 200.0,KR378,FK209; Li-TFSI; TBP,DMF; DMSO,15.82
Cs, FA, MA,,0.1,0.765,0.135,,Pb,,1,,Br, I,,0.45,2.55,,100,90,TiO2-c | TiO2-mp,20.0 | 200.0,Spiro-MeOTAD,FK209; Li-TFSI; TBP,DMF; DMSO,19.54
Cs, FA, MA,,0.1,0.81,0.09,,Pb,,1,,Br, I,,0.1,2.9,,70.0 >> 140.0,2.0 >> 25.0,TiO2-np,50,Spiro-MeOTAD,Li-TFSI; TBP,DMF; DMSO >> IPA,21.7
Cs, FA, MA,,0.05,0.81,0.14,,Pb,,1,,Br, I,,0.45,2.55,,100,80,TiO2-c | SnO2-np,50.0 | nan,Spiro-MeOTAD,Li-TFSI; TBP,DMF; DMSO,17.96
Cs, FA, MA,,0.05,0.81,0.14,,Pb,,1,,Br, I,,0.45,2.55,,100,80,TiO2-c | SnO2-np,50.0 | nan,Spiro-MeOTAD,Li-TFSI; TBP,DMF; DMSO,19.06
Cs, FA, MA,,0.05,0.81,0.14,,Pb,,1,,Br, I,,0.45,2.55,,100,80,TiO2-c | SnO2-np,50.0 | nan,Spiro-MeOTAD,Li-TFSI; TBP,DMF; DMSO,20.01
Cs, FA, MA,,0.05,0.81,0.14,,Pb,,1,,Br, I,,0.45,2.55,,100,80,TiO2-c | SnO2-np,50.0 | nan,Spiro-MeOTAD,Li-TFSI; TBP,DMF; DMSO,19.77
Cs, FA, MA,,0.05,0.81,0.14,,Pb,,1,,Br, I,,0.45,2.55,,100,80,TiO2-c | SnO2-np,50.0 | nan,Spiro-MeOTAD,Li-TFSI; TBP,DMF; DMSO,17.87
Cs, FA, MA,,0.05,0.81,0.14,,Pb,,1,,Br, I,,0.45,2.55,,100,80,TiO2-c | SnO2-np,50.0 | nan,Spiro-MeOTAD,Li-TFSI; TBP,DMF; DMSO,19.24
Cs, FA, MA,,0.05,0.79,0.16,,Pb,,1,,Br, I,,0.51,2.49,,100,60,TiO2-c | TiO2-mp,40.0 | 200.0,Spiro-MeOTAD,FK209; Li-TFSI; TBP,DMF; DMSO,18.61
Cs, FA, MA,,0.05,0.79,0.16,,Pb,,1,,Br, I,,0.51,2.49,,100,60,TiO2-c | TiO2-mp,40.0 | 200.0,Spiro-MeOTAD,FK209; Li-TFSI; TBP,DMF; DMSO,15
Cs, FA, MA,,0.05,0.79,0.16,,Pb,,1,,Br, I,,0.51,2.49,,100,60,TiO2-c | TiO2-mp,40.0 | 200.0,Spiro-MeOTAD,FK209; Li-TFSI; TBP,DMF; DMSO,11.56
Cs, FA, MA,,0.05,0.79,0.16,,Pb,,1,,Br, I,,0.51,2.49,,100,60,TiO2-c | TiO2-mp,40.0 | 200.0,Spiro-MeOTAD,FK209; Li-TFSI; TBP,DMF; DMSO,2.5
Cs, FA, MA,,0.05,0.79,0.16,,Pb,,1,,Br, I,,0.51,2.49,,100,60,TiO2-c | TiO2-mp,40.0 | 200.0,Spiro-MeOTAD,FK209; Li-TFSI; TBP,DMF; DMSO,0
Cs, FA, MA,,0.05,0.79,0.16,,Pb,,1,,Br, I,,0.51,2.49,,105,60,TiO2-c | TiO2-mp,150,Spiro-MeOTAD,FK209; Li-TFSI; TBP,DMF; DMSO,18.33
Cs, FA, MA,,0.05,0.79,0.16,,Pb,,1,,Br, I,,0.51,2.49,,105.0 >> 105,60.0 >> 5.0,TiO2-c | TiO2-mp,150,Spiro-MeOTAD,FK209; Li-TFSI; TBP,DMF; DMSO >> IPA,19.19
Cs, FA, MA,,0.05,0.79,0.16,,Pb,,1,,Br, I,,0.51,2.49,,105.0 >> 105,60.0 >> 5.0,TiO2-c | TiO2-mp,150,Spiro-MeOTAD,FK209; Li-TFSI; TBP,DMF; DMSO >> IPA,18.58
Cs, FA, MA,,0.05,0.79,0.16,,Pb,,1,,Br, I,,0.51,2.49,,105.0 >> 105,60.0 >> 5.0,TiO2-c | TiO2-mp,150,Spiro-MeOTAD,FK209; Li-TFSI; TBP,DMF; DMSO >> IPA,17.39
Cs, FA, MA,,0.05,0.79,0.16,,Pb,,1,,Br, I,,0.51,2.49,,105.0 >> 105,60.0 >> 5.0,TiO2-c | TiO2-mp,150,Spiro-MeOTAD,FK209; Li-TFSI; TBP,DMF; DMSO >> IPA,19.51
Cs, FA, MA,,0.05,0.85,0.1,,Pb,,1,,Br, I,,0.1,2.9,,100,60,TiO2-c | TiO2-mp,40.0 | 250.0,Spiro-MeOTAD,Li-TFSI; TBP,DMF; DMSO,21
Cs, FA,,,0.2,0.8,,,Pb,,1,,I,,,3,,,170,10,TiO2-c,40,Spiro-MeOTAD,FK269; Li-TFSI; TBP,Cyclohexyl-2-pyrrolidone; DMF,10
Cs, FA,,,0.2,0.8,,,Pb,,1,,I,,,3,,,170,10,TiO2-c,40,Spiro-MeOTAD,FK269; Li-TFSI; TBP,Cyclohexyl-2-pyrrolidone; DMF,13.9
Cs, FA,,,0.2,0.8,,,Pb,,1,,I,,,3,,,170,10,TiO2-c,40,Spiro-MeOTAD,FK269; Li-TFSI; TBP,Cyclohexyl-2-pyrrolidone; DMF,10
Cs, FA, MA,,0.05,0.81,0.14,,Pb,,1,,Br, I,,0.45,2.55,,100,60,TiO2-c,50,Spiro-MeOTAD,Li-TFSI; TBP,DMF; DMSO,19.53
Cs, FA, MA,,0.05,0.81,0.14,,Pb,,1,,Br, I,,0.45,2.55,,100,60,TiO2-c,50,Spiro-MeOTAD,Li-TFSI; TBP,DMF; DMSO,21.31
Cs, FA,,,0.17,0.83,,,Pb,,1,,Br, I,,0.51,2.49,,100,45,SnO2-c | Al2O3-mp,nan | 50.0,Spiro-MeOTAD,Li-TFSI; TBP,DMF; DMSO,20.3
Cs, FA,,,0.17,0.83,,,Pb,,1,,Br, I,,0.51,2.49,,100,45,SnO2-c | Al2O3-mp,nan | 100.0,Spiro-MeOTAD,Li-TFSI; TBP,DMF; DMSO,18.2
Cs, FA,,,0.17,0.83,,,Pb,,1,,Br, I,,0.51,2.49,,100,45,SnO2-c | Al2O3-mp,nan | 200.0,Spiro-MeOTAD,Li-TFSI; TBP,DMF; DMSO,14.7
Cs,,,,1,,,,Pb,,1,,Br, I,,2,1,,30; 160,10.0; 20.0; 0.0,In2S3,129,Spiro-MeOTAD,FK209; Li-TFSI; TBP,DMSO,5.59
Cs,,,,1,,,,Pb,,1,,Br, I,,2,1,,30; 160,10.0; 20.0; 0.0,In2S3,129,Spiro-MeOTAD,FK209; Li-TFSI; TBP,DMSO,5.4
Cs, FA, MA,,0.06,0.77,0.17,,Pb,,1,,Br, I,,0.17,0.83,,110,15,TiO2-np,40,Spiro-MeOTAD,FK209; Li-TFSI; TBP,DMF; DMSO,16.61
Cs, FA, MA,,0.06,0.77,0.17,,Pb,,1,,Br, I,,0.17,0.83,,110,15,TiO2-np,40,Spiro-MeOTAD,FK209; Li-TFSI; TBP,DMF; DMSO,18.71
Cs, FA, MA,,0.06,0.77,0.17,,Pb,,1,,Br, I,,0.17,0.83,,110,15,TiO2-np,40,Spiro-MeOTAD,FK209; Li-TFSI; TBP,DMF; DMSO,16.06
Cs, FA, MA,,0.06,0.77,0.17,,Pb,,1,,Br, I,,0.17,0.83,,110,15,TiO2-np,40,Spiro-MeOTAD,FK209; Li-TFSI; TBP,DMF; DMSO,17.44
Cs, FA, MA,,0.06,0.77,0.17,,Pb,,1,,Br, I,,0.17,0.83,,110,15,TiO2-np,40,Spiro-MeOTAD,FK209; Li-TFSI; TBP,DMF; DMSO,16
Cs, FA, MA,,0.06,0.77,0.17,,Pb,,1,,Br, I,,0.17,0.83,,110,15,TiO2-np,40,Spiro-MeOTAD,FK209; Li-TFSI; TBP,DMF; DMSO,17.6
Cs, FA, MA,,0.1,0.75,0.15,,Pb,,1,,Br, I,,0.35,2.65,,120,30,SnO2-np,50,Spiro-MeOTAD,Li-TFSI; TBP,DMF; DMSO,19
Cs, FA, MA,,0.1,0.75,0.15,,Pb,,1,,Br, I,,0.35,2.65,,120,30,SnO2-np,50,Spiro-MeOTAD,Li-TFSI; TBP,DMF; DMSO,17.21
Cs, FA, MA,,0.1,0.75,0.15,,Pb,,1,,Br, I,,0.35,2.65,,120,30,Graphene; NDI; SnO2-np,50,Spiro-MeOTAD,Li-TFSI; TBP,DMF; DMSO,20
Cs, FA, MA,,0.1,0.75,0.15,,Pb,,1,,Br, I,,0.35,2.65,,120,30,Graphene; NDI; SnO2-np,50,Spiro-MeOTAD,Li-TFSI; TBP,DMF; DMSO,18.83
Cs, FA, MA,,0.1,0.75,0.15,,Pb,,1,,Br, I,,0.35,2.65,,120,30,NDI; SnO2-np,50,Spiro-MeOTAD,Li-TFSI; TBP,DMF; DMSO,17.77
Cs, FA, MA,,0.1,0.75,0.15,,Pb,,1,,Br, I,,0.35,2.65,,120,30,NDI; SnO2-np,50,Spiro-MeOTAD,Li-TFSI; TBP,DMF; DMSO,16.99
Cs, FA, MA,,0.1,0.75,0.15,,Pb,,1,,Br, I,,0.35,2.65,,120,30,NDI; SnO2-np,50,Spiro-MeOTAD,Li-TFSI; TBP,DMF; DMSO,14.33
Cs, FA, MA,,0.1,0.75,0.15,,Pb,,1,,Br, I,,0.35,2.65,,120,30,NDI; SnO2-np,50,Spiro-MeOTAD,Li-TFSI; TBP,DMF; DMSO,13.32
Cs, FA, MA,,0.1,0.75,0.15,,Pb,,1,,Br, I,,0.35,2.65,,120,30,NDI; SnO2-np,50,Spiro-MeOTAD,Li-TFSI; TBP,DMF; DMSO,18.76
Cs, FA, MA,,0.1,0.75,0.15,,Pb,,1,,Br, I,,0.35,2.65,,120,30,NDI; SnO2-np,50,Spiro-MeOTAD,Li-TFSI; TBP,DMF; DMSO,16.81
Cs, FA, MA,,0.06,0.78,0.16,,Pb,,1,,I,,,3,,,70.0 >> 125.0,15.0 >> 15.0,TiO2-np,150,Spiro-MeOTAD,Li-TFSI; TBP,DMF >> Ethanol,19.6
Cs, FA, MA,,0.06,0.78,0.16,,Pb,,1,,Br, I,,0.18,2.82,,70.0 >> 125.0,15.0 >> 15.0,TiO2-np,150,Spiro-MeOTAD,Li-TFSI; TBP,DMF >> Ethanol,19.56
Cs, FA, MA,,0.06,0.78,0.16,,Pb,,1,,I,,,3,,,70.0 >> 125.0,15.0 >> 15.0,TiO2-np,150,Spiro-MeOTAD,Li-TFSI; TBP,DMF >> Ethanol,20.38
Cs, FA, MA,,0.06,0.78,0.16,,Pb,,1,,Br, I,,0.18,2.82,,70.0 >> 125.0,15.0 >> 15.0,TiO2-np,150,Spiro-MeOTAD,Li-TFSI; TBP,DMF >> Ethanol,20.03
Cs, FA, MA,,0.06,0.78,0.16,,Pb,,1,,I,,,3,,,70.0 >> 125.0,15.0 >> 15.0,TiO2-np,150,Spiro-MeOTAD,Li-TFSI; TBP,DMF >> Ethanol,19
Cs, FA, MA,,0.06,0.78,0.16,,Pb,,1,,Br, I,,0.18,2.82,,70.0 >> 125.0,15.0 >> 15.0,TiO2-np,150,Spiro-MeOTAD,Li-TFSI; TBP,DMF >> Ethanol,18.5
Cs, FA, MA,,0.05,0.85,0.1,,Pb,,1,,Br, I,,0.3,2.7,,100,1,TiO2-c | TiO2-mp,30.0 | 200.0,O5H-OMeDPA,Li-TFSI; TBP,DMF; DMSO,20.03
Cs, FA, MA,,0.05,0.85,0.1,,Pb,,1,,Br, I,,0.3,2.7,,100,1,TiO2-c | TiO2-mp,30.0 | 200.0,Spiro-MeOTAD,Li-TFSI; TBP,DMF; DMSO,19.38
Cs, FA, MA,,0.05,0.85,0.1,,Pb,,1,,Br, I,,0.3,2.7,,100,1,TiO2-c | TiO2-mp,30.0 | 200.0,O5H-OMeDPA,Li-TFSI; TBP,DMF; DMSO,20.95
Cs, FA, MA,,0.05,0.79,0.16,,Pb,,1,,Br, I,,0.51,2.49,,100,60,C60 | BCP,30.0 | 8.0,PolyTPD,PFN-P2,DMF; DMSO,19.2
Cs, FA, MA,,0.05,0.79,0.16,,Pb,,1,,Br, I,,0.51,2.49,,100,60,C60 | BCP,30.0 | 8.0,PTAA,PFN-P2,DMF; DMSO,19.5
Cs, FA, MA,,0.05,0.79,0.16,,Pb,,1,,Br, I,,0.51,2.49,,100,60,C60 | BCP,30.0 | 8.0,PTAA | LiF,PFN-P2,DMF; DMSO,20.2
Cs, FA, MA,,0.05,0.79,0.16,,Pb,,1,,Br, I,,0.51,2.49,,100,60,TiO2-c | TiO2-mp,30.0 | nan,Spiro-MeOTAD,FK209; Li-TFSI; TBP,DMF; DMSO,19
Cs, FA, MA,,0.05,0.79,0.16,,Pb,,1,,Br, I,,0.51,2.49,,100,60,C60 | BCP,30.0 | 8.0,PTAA | LiF,PFN-P2,DMF; DMSO,21.4
Cs, FA, MA,,0.05,0.86,0.09,,Pb,,1,,Br, I,,0.3,2.7,,100,60,SnO2-c,40,Spiro-MeOTAD,Zn(TFSI)2; TBP,DMF; DMSO,20.4
Cs, FA, MA,,0.05,0.86,0.09,,Pb,,1,,Br, I,,0.3,2.7,,100,60,SnO2-c,40,Spiro-MeOTAD,Zn(TFSI)2; TBP,DMF; DMSO,21.7
Cs, FA, MA,,0.05,0.86,0.09,,Pb,,1,,Br, I,,0.3,2.7,,100,60,SnO2-c,40,Spiro-MeOTAD,Zn(TFSI)2; TBP,DMF; DMSO,22
Cs, FA, MA,,0.05,0.86,0.09,,Pb,,1,,Br, I,,0.3,2.7,,100,60,SnO2-c,40,Spiro-MeOTAD,Zn(TFSI)2; TBP,DMF; DMSO,21.8
Cs, FA, MA,,0.05,0.86,0.09,,Pb,,1,,Br, I,,0.3,2.7,,100,60,SnO2-c,40,Spiro-MeOTAD,Li-TFSI; TBP,DMF; DMSO,20.7
Cs, FA, MA,,0.05,0.86,0.09,,Pb,,1,,Br, I,,0.3,2.7,,100,60,SnO2-c,40,Spiro-MeOTAD,Li-TFSI; TBP,DMF; DMSO,18.33
Cs, FA, MA,,0.1,0.75,0.15,,Pb,,1,,Br, I,,0.5,2.5,,100,60,PyCEE,40,Spiro-MeOTAD,Li-TFSI; TBP,DMF; DMSO,15.25
Cs, FA, MA,,0.07,0.775,0.145,,Pb,,1,,Br, I,,0.45,2.55,,100,45,TiO2-c | TiO2-mp,50.0 | 80.0,Spiro-MeOTAD,Li-TFSI; TBP,DMF; DMSO,19.96
Cs, FA, MA,,0.07,0.775,0.145,,Pb,,1,,Br, I,,0.45,2.55,,100,45,TiO2-c | TiO2-mp,50.0 | 80.0,Spiro-MeOTAD,Li-TFSI; TBP,DMF; DMSO,19.62
Cs, FA, MA,,0.07,0.775,0.145,,Pb,,1,,Br, I,,0.45,2.55,,100,45,TiO2-c | TiO2-mp,50.0 | 80.0,Spiro-MeOTAD,Li-TFSI; TBP,DMF; DMSO,18.5
Cs, FA, MA,,0.07,0.775,0.145,,Pb,,1,,Br, I,,0.45,2.55,,100,45,TiO2-c | TiO2-mp,50.0 | 80.0,Spiro-MeOTAD,Li-TFSI; TBP,DMF; DMSO,18.74
Cs, FA, MA,,0.07,0.775,0.145,,Pb,,1,,Br, I,,0.45,2.55,,100,45,TiO2-c | TiO2-mp | PCBM-60; PMMA,50.0 | 80.0 | nan,Spiro-MeOTAD,Li-TFSI; TBP,DMF; DMSO,20.49
Cs, FA, MA,,0.07,0.775,0.145,,Pb,,1,,Br, I,,0.45,2.55,,100,45,TiO2-c | TiO2-mp | PCBM-60; PMMA,50.0 | 80.0 | nan,Spiro-MeOTAD,Li-TFSI; TBP,DMF; DMSO,20.43
Cs, FA, MA,,0.07,0.775,0.145,,Pb,,1,,Br, I,,0.45,2.55,,100,45,TiO2-c | TiO2-mp | PCBM-60; PMMA,50.0 | 80.0 | nan,Spiro-MeOTAD,Li-TFSI; TBP,DMF; DMSO,20.4
Cs, FA, MA,,0.07,0.775,0.145,,Pb,,1,,Br, I,,0.45,2.55,,100,45,TiO2-c | TiO2-mp | PCBM-60; PMMA,50.0 | 80.0 | nan,Spiro-MeOTAD,Li-TFSI; TBP,DMF; DMSO,19.94
Cs, FA, MA,,0.05,0.76,0.19,,Pb,,1,,Br, I,,0.6,2.4,,100,60,SnO2-c,40,Spiro-MeOTAD,FK209; Li-TFSI; TBP,DMF; DMSO,18.1
Cs, FA, MA,,0.05,0.76,0.19,,Pb,,1,,Br, I,,0.6,2.4,,100,60,SnO2-c | 3-(1-pyridinio)-1-propanesulfonate,40.0 | nan,Spiro-MeOTAD,FK209; Li-TFSI; TBP,DMF; DMSO,20.28
Cs, FA, MA,,0.05,0.76,0.19,,Pb,,1,,Br, I,,0.6,2.4,,100,60,SnO2-c | 3-(1-pyridinio)-1-propanesulfonate,40.0 | nan,Spiro-MeOTAD,FK209; Li-TFSI; TBP,DMF; DMSO,20.5
Cs, FA, MA,,0.05,0.76,0.19,,Pb,,1,,Br, I,,0.6,2.4,,100,60,SnO2-c | 3-(1-pyridinio)-1-propanesulfonate,40.0 | nan,Spiro-MeOTAD,FK209; Li-TFSI; TBP,DMF; DMSO,19.9
Cs, FA, MA,,0.05,0.76,0.19,,Pb,,1,,Br, I,,0.6,2.4,,100,60,SnO2-c | 3-(1-pyridinio)-1-propanesulfonate,40.0 | nan,Spiro-MeOTAD,FK209; Li-TFSI; TBP,DMF; DMSO,19.35
Cs, FA, MA,,0.05,0.76,0.19,,Pb,,1,,Br, I,,0.6,2.4,,100,60,SnO2-c | 3-(1-pyridinio)-1-propanesulfonate,40.0 | nan,Spiro-MeOTAD,FK209; Li-TFSI; TBP,DMF; DMSO,21.43
Cs, FA, MA,,0.05,0.78,0.16,,Pb,,1,,Br, I,,0.5,2.5,,100,60,HfO2 | SnO2-np,0.2 | nan,Spiro-MeOTAD,Li-TFSI; TBP,DMF; DMSO,18.29
Cs, FA, MA,,0.05,0.78,0.16,,Pb,,1,,Br, I,,0.5,2.5,,100,60,HfO2 | SnO2-np,0.5 | nan,Spiro-MeOTAD,Li-TFSI; TBP,DMF; DMSO,18.68
Cs, FA, MA,,0.05,0.78,0.16,,Pb,,1,,Br, I,,0.5,2.5,,100,60,HfO2 | SnO2-np,0.8 | nan,Spiro-MeOTAD,Li-TFSI; TBP,DMF; DMSO,17.8
Cs, FA, MA,,0.05,0.78,0.16,,Pb,,1,,Br, I,,0.5,2.5,,100,60,HfO2 | SnO2-np,1.1 | nan,Spiro-MeOTAD,Li-TFSI; TBP,DMF; DMSO,16.89
Cs, FA, MA,,0.05,0.78,0.16,,Pb,,1,,Br, I,,0.5,2.5,,100,60,HfO2 | SnO2-np,0.5 | nan,Spiro-MeOTAD,Li-TFSI; TBP,DMF; DMSO,18.83
Cs, FA, MA,,0.05,0.79,0.16,,Pb,,1,,Br, I,,0.51,2.49,,150,10,TiO2-c | TiO2-mp | ETPM,25.0 | 187.0 | nan,Spiro-MeOTAD,Li-TFSI; TBP,DMF; DMSO,18
Cs, FA, MA,,0.05,0.79,0.16,,Pb,,1,,Br, I,,0.51,2.49,,150,10,TiO2-c | TiO2-mp,25.0 | 187.0,Spiro-MeOTAD,Li-TFSI; TBP,DMF; DMSO,17.9
Cs, FA, MA,,0.05,0.79,0.16,,Pb,,1,,Br, I,,0.51,2.49,,150,10,TiO2-c | TiO2-mp | ETPM,25.0 | 187.0 | nan,Spiro-MeOTAD,Li-TFSI; TBP,DMF; DMSO,18
Cs, FA, MA,,0.05,0.79,0.16,,Pb,,1,,Br, I,,0.51,2.49,,150,10,TiO2-c | TiO2-mp,25.0 | 187.0,Spiro-MeOTAD,Li-TFSI; TBP,DMF; DMSO,17.9
Cs, FA, MA,,0.05,0.79,0.16,,Pb,,1,,Br, I,,0.51,2.49,,150,10,TiO2-c | TiO2-mp | ETPM,25.0 | 187.0 | nan,Spiro-MeOTAD,Li-TFSI; TBP,DMF; DMSO,17.9
Cs, FA, MA,,0.05,0.79,0.16,,Pb,,1,,Br, I,,0.51,2.49,,150,10,TiO2-c | TiO2-mp | ETPM,25.0 | 187.0 | nan,Spiro-MeOTAD,Li-TFSI; TBP,DMF; DMSO,18.23
Cs, FA,,,0.15,0.85,,,Pb,,1,,Br, I,,0.3,2.7,,145,5,SnO2-np,40,Spiro-MeOTAD,FK209; Li-TFSI; TBP,DMSO; GBL,17.2
Cs, FA,,,0.15,0.85,,,Pb,,1,,Br, I,,0.3,2.7,,145,5,SnO2-np,42,Spiro-MeOTAD,FK209; Li-TFSI; TBP,DMF; DMSO,12.6
Cs, FA, MA,,0.06,0.78,0.16,,Pb,,1,,Br, I,,0.51,2.49,,100,60,TiO2-c,30,Spiro-MeOTAD,FK209; Li-TFSI; TBP,DMF; DMSO,13
Cs, FA, MA,,0.06,0.78,0.16,,Pb,,1,,Br, I,,0.51,2.49,,100,60,TiO2-c | TiO2-mp,30.0 | 150.0,Spiro-MeOTAD,FK209; Li-TFSI; TBP,DMF; DMSO,16
Cs, FA, MA,,0.06,0.78,0.16,,Pb,,1,,Br, I,,0.51,2.49,,100,60,SnO2-c,30,Spiro-MeOTAD,FK209; Li-TFSI; TBP,DMF; DMSO,13.5
Cs, FA, MA,,0.06,0.78,0.16,,Pb,,1,,Br, I,,0.51,2.49,,100,60,SnO2-c | SnO2-mp,30.0 | nan,Spiro-MeOTAD,FK209; Li-TFSI; TBP,DMF; DMSO,14.5
Cs, FA,,,0.2,0.8,,,Pb,,1,,Br, I,,0.75,2.25,,100,30,TiO2-c,60,Spiro-MeOTAD,Li-TFSI; TBP,DMF; DMSO,17.6
Cs, FA, MA,,0.05,0.81,0.14,,Pb,,1,,Br, I,,0.45,2.55,,100,30,TiO2-c,60,Spiro-MeOTAD,Li-TFSI; TBP,DMF; DMSO,20.7
Cs, FA,,,0.17,0.83,,,Pb,,1,,Br, I,,1.2,1.8,,100,30,TiO2-c,60,Spiro-MeOTAD,Li-TFSI; TBP,DMF; DMSO,16.7
Cs, FA, MA,,0.12,0.83,0.05,,Pb,,1,,Br, I,,1.2,1.8,,100,30,TiO2-c,60,Spiro-MeOTAD,Li-TFSI; TBP,DMF; DMSO,19.1
Cs, FA, MA,,0.05,0.54,0.41,,Pb,,1,,Br, I,,0.06,2.94,,70.0 >> 150.0,1.0 >> 70.0,SnO2-np,50,Spiro-MeOTAD,Li-TFSI; TBP,DMF; DMSO >> IPA,19.68
Cs, FA, MA,,0.05,0.54,0.41,,Pb,,1,,Br, I,,0.06,2.94,,70.0 >> 150.0,1.0 >> 70.0,SnO2-np,50,Spiro-MeOTAD,Li-TFSI; TBP,DMF; DMSO >> IPA,19.68
Cs, FA, MA,,0.05,0.54,0.41,,Pb,,1,,Br, I,,0.06,2.94,,70.0 >> 150.0,1.0 >> 70.0,SnO2-np,50,Spiro-MeOTAD,Li-TFSI; TBP,DMF; DMSO >> IPA,19.68
Cs, FA, MA,,0.05,0.54,0.41,,Pb,,1,,Br, I,,0.06,2.94,,70.0 >> 150.0,1.0 >> 70.0,SnO2-np,50,Spiro-MeOTAD,Li-TFSI; TBP,DMF; DMSO >> IPA,19.68
Cs, FA, MA,,0.05,0.54,0.41,,Pb,,1,,Br, I,,0.06,2.94,,70.0 >> 150.0,1.0 >> 70.0,SnO2-np,50,Spiro-MeOTAD,Li-TFSI; TBP,DMF; DMSO >> IPA,21.92
Cs, FA, MA,,0.05,0.54,0.41,,Pb,,1,,Br, I,,0.06,2.94,,70.0 >> 150.0,1.0 >> 70.0,SnO2-np,50,Spiro-MeOTAD,Li-TFSI; TBP,DMF; DMSO >> IPA,21.92
Cs, FA, MA,,0.05,0.54,0.41,,Pb,,1,,Br, I,,0.06,2.94,,70.0 >> 150.0,1.0 >> 70.0,SnO2-np,50,Spiro-MeOTAD,Li-TFSI; TBP,DMF; DMSO >> IPA,21.92
Cs, FA, MA,,0.05,0.54,0.41,,Pb,,1,,Br, I,,0.06,2.94,,70.0 >> 150.0,1.0 >> 70.0,SnO2-np,50,Spiro-MeOTAD,Li-TFSI; TBP,DMF; DMSO >> IPA,21.92
Cs,,,,1,,,,Pb,,1,,Br, I,,1,2,,280,10,TiO2-c | TiO2-mp,30.0 | nan,Spiro-MeOTAD,Li-TFSI; TBP,DMF; DMSO,10.21
Cs,,,,1,,,,Eu, Pb,0.01,0.99,Br, I,,1,2,,280,10,TiO2-c | TiO2-mp,30.0 | nan,Spiro-MeOTAD,Li-TFSI; TBP,DMF; DMSO,12.37
Cs,,,,1,,,,Eu, Pb,0.03,0.97,Br, I,,1,2,,280,10,TiO2-c | TiO2-mp,30.0 | nan,Spiro-MeOTAD,Li-TFSI; TBP,DMF; DMSO,13.18
Cs,,,,1,,,,Eu, Pb,0.05,0.95,Br, I,,1,2,,280,10,TiO2-c | TiO2-mp,30.0 | nan,Spiro-MeOTAD,Li-TFSI; TBP,DMF; DMSO,13.71
Cs,,,,1,,,,Eu, Pb,0.07,0.93,Br, I,,1,2,,280,10,TiO2-c | TiO2-mp,30.0 | nan,Spiro-MeOTAD,Li-TFSI; TBP,DMF; DMSO,12.45
Cs,,,,1,,,,Eu, Pb,0.09,0.91,Br, I,,1,2,,280,10,TiO2-c | TiO2-mp,30.0 | nan,Spiro-MeOTAD,Li-TFSI; TBP,DMF; DMSO,10.97
Cs, FA, MA,,0.1,0.75,0.15,,Pb,,1,,Br, I,,0.51,2.49,,100,60,TiO2-c | TiO2-mp,nan | 200.0,Spiro-MeOTAD,FK209; Li-TFSI; TBP,DMF; DMSO,16.84
Cs,,,,1,,,,Ba, Pb,0.2,0.8,Br, I,,1,2,,25.0; 280.0,5.0; 10.0,TiO2-c | TiO2-mp,40.0 | 150.0,Spiro-MeOTAD,Li-TFSI; TBP,DMSO; Formamide,14
Cs,,,,1,,,,Pb,,1,,Br, I,,1,2,,25.0; 280.0,5.0; 10.0,TiO2-c | TiO2-mp,40.0 | 150.0,Spiro-MeOTAD,Li-TFSI; TBP,DMSO; Formamide,11.1
Cs,,,,1,,,,Ba, Pb,0.1,0.9,Br, I,,1,2,,25.0; 280.0,5.0; 10.0,TiO2-c | TiO2-mp,40.0 | 150.0,Spiro-MeOTAD,Li-TFSI; TBP,DMSO; Formamide,13.3
Cs,,,,1,,,,Ba, Pb,0.2,0.8,Br, I,,1,2,,25.0; 280.0,5.0; 10.0,TiO2-c | TiO2-mp,40.0 | 150.0,Spiro-MeOTAD,Li-TFSI; TBP,DMSO; Formamide,14
Cs,,,,1,,,,Ba, Pb,0.3,0.7,Br, I,,1,2,,25.0; 280.0,5.0; 10.0,TiO2-c | TiO2-mp,40.0 | 150.0,Spiro-MeOTAD,Li-TFSI; TBP,DMSO; Formamide,11.7
Cs,,,,1,,,,Ba, Pb,0.4,0.6,Br, I,,1,2,,25.0; 280.0,5.0; 10.0,TiO2-c | TiO2-mp,40.0 | 150.0,Spiro-MeOTAD,Li-TFSI; TBP,DMSO; Formamide,8.4
Cs, FA, MA,,0.05,0.79,0.16,,Pb,,1,,Br, I,,0.51,2.49,,120,60,TiO2-c | TiO2-mp,nan | 200.0,Spiro-MeOTAD,Li-TFSI; TBP,DMF; DMSO,20.42
Cs, FA, MA,,0.05,0.79,0.16,,Pb,,1,,Br, I,,0.51,2.49,,120,60,TiO2-c | TiO2-mp,nan | 200.0,Z1,Li-TFSI; TBP,DMF; DMSO,17.2
Cs, FA, MA,,0.05,0.79,0.16,,Pb,,1,,Br, I,,0.51,2.49,,120,60,TiO2-c | TiO2-mp,nan | 200.0,Z2,Li-TFSI; TBP,DMF; DMSO,15.4
Cs, FA, MA,,0.05,0.79,0.16,,Pb,,1,,Br, I,,0.51,2.49,,120,60,TiO2-c | TiO2-mp,nan | 200.0,Z3,Li-TFSI; TBP,DMF; DMSO,20.84
Cs, FA, MA,,0.05,0.75,0.1,,Pb,,1,,Br, I,,0.3,2.9,,100,60,TiO2-c | TiO2-mp,50.0 | nan,P3HT,FK209; Li-TFSI; TBP,DMF; DMSO,13.3
Cs, FA, MA,,0.05,0.75,0.1,,Pb,,1,,Br, I,,0.3,2.9,,100,60,TiO2-c | TiO2-mp,50.0 | nan,P3HT,FK209; Li-TFSI; TBP,DMF; DMSO,16.1
Cs, FA, MA,,0.05,0.75,0.1,,Pb,,1,,Br, I,,0.3,2.9,,100,60,TiO2-c | TiO2-mp,50.0 | nan,P3HT,FK209; Li-TFSI; TBP,DMF; DMSO,18.4
Cs, FA, MA,,0.05,0.75,0.1,,Pb,,1,,Br, I,,0.3,2.9,,100,60,TiO2-c | TiO2-mp,50.0 | nan,P3HT,Li-TFSI; TBP,DMF; DMSO,15.62
Cs, FA, MA,,0.05,0.79,0.16,,Pb,,1,,Br, I,,0.51,2.49,,100,60,TiO2-c | TiO2-mp,40.0 | 200.0,PhCz-4MeOTPA,Undoped,DMF; DMSO,16.04
Cs, FA, MA,,0.05,0.79,0.16,,Pb,,1,,Br, I,,0.51,2.49,,100,60,TiO2-c | TiO2-mp,40.0 | 200.0,Spiro-MeOTAD,Li-TFSI; TBP,DMF; DMSO,19.2
Cs, FA, MA,,0.05,0.79,0.16,,Pb,,1,,Br, I,,0.51,2.49,,100,60,TiO2-c | TiO2-mp,40.0 | 200.0,BDT-4MeOTPA,Undoped,DMF; DMSO,8.78
Cs, FA, MA,,0.05,0.79,0.16,,Pb,,1,,Br, I,,0.51,2.49,,100,60,TiO2-c | TiO2-mp,40.0 | 200.0,Spiro-MeOTAD,Undoped,DMF; DMSO,6.09
Cs, FA, MA,,0.05,0.79,0.16,,Pb,,1,,Br, I,,0.51,2.49,,100,60,TiO2-c | TiO2-mp,40.0 | 200.0,PhCz-4MeOTPA,Undoped,DMF; DMSO,16.04
Cs, FA, MA,,0.05,0.79,0.16,,Pb,,1,,Br, I,,0.51,2.49,,100,60,TiO2-c | TiO2-mp,40.0 | 200.0,Spiro-MeOTAD,Li-TFSI; TBP,DMF; DMSO,19.2
Cs, FA, MA,,0.05,0.79,0.16,,Pb,,1,,Br, I,,0.51,2.49,,100,60,TiO2-c | TiO2-mp,40.0 | 200.0,BDT-4MeOTPA,Undoped,DMF; DMSO,8.78
Cs, FA, MA,,0.05,0.79,0.16,,Pb,,1,,Br, I,,0.51,2.49,,100,30,C60 | BCP,20.0 | 6.0,XY1,Undoped,DMF; DMSO,18.3
Cs, FA, MA,,0.05,0.79,0.16,,Pb,,1,,Br, I,,0.51,2.49,,100,30,C60 | BCP,20.0 | 6.0,XY1,Undoped,DMF; DMSO,17.82
Cs, FA, MA,,0.05,0.79,0.16,,Pb,,1,,Br, I,,0.51,2.49,,100,30,C60 | BCP,20.0 | 6.0,XY1,Undoped,DMF; DMSO,18.3
Cs,,,,1,,,,Pb,,1,,Br, I,,1,2,,100.0; 280.0,10.0; 10.0,TiO2-c | TiO2-mp,50.0 | 180.0,P3HT,Li-TFSI; TBP,DMSO,9.34
Cs,,,,1,,,,Pb,,1,,Br, I,,1,2,,100.0; 280.0,10.0; 10.0,TiO2-c | TiO2-mp,50.0 | 180.0,P3HT,Li-TFSI; TBP,DMSO,12.43
Cs,,,,1,,,,Pb,,1,,Br, I,,1,2,,100.0; 280.0,10.0; 10.0,TiO2-c | TiO2-mp,50.0 | 180.0,P3HT,Li-TFSI; TBP,DMSO,11.53
Cs,,,,1,,,,Pb,,1,,Br, I,,1,2,,100.0; 280.0,10.0; 10.0,TiO2-c | TiO2-mp,50.0 | 180.0,P3HT,Li-TFSI; TBP,DMSO,14.85
Cs,,,,1,,,,Pb,,1,,Br, I,,1,2,,100.0; 280.0,10.0; 10.0,TiO2-c | TiO2-mp,50.0 | 180.0,P3HT,Li-TFSI; TBP,DMSO,13.6
Cs, FA, MA,,0.05,0.79,0.16,,Pb,,1,,Br, I,,0.51,2.49,,120,45,SnO2-np,100,Spiro-MeOTAD,FK209; Li-TFSI; TBP,DMF; DMSO,18.55
Cs, FA, MA,,0.05,0.79,0.16,,Pb,,1,,Br, I,,0.51,2.49,,120,45,SnO2-np,100,Spiro-MeOTAD,FK209; Li-TFSI; TBP,DMF; DMSO,19.69
Cs, FA, MA,,0.05,0.79,0.16,,Pb,,1,,Br, I,,0.51,2.49,,120,45,SnO2-np,100,Spiro-MeOTAD,FK209; Li-TFSI; TBP,DMF; DMSO,15.22
Cs, FA, MA,,0.05,0.79,0.16,,Pb,,1,,Br, I,,0.51,2.49,,120,45,SnO2-np,100,Spiro-MeOTAD,FK209; Li-TFSI; TBP,DMF; DMSO,17.09
Cs, FA, MA,,0.05,0.79,0.16,,Pb,,1,,Br, I,,0.51,2.49,,120,45,SnO2-np,100,Spiro-MeOTAD,FK209; Li-TFSI; TBP,DMF; DMSO,14.47
Cs, FA, MA,,0.05,0.79,0.16,,Pb,,1,,Br, I,,0.51,2.49,,100,60,SnO2-c | SnO2-mp,30.0 | 150.0,PTAA,Li-TFSI; TBP,DMF; DMSO,12
Cs, FA, MA,,0.05,0.79,0.16,,Pb,,1,,Br, I,,0.51,2.49,,100,60,SnO2-c | SnO2-mp,30.0 | 150.0,PTAA,Li-TFSI; TBP,DMF; DMSO,13
Cs, FA, MA,,0.05,0.79,0.16,,Pb,,1,,Br, I,,0.51,2.49,,100,60,TiO2-c | TiO2-mp,30.0 | nan,Spiro-MeOTAD,FK209; Li-TFSI; TBP,DMF; DMSO,18.64
Cs, FA, MA,,0.05,0.79,0.16,,Pb,,1,,Br, I,,0.51,2.49,,100,60,TiO2-c | TiO2-mp,30.0 | nan,Spiro-MeOTAD,FK209; Li-TFSI; TBP,DMF; DMSO,19.53
Cs, FA, MA,,0.05,0.79,0.16,,Pb,,1,,Br, I,,0.51,2.49,,100,60,TiO2-c | TiO2-mp,15.0 | 175.0,Spiro-MeOTAD,Li-TFSI; TBP,DMF; DMSO,17.8
Cs, FA, MA,,0.05,0.79,0.16,,Pb,,1,,Br, I,,0.51,2.49,,100,60,TiO2-c | TiO2-mp,15.0 | 175.0,Spiro-MeOTAD,Co(II)(dpzpyr)2; Li-TFSI; TBP,DMF; DMSO,19
Cs, FA, MA,,0.05,0.79,0.16,,Pb,,1,,Br, I,,0.51,2.49,,100,60,TiO2-c | TiO2-mp,15.0 | 175.0,Spiro-MeOTAD,Co(II)(dpzpyr)2; Li-TFSI; TBP,DMF; DMSO,18.1
Cs, FA, MA,,0.05,0.79,0.16,,Pb,,1,,Br, I,,0.51,2.49,,100,60,TiO2-c | TiO2-mp,15.0 | 175.0,Spiro-MeOTAD,Co(III)(pztbpy)3; Li-TFSI; TBP,DMF; DMSO,18
Cs, FA, MA,,0.05,0.79,0.16,,Pb,,1,,Br, I,,0.51,2.49,,100,60,TiO2-c | TiO2-mp,15.0 | 175.0,Spiro-MeOTAD,Co(III)(pztbpy)3; Li-TFSI; TBP,DMF; DMSO,17.1
Cs, FA, MA,,0.1,0.75,0.15,,Pb,,1,,Br, I,,1,2,,100,30,TiO2-c | TiO2-mp,30.0 | 200.0,PTAA,Li-TFSI; TBP,DMF; GBL,12.5
Cs, FA, MA,,0.14,0.65,0.21,,Pb,,1,,Br, I,,1,2,,100,30,TiO2-c | TiO2-mp,30.0 | 200.0,PTAA,Li-TFSI; TBP,DMF; GBL,15.3
Cs, FA, MA,,0.07,0.81,0.1146,,Pb,,1,,Br, I,,1,2,,100,30,TiO2-c | TiO2-mp,30.0 | 200.0,PTAA,Li-TFSI; TBP,DMF; GBL,14.8
Cs, FA, MA,,0.05,0.87,0.0782,,Pb,,1,,Br, I,,1,2,,100,30,TiO2-c | TiO2-mp,30.0 | 200.0,PTAA,Li-TFSI; TBP,DMF; GBL,13.2
Cs, FA, MA,,0.1,0.75,0.15,,Pb,,1,,Br, I,,1,2,,100,30,TiO2-c | TiO2-mp,30.0 | 200.0,PTAA,Li-TFSI; TBP,DMF; GBL,16
Cs, FA, MA,,0.1,0.75,0.15,,Pb,,1,,Br, I,,1,2,,100,30,TiO2-c | TiO2-mp,30.0 | 200.0,PTAA,Li-TFSI; TBP,DMF; GBL,17.4
Cs, FA, MA,,0.1,0.75,0.15,,Pb,,1,,Br, I,,1,2,,100,30,TiO2-c | TiO2-mp,30.0 | 200.0,PTAA,Li-TFSI; TBP,DMF; GBL,14
Cs, FA, MA,,0.05,0.79,0.16,,Pb,,1,,Br, I,,0.51,2.49,,100,60,TiO2-c | TiO2-mp,40.0 | 40.0,Spiro-MeOTAD,Li-TFSI; TBP,DMF; DMSO,20.7
Cs, FA, MA,,0.05,0.79,0.16,,Pb,,1,,Br, I,,0.51,2.49,,100,60,TiO2-c | TiO2-mp,40.0 | 40.0,Spiro-MeOTAD,Li-TFSI; TBP,DMF; DMSO,19.6
Cs, FA, MA,,0.05,0.79,0.16,,Pb,,1,,Br, I,,0.51,2.49,,100,60,TiO2-c | TiO2-mp,40.0 | 40.0,Spiro-MeOTAD,Li-TFSI; TBP,DMF; DMSO,18.4
Cs, FA, MA,,0.05,0.79,0.16,,Pb,,1,,Br, I,,0.51,2.49,,100,60,TiO2-c | TiO2-mp,40.0 | 40.0,Spiro-MeOTAD,Li-TFSI; TBP,DMF; DMSO,18
Cs, FA, MA,,0.05,0.79,0.16,,Pb,,1,,Br, I,,0.51,2.49,,100,60,TiO2-c | TiO2-mp,40.0 | 40.0,Spiro-MeOTAD,Li-TFSI; TBP,DMF; DMSO,19.8
Cs, FA, MA,,0.05,0.79,0.16,,Pb,,1,,Br, I,,0.51,2.49,,100,60,TiO2-c | TiO2-mp,40.0 | 40.0,Spiro-MeOTAD,Li-TFSI; TBP,DMF; DMSO,20.6
Cs, FA, MA,,0.05,0.79,0.16,,Pb,,1,,Br, I,,0.51,2.49,,100,60,TiO2-c | TiO2-mp,40.0 | 40.0,Spiro-MeOTAD,Li-TFSI; TBP,DMF; DMSO,17.5
Cs, FA, MA,,0.05,0.79,0.16,,Pb,,1,,Br, I,,0.51,2.49,,100,60,TiO2-c | TiO2-mp,40.0 | 40.0,Spiro-MeOTAD,Li-TFSI; TBP,DMF; DMSO,20.4
Cs, FA, MA,,0.05,0.79,0.16,,Pb,,1,,Br, I,,0.51,2.49,,100,60,TiO2-c | TiO2-mp,40.0 | 40.0,Spiro-MeOTAD,Li-TFSI; TBP,DMF; DMSO,20.6
Cs, FA, MA,,0.05,0.79,0.16,,Pb,,1,,Br, I,,0.51,2.49,,100,60,TiO2-c | TiO2-mp,nan | 200.0,Spiro-MeOTAD,FK209; Li-TFSI; TBP,DMF; DMSO,14.3
Cs, FA, MA,,0.05,0.79,0.16,,Pb,,1,,Br, I,,0.51,2.49,,100,60,TiO2-c | TiO2-mp,nan | 200.0,Spiro-MeOTAD,FK209; Li-TFSI; TBP,DMF; DMSO,18
Cs, FA, MA,,0.02,0.95,0.03,,Pb,,1,,Br, I,,0.09,2.91,,80.0 >> 140.0,2.0 >> 10.0,TiO2-c,40,Spiro-MeOTAD,Li-TFSI; TBP,DMF; DMSO >> IPA,18.8
Cs, FA, MA,,0.02,0.95,0.03,,Pb,,1,,Br, I,,0.09,2.91,,80.0 >> 140.0,2.0 >> 25.0,TiO2-c,40,Spiro-MeOTAD,Li-TFSI; TBP,DMF; DMSO >> IPA,21.6
Cs, FA, MA,,0.02,0.95,0.03,,Pb,,1,,Br, I,,0.09,2.91,,80.0 >> 140.0,2.0 >> 30.0,TiO2-c,40,Spiro-MeOTAD,Li-TFSI; TBP,DMF; DMSO >> IPA,22.3
Cs, FA, MA,,0.05,0.79,0.16,,Pb,,1,,Br, I,,0.54,2.46,,100,60,TiO2-c | TiO2-mp,30.0 | 150.0,EH44,Ag-TFSI; TBP,DMF; DMSO,15.42
Cs, FA, MA,,0.05,0.79,0.16,,Pb,,1,,Br, I,,0.54,2.46,,100,60,TiO2-c | TiO2-mp,30.0 | 150.0,EH44,Ag-TFSI; TBP,DMF; DMSO,15.36
Cs, FA, MA,,0.05,0.79,0.16,,Pb,,1,,Br, I,,0.54,2.46,,100,60,TiO2-c | TiO2-mp,30.0 | 150.0,EH44,Ag-TFSI; TBP,DMF; DMSO,14.83
Cs, FA, MA,,0.05,0.79,0.16,,Pb,,1,,Br, I,,0.54,2.46,,100,60,TiO2-c | TiO2-mp,30.0 | 150.0,EH44,Ag-TFSI; TBP,DMF; DMSO,16.07
Cs, FA, MA,,0.05,0.79,0.16,,Pb,,1,,Br, I,,0.54,2.46,,100,60,TiO2-c | TiO2-mp,30.0 | 150.0,EH44,Ag-TFSI; TBP,DMF; DMSO,16.35
Cs, FA, MA,,0.05,0.79,0.16,,Pb,,1,,Br, I,,0.54,2.46,,100,60,TiO2-c | TiO2-mp,30.0 | 150.0,EH44,Ag-TFSI; TBP,DMF; DMSO,16.16
Cs, FA, MA,,0.05,0.79,0.16,,Pb,,1,,Br, I,,0.54,2.46,,100,60,TiO2-c | TiO2-mp,30.0 | 150.0,EH44,Ag-TFSI; TBP,DMF; DMSO,16.28
Cs, FA, MA,,0.05,0.79,0.16,,Pb,,1,,Br, I,,0.54,2.46,,100,60,TiO2-c | TiO2-mp,30.0 | 150.0,EH44,Ag-TFSI; TBP,DMF; DMSO,16.32
Cs, FA, MA,,0.05,0.79,0.16,,Pb,,1,,Br, I,,0.54,2.46,,100,60,TiO2-c | TiO2-mp,30.0 | 150.0,EH44,Ag-TFSI; TBP,DMF; DMSO,12.97
Cs, FA, MA,,0.05,0.79,0.16,,Pb,,1,,Br, I,,0.54,2.46,,100,60,TiO2-c | TiO2-mp,30.0 | 150.0,EH44,Ag-TFSI; TBP,DMF; DMSO,13.92
Cs, FA, MA,,0.05,0.79,0.16,,Pb,,1,,Br, I,,0.54,2.46,,100,60,TiO2-c | TiO2-mp,30.0 | 150.0,EH44,Ag-TFSI; TBP,DMF; DMSO,14.64
Cs, FA, MA,,0.05,0.79,0.16,,Pb,,1,,Br, I,,0.54,2.46,,100,60,TiO2-c | TiO2-mp,30.0 | 150.0,EH44,Ag-TFSI; TBP,DMF; DMSO,13.98
Cs, FA, MA,,0.05,0.79,0.16,,Pb,,1,,Br, I,,0.54,2.46,,100,60,TiO2-c | TiO2-mp,30.0 | 150.0,EH44,Ag-TFSI; TBP,DMF; DMSO,16.1
Cs, FA, MA,,0.05,0.79,0.16,,Pb,,1,,Br, I,,0.54,2.46,,100,60,TiO2-c | TiO2-mp,30.0 | 150.0,EH44,Ag-TFSI; TBP,DMF; DMSO,16.3
Cs, FA, MA,,0.05,0.79,0.16,,Pb,,1,,Br, I,,0.54,2.46,,100,60,TiO2-c | TiO2-mp,30.0 | 150.0,EH44,Ag-TFSI; TBP,DMF; DMSO,14.8
Cs, FA, MA,,0.05,0.79,0.16,,Pb,,1,,Br, I,,0.54,2.46,,100,60,TiO2-c | TiO2-mp,30.0 | 150.0,EH44,Ag-TFSI; TBP,DMF; DMSO,16.48
Cs, FA, MA,,0.05,0.79,0.16,,Pb,,1,,Br, I,,0.54,2.46,,100,60,TiO2-c | TiO2-mp,30.0 | 150.0,EH44,Ag-TFSI; TBP,DMF; DMSO,16.92
Cs, FA, MA,,0.05,0.79,0.16,,Pb,,1,,Br, I,,0.54,2.46,,100,60,TiO2-c | TiO2-mp,30.0 | 150.0,EH44,Ag-TFSI; TBP,DMF; DMSO,16.53
Cs, FA, MA,,0.05,0.79,0.16,,Pb,,1,,Br, I,,0.54,2.46,,100,60,TiO2-c | TiO2-mp,30.0 | 150.0,EH44,Ag-TFSI; TBP,DMF; DMSO,12.48
Cs, FA, MA,,0.05,0.79,0.16,,Pb,,1,,Br, I,,0.54,2.46,,100,60,TiO2-c | TiO2-mp,30.0 | 150.0,Spiro-MeOTAD,Li-TFSI,DMF; DMSO,17.32
Cs, FA, MA,,0.05,0.79,0.16,,Pb,,1,,Br, I,,0.54,2.46,,100,60,TiO2-c | TiO2-mp,30.0 | 150.0,EH44,Ag-TFSI; TBP,DMF; DMSO,16.35
Cs, FA, MA,,0.05,0.79,0.16,,Pb,,1,,Br, I,,0.54,2.46,,100,60,TiO2-c | TiO2-mp,30.0 | 150.0,EH44,Ag-TFSI; TBP,DMF; DMSO,13.73
Cs, FA, MA,,0.05,0.79,0.16,,Pb,,1,,Br, I,,0.51,2.49,,100,60,SnO2-c,20,Spiro-MeOTAD,Li-TFSI; TBP,DMF; DMSO,1.1
Cs, FA, MA,,0.05,0.79,0.16,,Pb,,1,,Br, I,,0.51,2.49,,100,60,SnO2-c,20,Spiro-MeOTAD,Li-TFSI; TBP,DMF; DMSO,2.3
Cs, FA, MA,,0.05,0.79,0.16,,Pb,,1,,Br, I,,0.51,2.49,,100,60,SnO2-c,20,Spiro-MeOTAD,Li-TFSI; TBP,DMF; DMSO,18.8
Cs, FA, MA,,0.05,0.79,0.16,,Pb,,1,,Br, I,,0.51,2.49,,100,60,SnO2-c,20,Spiro-MeOTAD,Li-TFSI; TBP,DMF; DMSO,19.8
Cs, FA, MA,,0.05,0.79,0.16,,Pb,,1,,Br, I,,0.51,2.49,,100,60,SnO2-c,20,Spiro-MeOTAD,Li-TFSI; TBP,DMF; DMSO,19
Cs, FA, MA,,0.05,0.79,0.16,,Pb,,1,,Br, I,,0.51,2.49,,100,60,SnO2-c,20,Spiro-MeOTAD,Li-TFSI; TBP,DMF; DMSO,2.19
Cs, FA, MA,,0.05,0.79,0.16,,Pb,,1,,Br, I,,0.51,2.49,,100,60,SnO2-c,20,Spiro-MeOTAD,Li-TFSI; TBP,DMF; DMSO,3.09
Cs, FA, MA,,0.05,0.79,0.16,,Pb,,1,,Br, I,,0.51,2.49,,100,60,SnO2-c,20,Spiro-MeOTAD,Li-TFSI; TBP,DMF; DMSO,18.3
Cs, FA, MA,,0.05,0.79,0.16,,Pb,,1,,Br, I,,0.51,2.49,,100,60,SnO2-c,20,Spiro-MeOTAD,Li-TFSI; TBP,DMF; DMSO,19.1
Cs, FA, MA,,0.05,0.79,0.16,,Pb,,1,,Br, I,,0.51,2.49,,100,60,SnO2-c,20,Spiro-MeOTAD,Li-TFSI; TBP,DMF; DMSO,19.96
Cs, FA, MA,,0.05,0.79,0.16,,Pb,,1,,Br, I,,0.51,2.49,,100,60,SnO2-c | Al2O3-np,20.0 | nan,Spiro-MeOTAD,Li-TFSI; TBP,DMF; DMSO,17.1
Cs, FA, MA,,0.05,0.79,0.16,,Pb,,1,,Br, I,,0.51,2.49,,100,60,SnO2-c | Al2O3-np,20.0 | nan,Spiro-MeOTAD,Li-TFSI; TBP,DMF; DMSO,17
Cs, FA, MA,,0.05,0.79,0.16,,Pb,,1,,Br, I,,0.51,2.49,,100,50,TiO2-c,50,Spiro-MeOTAD,Li-TFSI; TBP,DMF; DMSO,18.15
Cs, FA, MA,,0.05,0.79,0.16,,Pb,,1,,Br, I,,0.51,2.49,,100,50,TiO2-c,50,Spiro-MeOTAD,Li-TFSI; TBP,DMF; DMSO,18.9
Cs, FA, MA,,0.05,0.79,0.16,,Pb,,1,,Br, I,,0.51,2.49,,100,50,TiO2-c,50,Spiro-MeOTAD,Li-TFSI; TBP,DMF; DMSO,18.2
Cs, FA, MA,,0.05,0.79,0.16,,Pb,,1,,Br, I,,0.51,2.49,,100,50,TiO2-c,50,Spiro-MeOTAD,Li-TFSI; TBP,DMF; DMSO,18.8
Cs, FA, MA,,0.05,0.79,0.16,,Pb,,1,,Br, I,,0.51,2.49,,100,60,TiO2-c | TiO2-mp,20.0 | 200.0,Spiro-MeOTAD,FK102; Li-TFSI; TBP,DMF; DMSO,17.04
Cs, FA, MA,,0.05,0.79,0.16,,Pb,,1,,Br, I,,0.51,2.49,,100,60,TiO2-c | TiO2-mp,20.0 | 200.0,Spiro-MeOTAD,FK102; Li-TFSI; TBP,DMF; DMSO,17.83
Cs, FA, MA,,0.05,0.79,0.16,,Pb,,1,,Br, I,,0.51,2.49,,100,60,TiO2-c | TiO2-mp,20.0 | 200.0,Spiro-MeOTAD,FK102; Li-TFSI; TBP,DMF; DMSO,17.1
Cs, FA, MA,,0.05,0.79,0.16,,Pb,,1,,Br, I,,0.51,2.49,,100,60,TiO2-c | TiO2-mp,20.0 | 200.0,Spiro-MeOTAD,FK102; Li-TFSI; TBP,DMF; DMSO,16.17
Cs, FA, MA,,0.05,0.85,0.1,,Pb,,1,,Br, I,,0.3,2.7,,145,40,TiO2-c | TiO2-mp,nan | 500.0,Spiro-MeOTAD,FK102; Li-TFSI; TBP,DMF; DMSO,17.99
Cs, FA, MA,,0.05,0.85,0.1,,Pb,,1,,Br, I,,0.3,2.7,,145,40,TiO2-c | TiO2-mp,nan | 500.0,Spiro-MeOTAD,FK102; Li-TFSI; TBP,DMF; DMSO,18.2
Cs, FA,,,0.125,0.875,,,Pb,,1,,Br, I,,0.375,2.625,,145,40,TiO2-c | TiO2-mp,nan | 500.0,Spiro-MeOTAD,FK102; Li-TFSI; TBP,DMF; DMSO,18.45
Cs, FA,,,0.125,0.875,,,Pb,,1,,Br, I,,0.375,2.625,,145,40,TiO2-c | TiO2-mp,nan | 500.0,Spiro-MeOTAD,FK102; Li-TFSI; TBP,DMF; DMSO,17.45
Cs, FA,,,0.125,0.875,,,Pb,,1,,Br, I,,0.375,2.625,,145,40,TiO2-c | TiO2-mp,nan | 500.0,Spiro-MeOTAD,FK102; Li-TFSI; TBP,DMF; DMSO,18.03
Cs, FA,,,0.125,0.875,,,Pb,,1,,Br, I,,0.375,2.625,,145,40,TiO2-c | TiO2-mp,nan | 500.0,Spiro-MeOTAD,FK102; Li-TFSI; TBP,DMF; DMSO,18.45
Cs, FA,,,0.125,0.875,,,Pb,,1,,Br, I,,0.375,2.625,,145,40,TiO2-c | TiO2-mp,nan | 500.0,Spiro-MeOTAD,FK102; Li-TFSI; TBP,DMF; DMSO,18.53
Cs, FA,,,0.125,0.875,,,Pb,,1,,Br, I,,0.375,2.625,,145,40,TiO2-c | TiO2-mp,nan | 500.0,Spiro-MeOTAD,FK102; Li-TFSI; TBP,DMF; DMSO,18.56
Cs, FA,,,0.125,0.875,,,Pb,,1,,Br, I,,0.375,2.625,,145,40,TiO2-c | TiO2-mp,nan | 500.0,Spiro-MeOTAD,FK102; Li-TFSI; TBP,DMF; DMSO,13.96
Cs, FA,,,0.125,0.875,,,Pb,,1,,Br, I,,0.375,2.625,,145,40,TiO2-c | TiO2-mp,nan | 500.0,Spiro-MeOTAD,FK102; Li-TFSI; TBP,DMF; DMSO,14.98
Cs, FA, MA,,0.05,0.8,0.15,,Pb,,1,,Br, I,,0.33,2.67,,100,35,TiO2-c | TiO2-mp,20.0 | 100.0,Spiro-MeOTAD,FK102; Li-TFSI; TBP,DMF; DMSO,16
Cs, FA, MA,,0.05,0.79,0.16,,Pb,,1,,Br, I,,0.3,2.7,,100,60,TiO2-c | TiO2-mp,nan | 200.0,Spiro-MeOTAD,Li-TFSI; TBP,DMF; DMSO,17.25
Cs, FA, MA,,0.05,0.79,0.16,,Pb,,1,,Br, I,,0.3,2.7,,100,60,TiO2-c | TiO2-mp,nan | 200.0,Spiro-MeOTAD,Li-TFSI; TBP,DMF; DMSO,18.45
Cs, FA, MA,,0.05,0.79,0.16,,Pb,,1,,Br, I,,0.3,2.7,,100,60,TiO2-c | TiO2-mp,nan | 200.0,Spiro-MeOTAD,Li-TFSI; TBP,DMF; DMSO,19.15
Cs, FA, MA,,0.05,0.79,0.16,,Pb,,1,,Br, I,,0.3,2.7,,100,60,TiO2-c | TiO2-mp,nan | 200.0,Spiro-MeOTAD,Li-TFSI; TBP,DMF; DMSO,17.81
Cs, FA, MA,,0.05,0.79,0.16,,Pb,,1,,Br, I,,0.3,2.7,,100,60,TiO2-c | TiO2-mp,nan | 200.0,Spiro-MeOTAD,Li-TFSI; TBP,DMF; DMSO,16.34
Cs, FA, MA,,0.05,0.79,0.16,,Pb,,1,,Br, I,,0.3,2.7,,100,60,TiO2-c | TiO2-mp,nan | 200.0,Spiro-MeOTAD,Li-TFSI; TBP,DMF; DMSO,17.44
Cs, FA, MA,,0.05,0.79,0.16,,Pb,,1,,Br, I,,0.3,2.7,,100,60,TiO2-c | TiO2-mp,nan | 200.0,Spiro-MeOTAD,Li-TFSI; TBP,DMF; DMSO,19.23
Cs, FA, MA,,0.05,0.79,0.16,,Pb,,1,,Br, I,,0.3,2.7,,100,60,TiO2-c | TiO2-mp,nan | 200.0,Spiro-MeOTAD,Li-TFSI; TBP,DMF; DMSO,20.19
Cs, FA, MA,,0.05,0.79,0.16,,Pb,,1,,Br, I,,0.3,2.7,,100,60,TiO2-c | TiO2-mp,nan | 200.0,Spiro-MeOTAD,Li-TFSI; TBP,DMF; DMSO,18.11
Cs, FA, MA,,0.05,0.79,0.16,,Pb,,1,,Br, I,,0.3,2.7,,100,60,TiO2-c | TiO2-mp,nan | 200.0,Spiro-MeOTAD,Li-TFSI; TBP,DMF; DMSO,16.97
Cs, FA, MA,,0.05,0.79,0.16,,Pb,,1,,Br, I,,0.51,2.49,,100,60,TiO2-c | TiO2-mp,20.0 | 60.0,Spiro-MeOTAD,FK209; Li-TFSI; TBP,DMF; DMSO,18
Cs, FA,,,0.17,0.83,,,Pb,,1,,Br, I,,0.51,2.49,,100,30,SnO2-np | C60,nan | 15.0,Spiro-MeOTAD | VOx,Li-TFSI; TBP,DMF; DMSO,13.6
Cs, FA,,,0.17,0.83,,,Pb,,1,,Br, I,,0.51,2.49,,100,30,SnO2-np | C60,nan | 15.0,Spiro-MeOTAD | VOx,Li-TFSI; TBP,DMF; DMSO,12.9
Cs, FA,,,0.17,0.83,,,Pb,,1,,Br, I,,0.51,2.49,,100,30,SnO2-np | C60,nan | 15.0,Spiro-TTB | VOx,Undoped,DMF; DMSO,13.9
Cs, FA,,,0.17,0.83,,,Pb,,1,,Br, I,,0.51,2.49,,100,30,SnO2-np | C60,nan | 15.0,Spiro-TTB | VOx,Undoped,DMF; DMSO,12.3
Cs, FA, MA,,0.05,0.79,0.16,,Pb,,1,,Br, I,,0.51,2.49,,100,60,TiO2-c | TiO2-mp,30.0 | 150.0,Spiro-MeOTAD,FK209; Li-TFSI; TBP,DMF; DMSO,19.2
Cs, FA, MA,,0.07,0.81,0.12,,Pb,,1,,Br, I,,0.38,2.62,,100,60,TiO2-c,45,Spiro-MeOTAD,FK209; Li-TFSI; TBP,DMF; DMSO,17.6
Cs, FA, MA,,0.07,0.81,0.12,,Pb,,1,,Br, I,,0.38,2.62,,100,60,TiO2-c | TiO2-mp,45.0 | 25.0,Spiro-MeOTAD,FK209; Li-TFSI; TBP,DMF; DMSO,18.2
Cs, FA, MA,,0.07,0.81,0.12,,Pb,,1,,Br, I,,0.38,2.62,,100,60,TiO2-c | TiO2-mp,45.0 | 55.0,Spiro-MeOTAD,FK209; Li-TFSI; TBP,DMF; DMSO,17.7
Cs, FA, MA,,0.07,0.81,0.12,,Pb,,1,,Br, I,,0.38,2.62,,100,60,TiO2-c | TiO2-mp,45.0 | 80.0,Spiro-MeOTAD,FK209; Li-TFSI; TBP,DMF; DMSO,17.1
Cs, FA, MA,,0.07,0.81,0.12,,Pb,,1,,Br, I,,0.38,2.62,,100,60,TiO2-c,55,Spiro-MeOTAD,FK209; Li-TFSI; TBP,DMF; DMSO,17.4
Cs, FA, MA,,0.07,0.81,0.12,,Pb,,1,,Br, I,,0.38,2.62,,100,60,TiO2-mp,25,Spiro-MeOTAD,FK209; Li-TFSI; TBP,DMF; DMSO,18
Cs, FA, MA,,0.07,0.81,0.12,,Pb,,1,,Br, I,,0.38,2.62,,100,60,TiO2-c,55,Spiro-MeOTAD,FK209; Li-TFSI; TBP,DMF; DMSO,18.7
Cs, FA, MA,,0.07,0.81,0.12,,Pb,,1,,Br, I,,0.38,2.62,,100,60,TiO2-mp,25,Spiro-MeOTAD,FK209; Li-TFSI; TBP,DMF; DMSO,19.2
Cs, FA, MA,,0.05,0.79,0.16,,Pb,,1,,Br, I,,0.5,2.5,,100,60,TiO2-c,50,Spiro-MeOTAD,Li-TFSI; TBP,DMF; DMSO,17.24
Cs, FA, MA,,0.05,0.79,0.16,,Pb,,1,,Br, I,,0.5,2.5,,100,60,TiO2-c,50,Spiro-MeOTAD,Li-TFSI; TBP,DMF; DMSO,15.16
Cs, FA, MA,,0.05,0.79,0.16,,Pb,,1,,Br, I,,0.5,2.5,,100,60,TiO2-c,50,Spiro-MeOTAD,Li-TFSI; TBP,DMF; DMSO,16.47
Cs, FA, MA,,0.05,0.79,0.16,,Pb,,1,,Br, I,,0.5,2.5,,100,60,TiO2-c,50,Spiro-MeOTAD,Li-TFSI; TBP,DMF; DMSO,18.3
Cs, FA, MA,,0.05,0.79,0.16,,Pb,,1,,Br, I,,0.5,2.5,,100,60,TiO2-c,50,Spiro-MeOTAD,Li-TFSI; TBP,DMF; DMSO,17.69
Cs, FA, MA,,0.05,0.79,0.16,,Pb,,1,,Br, I,,0.5,2.5,,100,60,TiO2-c,50,Spiro-MeOTAD,Li-TFSI; TBP,DMF; DMSO,16.36
Cs, FA, MA,,0.05,0.79,0.16,,Pb,,1,,Br, I,,0.3,2.7,,100,30,PCBM-60 | BCP,35.0 | nan,PolyTPD,F4-TCNQ,DMF; DMSO,17
Cs, FA, MA,,0.05,0.79,0.16,,Pb,,1,,Br, I,,0.3,2.7,,100,30,PCBM-60 | BCP,35.0 | nan,PolyTPD,F4-TCNQ,DMF; DMSO,17.3
Cs, FA, MA,,0.05,0.79,0.16,,Pb,,1,,Br, I,,0.3,2.7,,100,30,PCBM-60 | BCP,35.0 | nan,PolyTPD,F4-TCNQ,DMF; DMSO,15
Cs, FA, MA,,0.05,0.79,0.16,,Pb,,1,,Br, I,,0.3,2.7,,100,30,PCBM-60 | BCP,35.0 | nan,PolyTPD,F4-TCNQ,DMF; DMSO,16.2
Cs, FA, MA,,0.05,0.79,0.16,,Pb,,1,,Br, I,,0.3,2.7,,100,30,PCBM-60 | BCP,35.0 | nan,PolyTPD,F4-TCNQ,DMF; DMSO,17
Cs, FA, MA,,0.05,0.79,0.16,,Pb,,1,,Br, I,,0.3,2.7,,100,30,PCBM-60 | BCP,35.0 | nan,PolyTPD,F4-TCNQ,DMF; DMSO,18.3
Cs, FA, MA,,0.05,0.79,0.16,,Pb,,1,,Br, I,,0.3,2.7,,100,30,PCBM-60 | BCP,35.0 | nan,PolyTPD,F4-TCNQ,DMF; DMSO,18.6
Cs, FA, MA,,0.05,0.79,0.16,,Pb,,1,,Br, I,,0.3,2.7,,100,30,PCBM-60 | BCP,35.0 | nan,PolyTPD,F4-TCNQ,DMF; DMSO,15.7
Cs, FA, MA,,0.15,0.75,0.1,,Pb,,1,,Br, I,,0.1,2.9,,110,10,ZnO-c | TiO2-c,80.0 | 30.0,Spiro-MeOTAD,Li-TFSI; TBP,DMSO,5.52
Cs, FA, MA,,0.15,0.75,0.1,,Pb,,1,,Br, I,,0.1,2.9,,110,10,ZnO-c | TiO2-c,80.0 | 30.0,Spiro-MeOTAD,Li-TFSI; TBP,DMSO,3.25
Cs, FA, MA,,0.15,0.75,0.1,,Pb,,1,,Br, I,,0.1,2.9,,110,10,ZnO-c | TiO2-c,80.0 | 30.0,Spiro-MeOTAD,Li-TFSI; TBP,DMSO,12.22
Cs, FA, MA,,0.15,0.75,0.1,,Pb,,1,,Br, I,,0.1,2.9,,110,10,ZnO-c | TiO2-c,80.0 | 30.0,Spiro-MeOTAD,Li-TFSI; TBP,DMSO,10.34
Cs, FA, MA,,0.15,0.75,0.1,,Pb,,1,,Br, I,,0.1,2.9,,110,10,ZnO-c | TiO2-c,80.0 | 30.0,Spiro-MeOTAD,Li-TFSI; TBP,DMSO,14.54
Cs, FA, MA,,0.15,0.75,0.1,,Pb,,1,,Br, I,,0.1,2.9,,110,10,ZnO-c | TiO2-c,80.0 | 30.0,Spiro-MeOTAD,Li-TFSI; TBP,DMSO,13.98
Cs, FA, MA,,0.15,0.75,0.1,,Pb,,1,,Br, I,,0.1,2.9,,110,10,ZnO-c | TiO2-c,80.0 | 30.0,Spiro-MeOTAD,Li-TFSI; TBP,DMSO,15.34
Cs, FA, MA,,0.15,0.75,0.1,,Pb,,1,,Br, I,,0.1,2.9,,110,10,ZnO-c | TiO2-c,80.0 | 30.0,Spiro-MeOTAD,Li-TFSI; TBP,DMSO,14.68
Cs, FA, MA,,0.15,0.75,0.1,,Pb,,1,,Br, I,,0.1,2.9,,110,10,ZnO-c | TiO2-c,80.0 | 30.0,Spiro-MeOTAD,Li-TFSI; TBP,DMSO,17.72
Cs, FA, MA,,0.15,0.75,0.1,,Pb,,1,,Br, I,,0.1,2.9,,110,10,ZnO-c | TiO2-c,80.0 | 30.0,Spiro-MeOTAD,Li-TFSI; TBP,DMSO,16.92
Cs, FA, MA,,0.15,0.75,0.1,,Pb,,1,,Br, I,,0.1,2.9,,110,10,ZnO-c | TiO2-c,80.0 | 30.0,Spiro-MeOTAD,Li-TFSI; TBP,DMSO,17.66
Cs, FA, MA,,0.15,0.75,0.1,,Pb,,1,,Br, I,,0.1,2.9,,110,10,ZnO-c | TiO2-c,80.0 | 30.0,Spiro-MeOTAD,Li-TFSI; TBP,DMSO,17.05
Cs, FA, MA,,0.15,0.75,0.1,,Pb,,1,,Br, I,,0.1,2.9,,110,10,ZnO-c | TiO2-c,30,Spiro-MeOTAD,Li-TFSI; TBP,DMSO,16.1
Cs, FA, MA,,0.15,0.75,0.1,,Pb,,1,,Br, I,,0.1,2.9,,110,10,ZnO-c | TiO2-c,30,Spiro-MeOTAD,Li-TFSI; TBP,DMSO,15.25
Cs, FA, MA,,0.08,0.8,0.12,,Pb,,1,,Br, I,,0.36,2.64,,100,60,TiO2-c | TiO2-mp,nan | 150.0,BX-OMeTAD,FK209; Li-TFSI; TBP,DMF; DMSO,14.19
Cs, FA, MA,,0.08,0.8,0.12,,Pb,,1,,Br, I,,0.36,2.64,,100,60,TiO2-c | TiO2-mp,nan | 150.0,BTX-OMeTAD,FK209; Li-TFSI; TBP,DMF; DMSO,16.55
Cs, FA, MA,,0.08,0.8,0.12,,Pb,,1,,Br, I,,0.36,2.64,,100,60,TiO2-c | TiO2-mp,nan | 150.0,Spiro-MeOTAD,FK209; Li-TFSI; TBP,DMF; DMSO,19.63
Cs, FA, MA,,0.05,0.81,0.14,,Pb,,1,,Br, I,,0.51,2.49,,100,30,SnO2-np,20,Spiro-MeOTAD,Li-TFSI; TBP,DMF; DMSO,18.1
Cs, FA, MA,,0.05,0.81,0.14,,Pb,,1,,Br, I,,0.51,2.49,,100,30,SnO2-np,20,Spiro-MeOTAD,Li-TFSI; TBP,DMF; DMSO,17.6
Cs, FA, MA,,0.05,0.81,0.14,,Pb,,1,,Br, I,,0.51,2.49,,100,30,SnO2-np,20,Spiro-MeOTAD,Li-TFSI; TBP,DMF; DMSO,18.4
Cs, FA, MA,,0.05,0.81,0.14,,Pb,,1,,Br, I,,0.51,2.49,,100,30,SnO2-np,20,Spiro-MeOTAD,Li-TFSI; TBP,DMF; DMSO,18.1
Cs,,,,1,,,,Pb,,1,,Br, I,,1,2,,25,0,TiO2-c,50,Spiro-MeOTAD,Li-TFSI; TBP,Octane >> Methyl acetate,5.34
Cs, FA, MA,,0.1,0.75,0.15,,Pb,,1,,Br, I,,0.51,2.49,,100,60,TiO2-c | TiO2-nw,50.0 | 75.0,Spiro-MeOTAD,Li-TFSI; TBP,DMF; DMSO,10.32
Cs, FA, MA,,0.1,0.75,0.15,,Pb,,1,,Br, I,,0.51,2.49,,100,60,TiO2-c | TiO2-nw,50.0 | 75.0,Spiro-MeOTAD,Li-TFSI; TBP,DMF; DMSO,12.04
Cs, FA, MA,,0.1,0.75,0.15,,Pb,,1,,Br, I,,0.51,2.49,,100,60,TiO2-c | TiO2-nw,50.0 | 75.0,Spiro-MeOTAD,Li-TFSI; TBP,DMF; DMSO,14.25
Cs, FA, MA,,0.1,0.75,0.15,,Pb,,1,,Br, I,,0.51,2.49,,100,60,TiO2-c | TiO2-nw,50.0 | 75.0,Spiro-MeOTAD,Li-TFSI; TBP,DMF; DMSO,18.69
Cs, FA, MA,,0.1,0.75,0.15,,Pb,,1,,Br, I,,0.51,2.49,,100,60,TiO2-c | TiO2-nw,50.0 | 75.0,Spiro-MeOTAD,Li-TFSI; TBP,DMF; DMSO,17.32
Cs, FA, MA,,0.05,0.46,0.49,,Pb,,1,,Br, I,,0.12,2.88,,70.0 >> 150.0,1.0 >> 15.0,SnO2-np,80,Spiro-MeOTAD,Li-TFSI; TBP,DMF; DMSO >> IPA,19.31
Cs, FA, MA,,0.05,0.46,0.49,,Pb,,1,,Br, I,,0.12,2.88,,70.0 >> 150.0,1.0 >> 15.0,SnO2-np,80,Spiro-MeOTAD,Li-TFSI; P4VP; TBP,DMF; DMSO >> IPA,20.24
Cs, FA, MA,,0.05,0.46,0.49,,Pb,,1,,Br, I,,0.12,2.88,,70.0 >> 150.0,1.0 >> 15.0,SnO2-np,80,Spiro-MeOTAD,Li-TFSI; P4VP; TBP,DMF; DMSO >> IPA,20.6
Cs, FA, MA,,0.05,0.46,0.49,,Pb,,1,,Br, I,,0.12,2.88,,70.0 >> 150.0,1.0 >> 15.0,SnO2-np,80,Spiro-MeOTAD,Li-TFSI; TBP,DMF; DMSO >> IPA,19.31
Cs, FA, MA,,0.05,0.46,0.49,,Pb,,1,,Br, I,,0.12,2.88,,70.0 >> 150.0,1.0 >> 15.0,SnO2-np,80,Spiro-MeOTAD,Li-TFSI; P4VP; TBP,DMF; DMSO >> IPA,20.24
Cs, FA, MA,,0.05,0.46,0.49,,Pb,,1,,Br, I,,0.12,2.88,,70.0 >> 150.0,1.0 >> 15.0,SnO2-np,80,Spiro-MeOTAD,Li-TFSI; TBP,DMF; DMSO >> IPA,19.31
Cs, FA, MA,,0.05,0.46,0.49,,Pb,,1,,Br, I,,0.12,2.88,,70.0 >> 150.0,1.0 >> 15.0,SnO2-np,80,Spiro-MeOTAD,Li-TFSI; P4VP; TBP,DMF; DMSO >> IPA,20.24
Cs, FA, MA,,0.05,0.79,0.16,,Pb,,1,,Br, I,,0.3,2.7,,100,60,TiO2-np,55,Spiro-MeOTAD,Li-TFSI; TBP,DMF; DMSO,14.33
Cs, FA, MA,,0.05,0.79,0.16,,Pb,,1,,Br, I,,0.3,2.7,,100,60,TiO2-np,65,Spiro-MeOTAD,Li-TFSI; TBP,DMF; DMSO,18.02
Cs, FA, MA,,0.05,0.79,0.16,,Pb,,1,,Br, I,,0.3,2.7,,100,60,TiO2-np,88,Spiro-MeOTAD,Li-TFSI; TBP,DMF; DMSO,15.18
Cs, FA, MA,,0.05,0.79,0.16,,Pb,,1,,Br, I,,0.3,2.7,,100,60,TiO2-np,114,Spiro-MeOTAD,Li-TFSI; TBP,DMF; DMSO,11.82
Cs, FA, MA,,0.05,0.79,0.16,,Pb,,1,,Br, I,,0.3,2.7,,100,60,TiO2-np,55,Spiro-MeOTAD,Li-TFSI; TBP,DMF; DMSO,14.86
