Repository: Zhang-NJ-Lab/HuangYiRuPerovskiteNature-Boston-Lsy

# HuangYiRuPerovskiteNature-Boston-Lsy
主要是hyr的清洗数据，fillna

File: data15-00.csv (part 3 of 20)
a1,a2,a3,a4,a1_coefficients,a2_coefficients,a3_coefficients,a4_coefficients,b1,b2,b1_coefficients,b2_coefficients,c1,c2,c3,c1_coefficients,c2_coefficients,c3_coefficients,Perovskite_deposition_thermal_annealing_temperature,Perovskite_deposition_thermal_annealing_time,ETL_stack_sequence,ETL_thickness,HTL_stack_sequence,HTL_additives_compounds,Perovskite_deposition_solvents,JV_default_PCE
Cs, FA, MA,,0.05,0.79,0.16,,Pb,,1,,Br, I,,0.3,2.7,,100,60,TiO2-np,65,Spiro-MeOTAD,Li-TFSI; TBP,DMF; DMSO,17.06
Cs, FA, MA,,0.05,0.79,0.16,,Pb,,1,,Br, I,,0.51,2.49,,100,30,TiO2-c | TiO2-mp,nan | 150.0,Spiro-MeOTAD,FK209; Li-TFSI; TBP,DMF; DMSO,19.44
Cs, FA, MA,,0.1,0.75,0.15,,Pb,,1,,Br, I,,0.5,2.5,,100,30,TiO2-c | TiO2-mp,nan | 150.0,Spiro-MeOTAD,FK209; Li-TFSI; TBP,DMF; DMSO,13.4
Cs, FA, MA,,0.05,0.79,0.16,,Pb,,1,,Br, I,,0.51,2.49,,100,30,TiO2-c | TiO2-mp,nan | 150.0,Spiro-MeOTAD,FK209; Li-TFSI; TBP,DMF; DMSO,19.5
Cs, FA, MA,,0.05,0.79,0.16,,Pb,,1,,Br, I,,0.51,2.49,,100,30,TiO2-c | TiO2-mp,nan | 150.0,Spiro-MeOTAD,FK209; Li-TFSI; TBP,DMF; DMSO,4.8
Cs, FA, MA,,0.05,0.79,0.16,,Pb,,1,,Br, I,,0.51,2.49,,100,30,TiO2-c | TiO2-mp,nan | 150.0,Spiro-MeOTAD,FK209; Li-TFSI; TBP,DMF; DMSO,7.8
Cs, FA, MA,,0.05,0.79,0.16,,Pb,,1,,Br, I,,0.51,2.49,,100,30,TiO2-c | TiO2-mp,nan | 150.0,Spiro-MeOTAD,FK209; Li-TFSI; TBP,DMF; DMSO,10.09
Cs, FA, MA,,0.05,0.79,0.16,,Pb,,1,,Br, I,,0.51,2.49,,100,30,TiO2-c | TiO2-mp,nan | 150.0,Spiro-MeOTAD,FK209; Li-TFSI; TBP,DMF; DMSO,12
Cs, FA, MA,,0.05,0.79,0.16,,Pb,,1,,Br, I,,0.51,2.49,,100,30,TiO2-c | TiO2-mp,nan | 150.0,Spiro-MeOTAD,FK209; Li-TFSI; TBP,DMF; DMSO,15.4
Cs, FA, MA,,0.05,0.79,0.16,,Pb,,1,,Br, I,,0.51,2.49,,100,60,TiO2-c | TiO2-mp,30.0 | 150.0,Spiro-MeOTAD,FK209; Li-TFSI; TBP,DMF; DMSO,14.48
Cs, FA, MA,,0.05,0.79,0.16,,Pb,,1,,Br, I,,0.51,2.49,,100,60,TiO2-c | TiO2-mp,nan | 90.0,Spiro-MeOTAD,FK209; Li-TFSI; TBP,DMF; DMSO,16.67
Cs, FA, MA,,0.05,0.79,0.16,,Pb,,1,,Br, I,,0.51,2.49,,100,60,TiO2-c | TiO2-mp,nan | 90.0,Spiro-MeOTAD,FK209; Li-TFSI; TBP,DMF; DMSO,16.13
Cs, FA, MA,,0.05,0.79,0.16,,Pb,,1,,Br, I,,0.51,2.49,,70.0 >> 150.0,10.0 >> 20.0,SnO2-np,30,Spiro-MeOTAD,Li-TFSI; TBP,DMF; DMSO >> IPA,16.95
Cs, FA, MA,,0.05,0.79,0.16,,Pb,,1,,Br, I,,0.51,2.49,,70.0 >> 150.0,10.0 >> 20.0,SnO2-np,30,Spiro-MeOTAD,Li-TFSI; TBP,DMF; DMSO >> IPA,14.63
Cs, FA, MA,,0.05,0.79,0.16,,Pb,,1,,Br, I,,0.51,2.49,,100,20,SnO2-np,30,Spiro-MeOTAD,Li-TFSI; TBP,DMF; DMSO,17.26
Cs, FA, MA,,0.05,0.79,0.16,,Pb,,1,,Br, I,,0.51,2.49,,100,20,SnO2-np,30,Spiro-MeOTAD,Li-TFSI; TBP,DMF; DMSO,14.7
Cs, FA, MA,,0.05,0.8,0.15,,Pb,,1,,Br, I,,0.15,0.85,,80; 120,5.0; 15.0,SnO2-np,60,Spiro-MeOTAD,Li-TFSI; TBP,DMF; DMSO,17.7
Cs, FA, MA,,0.05,0.8,0.15,,Pb,,1,,Br, I,,0.15,0.85,,80; 120,5.0; 15.0,SnO2-np,60,Spiro-MeOTAD,Li-TFSI; TBP,DMF; DMSO,19.2
Cs, FA, MA,,0.05,0.79,0.16,,Pb,,1,,Br, I,,0.5,2.5,,100,30,TiO2-c | TiO2-mp,nan | 150.0,Spiro-MeOTAD,Li-TFSI; TBP,DMF; DMSO,19.2
Cs, FA, MA,,0.05,0.79,0.16,,Pb,,1,,Br, I,,0.5,2.5,,100,60,TiO2-c | TiO2-mp,30.0 | nan,Spiro-MeOTAD,FK209; Li-TFSI; TBP,DMF; DMSO,17.66
Cs, FA, MA,,0.05,0.79,0.16,,Pb,,1,,Br, I,,0.5,2.5,,100,60,TiO2-c | TiO2-mp,30.0 | nan,Spiro-MeOTAD,FK209; Li-TFSI; TBP,DMF; DMSO,17.49
Cs, FA, MA,,0.05,0.8,0.15,,Pb,,1,,Br, I,,0.4,2.6,,100,60,TiO2-c | TiO2-mp,30.0 | 150.0,PTAA,Li-TFSI; TBP,DMF; DMSO,16.8
Cs, FA, MA,,0.05,0.8,0.15,,Pb,,1,,Br, I,,0.4,2.6,,100,60,TiO2-c | TiO2-mp,30.0 | 150.0,V873,Li-TFSI; TBP,DMF; DMSO,11.9
Cs, FA,,,0.15,0.85,,,Pb,,1,,I,,,3,,,150,60,PCBM-60 | BCP,50.0 | 6.0,PEDOT:PSS,Alanine,DMSO; GBL,14.5
Cs, FA, MA,,0.1,0.77,0.13,,Pb,,1,,Br, I,,0.39,2.48,,100,60,TiO2-c | TiO2-mp,50.0 | 300.0,Spiro-MeOTAD,Li-TFSI; TBP,DMF; DMSO,18.1
Cs, FA, MA,,0.05,0.81,0.14,,Pb,,1,,Br, I,,0.43,2.57,,150,10,TiO2-c,30,Spiro-MeOTAD,Li-TFSI; TBP,DMF; DMSO,17.4
Cs, FA, MA,,0.05,0.81,0.14,,Pb,,1,,Br, I,,0.43,2.57,,150,10,TiO2-c,30,Spiro-MeOTAD,Li-TFSI; TBP,DMF; DMSO,17.03
Cs, FA, MA,,0.05,0.81,0.14,,Pb,,1,,Br, I,,0.43,2.57,,150,10,TiO2-c,30,Spiro-MeOTAD,Li-TFSI; TBP,DMF; DMSO,18.15
Cs, FA, MA,,0.05,0.81,0.14,,Pb,,1,,Br, I,,0.43,2.57,,150,10,TiO2-c,30,Spiro-MeOTAD,Li-TFSI; TBP,DMF; DMSO,17.43
Cs, FA, MA,,0.05,0.81,0.14,,Pb,,1,,Br, I,,0.43,2.57,,150,10,TiO2-c,30,Spiro-MeOTAD,Li-TFSI; TBP,DMF; DMSO,18.37
Cs, FA, MA,,0.05,0.81,0.14,,Pb,,1,,Br, I,,0.43,2.57,,150,10,TiO2-c,30,Spiro-MeOTAD,Li-TFSI; TBP,DMF; DMSO,17.87
Cs, FA, MA,,0.05,0.81,0.14,,Pb,,1,,Br, I,,0.43,2.57,,150,10,TiO2-c,30,Spiro-MeOTAD,Li-TFSI; TBP,DMF; DMSO,19.1
Cs, FA, MA,,0.05,0.81,0.14,,Pb,,1,,Br, I,,0.43,2.57,,150,10,TiO2-c,30,Spiro-MeOTAD,Li-TFSI; TBP,DMF; DMSO,18.68
Cs, FA, MA,,0.05,0.81,0.14,,Pb,,1,,Br, I,,0.43,2.57,,150,10,TiO2-c,30,Spiro-MeOTAD,Li-TFSI; TBP,DMF; DMSO,17.62
Cs, FA, MA,,0.05,0.81,0.14,,Pb,,1,,Br, I,,0.43,2.57,,150,10,TiO2-c,30,Spiro-MeOTAD,Li-TFSI; TBP,DMF; DMSO,17.2
Cs, FA, MA,,0.05,0.76,0.19,,Pb,,1,,Br, I,,0.6,2.4,,100,30,TiO2-c | TiO2-mp,nan | 150.0,Spiro-MeOTAD,Li-TFSI; TBP,DMF; DMSO,16.22
Cs, FA, MA,,0.05,0.76,0.19,,Pb,,1,,Br, I,,0.6,2.4,,100,30,TiO2-c | TiO2-mp,nan | 150.0,Spiro-MeOTAD,Li-TFSI; TBP,DMF; DMSO,19.6
Cs,,,,1,,,,Pb,,1,,Br, I,,2,1,,160,Unknown,SnO2-np,20,Spiro-MeOTAD,Li-TFSI; TBP,DMSO,6.96
Cs,,,,1,,,,Pb,,1,,Br, I,,1,2,,55; 240,1.0; 1.0,ZnO-np | SnO2-np,15.0 | 40.0,PSQ1,Undoped,DMF; DMSO,11.46
Cs,,,,1,,,,Pb,,1,,Br, I,,1,2,,55; 240,1.0; 1.0,ZnO-np | SnO2-np,15.0 | 40.0,PSQ2,Undoped,DMF; DMSO,14.21
Cs,,,,1,,,,Pb,,1,,Br, I,,1,2,,55; 240,1.0; 1.0,ZnO-np | SnO2-np,15.0 | 40.0,P3,Undoped,DMF; DMSO,8.85
Cs,,,,1,,,,Pb,,1,,Br, I,,1,2,,55; 240,1.0; 1.0,ZnO-np | SnO2-np,15.0 | 40.0,Spiro-MeOTAD,FK209; Li-TFSI; TBP,DMF; DMSO,9.41
Cs, FA, MA,,0.05,0.79,0.16,,Pb,,1,,Br, I,,0.16,0.84,,100,60,SnO2-c,20,Spiro-MeOTAD,FK209; Li-TFSI; TBP,DMF; DMSO,16.66
Cs, FA, MA,,0.05,0.79,0.16,,Pb,,1,,Br, I,,0.48,2.52,,100,60,TiO2-c,10,Spiro-MeOTAD,FK209; Li-TFSI; TBP,DMF; DMSO,13.9
Cs, FA, MA,,0.05,0.79,0.16,,Pb,,1,,Br, I,,0.48,2.52,,100,60,TiO2-c,10,Spiro-MeOTAD,FK209; Li-TFSI; TBP,DMF; DMSO,13.5
Cs,,,,1,,,,Pb,,1,,Br,,,3,,,70.0 >> 100.0,30.0 >> 15.0,TiO2-c | TiO2-mp,60.0 | 450.0,PTAA,Li-TFSI; TBP,DMF >> Methanol,6.1
Cs,,,,1,,,,Pb,,1,,Br, I,,1,2,,55; 240,1.0; 1.0,TiO2-c | TiO2-mp,nan | 200.0,YN3,Undoped,DMF; DMSO,12.05
Cs,,,,1,,,,Pb,,1,,Br, I,,1,2,,55; 240,1.0; 1.0,TiO2-c | TiO2-mp,nan | 200.0,Spiro-MeOTAD,Li-TFSI; TBP,DMF; DMSO,11.51
Cs, FA, MA,,0.05,0.79,0.16,,Pb,,1,,Br, I,,0.51,2.49,,100,60,TiO2-c | TiO2-mp,50.0 | 200.0,Spiro-MeOTAD,Li-TFSI; TBP,DMF; DMSO,17.02
Cs, FA, MA | (PEI),,0.05,0.79, 0.16 | 2,,Pb | Pb,,1 | 1,,Br, I | I,,0.51, 2.49 | 4,,65.0 >> 100,10.0 >> 10.0,TiO2-c | TiO2-mp,50.0 | 200.0,Spiro-MeOTAD,Li-TFSI; TBP,DMF; DMSO >> IPA,18.51
Cs, FA, MA | (PEI),,0.05,0.79, 0.16 | 2,,Pb | Pb,,1 | 1,,Br, I | I,,0.51, 2.49 | 4,,65.0 >> 100,10.0 >> 10.0,TiO2-c | TiO2-mp,50.0 | 200.0,Spiro-MeOTAD,Li-TFSI; TBP,DMF; DMSO,16.05
Cs, FA, MA | (PEI),,0.05,0.79, 0.16 | 2,,Pb | Pb,,1 | 1,,Br, I | I,,0.51, 2.49 | 4,,65.0 >> 100,10.0 >> 10.0,TiO2-c | TiO2-mp,50.0 | 200.0,Spiro-MeOTAD,Li-TFSI; TBP,DMF; DMSO,15.07
Cs, FA, MA,,0.09,0.83,0.08,,Pb,,1,,Br, I,,0.15,2.85,,100,90,TiO2-c | TiO2-mp,25.0 | 200.0,X61,Undoped,DMF; DMSO,8
Cs, FA, MA,,0.09,0.83,0.08,,Pb,,1,,Br, I,,0.15,2.85,,100,90,TiO2-c | TiO2-mp,25.0 | 200.0,X62,Undoped,DMF; DMSO,15.9
Cs, FA, MA,,0.09,0.83,0.08,,Pb,,1,,Br, I,,0.15,2.85,,100,90,TiO2-c | TiO2-mp,25.0 | 200.0,Spiro-MeOTAD,Undoped,DMF; DMSO,10.8
Cs, FA, MA,,0.1,0.75,0.15,,Pb,,1,,Br, I,,0.51,2.49,,100,60,TiO2-c | TiO2-mp,40.0 | 200.0,Spiro-MeOTAD,FK209; Li-TFSI; TBP,DMF; DMSO,19.22
Cs, FA, MA,,0.1,0.75,0.15,,Pb,,1,,Br, I,,0.51,2.49,,100,60,TiO2-c | TiO2-mp,40.0 | 200.0,Spiro-MeOTAD,FK209; Li-TFSI; TBP,DMF; DMSO,20.54
Cs, FA, MA,,0.1,0.75,0.15,,Pb,,1,,Br, I,,0.51,2.49,,100,60,TiO2-c | TiO2-mp,40.0 | 200.0,Spiro-MeOTAD,FK209; Li-TFSI; TBP,DMF; DMSO,20.14
Cs, FA, MA,,0.1,0.75,0.15,,Pb,,1,,Br, I,,0.51,2.49,,100,60,TiO2-c | TiO2-mp,40.0 | 200.0,Spiro-MeOTAD,FK209; Li-TFSI; TBP,DMF; DMSO,19.41
Cs, FA, MA,,0.1,0.75,0.15,,Pb,,1,,Br, I,,0.51,2.49,,100,60,TiO2-c | TiO2-mp,40.0 | 200.0,Spiro-MeOTAD,FK209; Li-TFSI; TBP,DMF; DMSO,19.66
Cs, FA, MA,,0.1,0.75,0.15,,Pb,,1,,Br, I,,0.51,2.49,,100,60,TiO2-c | TiO2-mp,40.0 | 200.0,Spiro-MeOTAD,FK209; Li-TFSI; TBP,DMF; DMSO,19.73
Cs, FA, MA,,0.1,0.75,0.15,,Pb,,1,,Br, I,,0.51,2.49,,100,60,TiO2-c | TiO2-mp,40.0 | 200.0,Spiro-MeOTAD,FK209; Li-TFSI; TBP,DMF; DMSO,18.9
Cs, FA,,,0.25,0.75,,,Pb,,1,,Br, I,,0.6,2.4,,100,30,SnO2-np,30,Spiro-MeOTAD,FK209; Li-TFSI; TBP,DMF; DMSO,17.5
Cs, FA,,,0.25,0.75,,,Pb,,1,,Br, I,,0.6,2.4,,100,30,SnO2-np,30,Spiro-MeOTAD,FK209; Li-TFSI; TBP,DMF; DMSO,19.8
Cs, FA,,,0.25,0.75,,,Pb,,1,,Br, I,,0.6,2.4,,100,30,SnO2-np,30,Spiro-MeOTAD,FK209; Li-TFSI; TBP,DMF; DMSO,14.7
Cs, FA,,,0.25,0.75,,,Pb,,1,,Br, I,,0.6,2.4,,100,30,SnO2-np,30,Spiro-MeOTAD,FK209; Li-TFSI; TBP,DMF; DMSO,7.1
Cs, FA,,,0.05,0.95,,,Pb,,1,,I,,,3,,,100,30,TiO2-c,45,Spiro-MeOTAD,Li-TFSI; TBP,DMSO; GBL,19.7
Cs, FA,,,0.05,0.95,,,Pb,,1,,I,,,3,,,100,30,TiO2-c,45,Spiro-MeOTAD,Li-TFSI; TBP,DMSO; GBL,18.17
Cs, FA, MA,,0.05,0.79,0.16,,Pb,,1,,Br, I,,0.51,2.49,,100; 120,10.0; 40.0,TiO2-c | TiO2-mp,nan | 150.0,Spiro-MeOTAD,Li-TFSI; TBP,DMF; DMSO,19.9
Cs,,,,1,,,,Pb,,1,,Br, I,,1,2,,340,10,TiO2-c | TiO2-mp,nan | 400.0,Spiro-MeOTAD,TBP,DMF,4
Cs,,,,1,,,,Pb,,1,,Br, I,,1,2,,340,10,TiO2-c | TiO2-mp,nan | 400.0,Spiro-MeOTAD,TBP,DMF,2.9
Cs,,,,1,,,,Pb,,1,,Br,,,3,,,70.0 >> 250.0,30.0 >> 10.0,TiO2-c | TiO2-mp,60.0 | 500.0,Spiro-MeOTAD,Li-TFSI; TBP,DMF >> Methanol,4.98
Cs,,,,1,,,,Pb,,1,,Br,,,3,,,70.0 >> 250.0,30.0 >> 10.0,TiO2-c | TiO2-mp,60.0 | 500.0,PTAA,Li-TFSI; TBP,DMF >> Methanol,5.72
Cs,,,,1,,,,Pb,,1,,Br,,,3,,,70.0 >> 250.0,30.0 >> 10.0,TiO2-c | TiO2-mp,60.0 | 500.0,CBP,Li-TFSI; TBP,DMF >> Methanol,4.92
Cs, FA,,,0.2,0.8,,,Pb,,1,,Br, I,,0.9,2.1,,65; 100,2.0; 10.0,C60 | BCP,20.0 | 5.0,PTAA,F4-TCNQ,DMF; DMSO,14
Cs, FA, MA,,0.1,0.79,0.16,,Pb,,1,,Br, I,,0.51,2.49,,100,60,TiO2-c,40,Spiro-MeOTAD,Li-TFSI; TBP,DMF; DMSO,12.9
Cs, FA,,,0.03,0.97,,,Pb,,1,,I,,,3,,,100.0 >> 155.0 >> 150.0,5.0 >> 150.0 >> 20.0,TiO2-c,40,Spiro-MeOTAD,Li-TFSI; TBP,DMF; DMSO >> none >> IPA,13.4
Cs, FA,,,0.07,0.93,,,Pb,,1,,I,,,3,,,100.0 >> 155.0 >> 150.0,5.0 >> 150.0 >> 20.0,TiO2-c,40,Spiro-MeOTAD,Li-TFSI; TBP,DMF; DMSO >> none >> IPA,15.4
Cs, FA,,,0.1,0.9,,,Pb,,1,,I,,,3,,,100.0 >> 155.0 >> 150.0,5.0 >> 150.0 >> 20.0,TiO2-c,40,Spiro-MeOTAD,Li-TFSI; TBP,DMF; DMSO >> none >> IPA,15
Cs, FA,,,0.17,0.83,,,Pb,,1,,I,,,3,,,100.0 >> 155.0 >> 150.0,5.0 >> 150.0 >> 20.0,TiO2-c,40,Spiro-MeOTAD,Li-TFSI; TBP,DMF; DMSO >> none >> IPA,13.5
Cs, FA,,,0.07,0.93,,,Pb,,1,,I,,,3,,,100.0 >> 155.0 >> 150.0,5.0 >> 150.0 >> 20.0,TiO2-c,40,Spiro-MeOTAD,Li-TFSI; TBP,DMF; DMSO >> none >> IPA,13.4
Cs, FA, MA,,0.15,0.75,0.1,,Pb,,1,,Br, I,,0.1,2.9,,110,10,ZnO-c | TiO2-c,nan | 10.0,Spiro-MeOTAD,Li-TFSI; TBP,DMSO,6.78
Cs, FA, MA,,0.15,0.75,0.1,,Pb,,1,,Br, I,,0.1,2.9,,110,10,ZnO-c | TiO2-c,nan | 10.0,Spiro-MeOTAD,Li-TFSI; TBP,DMSO,13.98
Cs, FA, MA,,0.15,0.75,0.1,,Pb,,1,,Br, I,,0.1,2.9,,110,10,ZnO-c | TiO2-c,nan | 10.0,Spiro-MeOTAD,Li-TFSI; TBP,DMSO,14.56
Cs, FA, MA,,0.15,0.75,0.1,,Pb,,1,,Br, I,,0.1,2.9,,110,10,ZnO-c | TiO2-c,nan | 10.0,Spiro-MeOTAD,Li-TFSI; TBP,DMSO,15.02
Cs, FA, MA,,0.15,0.75,0.1,,Pb,,1,,Br, I,,0.1,2.9,,110,10,ZnO-c | TiO2-c,nan | 10.0,Spiro-MeOTAD,Li-TFSI; TBP,DMSO,13.53
Cs, FA, MA,,0.15,0.75,0.1,,Pb,,1,,Br, I,,0.1,2.9,,110,10,ZnO-c | TiO2-c,nan | 10.0,Spiro-MeOTAD,Li-TFSI; TBP,DMSO,16.28
Cs, FA, MA,,0.15,0.75,0.1,,Pb,,1,,Br, I,,0.1,2.9,,110,10,ZnO-c | TiO2-c,nan | 10.0,Spiro-MeOTAD,Li-TFSI; TBP,DMSO,17.06
Cs, FA, MA,,0.15,0.75,0.1,,Pb,,1,,Br, I,,0.1,2.9,,110,10,ZnO-c | TiO2-c,nan | 10.0,Spiro-MeOTAD,Li-TFSI; TBP,DMSO,16.7
Cs, FA, MA,,0.15,0.75,0.1,,Pb,,1,,Br, I,,0.1,2.9,,110,10,ZnO-c | TiO2-c,nan | 10.0,Spiro-MeOTAD,Li-TFSI; TBP,DMSO,16.47
Cs, MA,,,0.1,0.9,,,Pb,,1,,I,,,3,,,100,30,TiO2-c,30,Spiro-MeOTAD,Li-TFSI; TBP,DMF,11.2
Cs, MA,,,0.1,0.9,,,Pb,,1,,I,,,3,,,100,30,TiO2-c,30,Spiro-MeOTAD,Li-TFSI; TBP,DMF,12.38
Cs, MA,,,0.1,0.9,,,Pb,,1,,I,,,3,,,100,30,TiO2-c,30,Spiro-MeOTAD,Li-TFSI; TBP,DMF,15.42
Cs, MA,,,0.1,0.9,,,Pb,,1,,I,,,3,,,100,30,TiO2-c,30,Spiro-MeOTAD,Li-TFSI; TBP,DMF,7.34
Cs, FA, MA,,0.05,83,17,,Pb,,1,,Br, I,,0.51,2.49,,100,60,TiO2-c | TiO2-mp,60.0 | 160.0,Spiro-MeOTAD,FK209; Li-TFSI; TBP,DMF; DMSO,16.08
Cs, FA, MA,,0.05,83,17,,Pb,,1,,Br, I,,0.51,2.49,,100,60,TiO2-c | TiO2-mp,60.0 | 160.0,Spiro-MeOTAD,FK209; Li-TFSI; TBP,DMF; DMSO,16.53
Cs, FA, MA,,0.05,83,17,,Pb,,1,,Br, I,,0.51,2.49,,100,60,TiO2-c | TiO2-mp,60.0 | 160.0,Spiro-MeOTAD,FK209; Li-TFSI; TBP,DMF; DMSO,15.1
Cs, FA, MA,,0.05,83,17,,Pb,,1,,Br, I,,0.51,2.49,,100,60,TiO2-c | TiO2-mp,60.0 | 160.0,Spiro-MeOTAD,FK209; Li-TFSI; TBP,DMF; DMSO,17.03
Cs, FA, MA,,0.05,83,17,,Pb,,1,,Br, I,,0.51,2.49,,100,60,TiO2-c | TiO2-mp,60.0 | 160.0,Spiro-MeOTAD,FK209; Li-TFSI; TBP,DMF; DMSO,16.75
Cs, FA, MA,,0.05,0.75,0.15,,Pb,,1,,Br, I,,0.15,2.85,,115; 100,15.0; 30.0,TiO2-c | TiO2-mp,10.0 | nan,PTAA,Li-TFSI; TBP,DMF; DMSO,20.1
Cs, FA, Rb,,0.1,0.85,0.05,,Pb,,1,,I,,,3,,,100,10,TiO2-c | TiO2-mp,200,Spiro-MeOTAD,FK209; Li-TFSI; TBP,DMF; DMSO,20.4
Cs, FA, Rb,,0.1,0.85,0.05,,Pb,,1,,I,,,3,,,100,10,TiO2-c | TiO2-mp,200,Spiro-MeOTAD,FK209; Li-TFSI; TBP,DMF; DMSO,17.95
Cs, FA, MA,,0.05,0.81,0.14,,Pb,,1,,Br, I,,0.51,2.49,,100,60,TiO2-c | TiO2-mp,nan | 200.0,Spiro-MeOTAD,FK209; Li-TFSI; TBP,DMF; DMSO,20.14
Cs, FA, MA,,0.05,0.81,0.14,,Pb,,1,,Br, I,,0.51,2.49,,100,60,TiO2-c | TiO2-mp,nan | 200.0,Spiro-MeOTAD,FK209; Li-TFSI; TBP,DMF; DMSO,15.59
Cs, FA, MA,,0.05,0.81,0.14,,Pb,,1,,Br, I,,0.51,2.49,,100,60,TiO2-c | TiO2-mp,nan | 200.0,Spiro-MeOTAD,FK209; Li-TFSI; TBP,DMF; DMSO,18.37
Cs, FA, MA,,0.05,0.81,0.14,,Pb,,1,,Br, I,,0.51,2.49,,100,60,TiO2-c | TiO2-mp,nan | 200.0,Spiro-MeOTAD,FK209; Li-TFSI; TBP,DMF; DMSO,14.33
Cs, FA, MA,,0.05,0.81,0.14,,Pb,,1,,Br, I,,0.51,2.49,,100,60,TiO2-c | TiO2-mp,nan | 200.0,Spiro-MeOTAD,FK209; Li-TFSI; TBP,DMF; DMSO,19.88
Cs, FA, MA,,0.05,0.81,0.14,,Pb,,1,,Br, I,,0.51,2.49,,100,60,TiO2-c | TiO2-mp,nan | 200.0,Spiro-MeOTAD,FK209; Li-TFSI; TBP,DMF; DMSO,15.47
Cs, FA, MA,,0.05,0.81,0.14,,Pb,,1,,Br, I,,0.45,2.55,,100,60,TiO2-c | TiO2-mp,nan | 200.0,Spiro-MeOTAD,FK209; Li-TFSI; TBP,DMF; DMSO,17.9
Cs, FA, MA, Rb,0.05,0.79,0.11,0.05,Pb,,1,,Br, I,,0.39,2.61,,100,60,TiO2-c | TiO2-mp,nan | 200.0,Spiro-MeOTAD,FK209; Li-TFSI; TBP,DMF; DMSO,19.1
Cs, FA, MA,,0.05,0.8,0.15,,Pb,,1,,Br, I,,0.43,2.57,,100,60,TiO2-c | TiO2-mp,15.0 | 150.0,Spiro-MeOTAD,Li-TFSI; TBP,DMF; DMSO,18.5
Cs, FA, MA,,0.05,0.8,0.15,,Pb,,1,,Br, I,,0.43,2.57,,100,60,TiO2-c | TiO2-mp,15.0 | 150.0,Spiro-MeOTAD,Li-TFSI; TBP,DMF; DMSO,18.1
Cs, FA, MA,,0.05,0.8,0.15,,Pb,,1,,Br, I,,0.43,2.57,,100,60,TiO2-c | TiO2-mp,15.0 | 150.0,Spiro-MeOTAD,Li-TFSI; TBP,DMF; DMSO,17.1
Cs, FA, MA,,0.05,0.8,0.15,,Pb,,1,,Br, I,,0.43,2.57,,100,60,TiO2-c | TiO2-mp,15.0 | 150.0,Spiro-MeOTAD,Li-TFSI; TBP,DMF; DMSO,17.3
Cs, FA, MA,,0.05,0.8,0.15,,Pb,,1,,Br, I,,0.43,2.57,,100,60,TiO2-c | TiO2-mp,15.0 | 150.0,Spiro-MeOTAD,Li-TFSI; TBP,DMF; DMSO,17.3
Cs, FA, MA,,0.05,0.8,0.15,,Pb,,1,,Br, I,,0.43,2.57,,100,60,TiO2-c | TiO2-mp,15.0 | 150.0,Spiro-MeOTAD,Li-TFSI; TBP,DMF; DMSO,18
Cs, FA, MA,,0.05,0.8,0.15,,Pb,,1,,Br, I,,0.43,2.57,,100,60,TiO2-c | TiO2-mp,15.0 | 150.0,Spiro-MeOTAD,Li-TFSI; TBP,DMF; DMSO,17.7
Cs, FA, MA,,0.05,0.8,0.15,,Pb,,1,,Br, I,,0.43,2.57,,100,60,TiO2-c | TiO2-mp,15.0 | 150.0,Spiro-MeOTAD,Li-TFSI; TBP,DMF; DMSO,16.3
Cs, FA, MA,,0.05,0.8,0.15,,Pb,,1,,Br, I,,0.43,2.57,,100,60,TiO2-c | TiO2-mp,15.0 | 150.0,Spiro-MeOTAD,Li-TFSI; TBP,DMF; DMSO,16.2
Cs, FA, MA,,0.05,0.81,0.14,,Pb,,1,,Br, I,,0.45,2.55,,120,10,SnO2-np,10,Spiro-MeOTAD,FK209; Li-TFSI; TBP,DMF; DMSO,18.95
Cs, FA, MA,,0.05,0.81,0.14,,Pb,,1,,Br, I,,0.45,2.55,,120,10,SnO2-np | OEABS,10.0 | nan,Spiro-MeOTAD,FK209; Li-TFSI; TBP,DMF; DMSO,19.82
Cs, FA, MA,,0.05,0.81,0.14,,Pb,,1,,Br, I,,0.45,2.55,,120,10,SnO2-np | MSAPBS,10.0 | nan,Spiro-MeOTAD,FK209; Li-TFSI; TBP,DMF; DMSO,21.18
Cs,,,,1,,,,Pb,,1,,Br, I,,1,2,,100,5,TiO2-c,112,Spiro-MeOTAD,Li-TFSI; TBP,DMF; DMSO,5.62
Cs,,,,1,,,,Pb,,1,,Br, I,,1,2,,100,5,TiO2-c,112,Spiro-MeOTAD,Li-TFSI; TBP,DMF; DMSO,2.94
Cs, FA, MA,,0.05,0.8075,0.1425,,Pb,,1,,Br, I,,0.45,2.55,,100,60,TiO2-c | TiO2-mp,30,Spiro-MeOTAD,Li-TFSI; TBP,DMF; DMSO,19.3
Cs, FA, MA,,0.05,0.8075,0.1425,,Pb,,1,,Br, I,,0.45,2.55,,100,60,TiO2-c | TiO2-mp,30,Spiro-MeOTAD,Li-TFSI; TBP,DMF; DMSO,20.1
Cs, FA, MA,,0.05,0.8075,0.1425,,Pb,,1,,Br, I,,0.45,2.55,,100,60,TiO2-c | TiO2-mp,30,Spiro-MeOTAD,Li-TFSI; TBP,DMF; DMSO,19.8
Cs, FA, MA,,0.05,0.8075,0.1425,,Pb,,1,,Br, I,,0.45,2.55,,100,60,TiO2-c | TiO2-mp,30,Spiro-MeOTAD,Li-TFSI; TBP,DMF; DMSO,20.5
Cs,,,,1,,,,Pb,,1,,Br, I,,1,2,,55; 240,1.0; 1.0,SnO2-np,40,Spiro-MeOTAD,FK209; Li-TFSI; TBP,DMF; DMSO,12.3
Cs,,,,1,,,,Pb,,1,,Br, I,,1,2,,55; 240,1.0; 1.0,SnO2-np | PN4N,40.0 | nan,Spiro-MeOTAD,FK209; Li-TFSI; TBP,DMF; DMSO,15.1
Cs, FA, MA,,0.1,0.1,0.8,,Pb,,1,,I,,,3,,,100,10,PDIN,15,PTAA,F4-TCNQ,DMF,12.01
Cs, FA, MA,,0.1,0.1,0.8,,Pb,,1,,I,,,3,,,100,10,PDIN,30,PTAA,F4-TCNQ,DMF,15.2
Cs, FA, MA,,0.1,0.1,0.8,,Pb,,1,,I,,,3,,,100,10,PDIN,40,PTAA,F4-TCNQ,DMF,14.47
Cs, FA, MA,,0.1,0.1,0.8,,Pb,,1,,I,,,3,,,100,10,PDIN,50,PTAA,F4-TCNQ,DMF,14.33
Cs, FA, MA,,0.05,0.8,0.15,,Pb,,1,,Br, I,,0.47,2.53,,100,60,TiO2-c | TiO2-mp,30.0 | nan,Spiro-MeOTAD,FK209; Li-TFSI; TBP,DMF; DMSO,19.5
Cs, FA, MA,,0.05,0.8,0.15,,Pb,,1,,Br, I,,0.47,2.53,,100,60,TiO2-c | TiO2-mp,30.0 | nan,Spiro-MeOTAD,FK209; Li-TFSI; TBP,DMF; DMSO,21.1
Cs, MA,,,0.05,0.95,,,Pb,,1,,I,,,3,,,100,10,PCBM-60 | BCP,80.0 | nan,PTAA,Li-TFSI; TBP,DMF,14.9
Cs, MA,,,0.05,0.95,,,Pb,,1,,I,,,3,,,100,10,C60; C70 | BCP,80.0 | nan,PTAA,Li-TFSI; TBP,DMF,16.6
Cs, MA,,,0.05,0.95,,,Pb,,1,,I,,,3,,,100,10,C60 | BCP,80,PTAA,Li-TFSI; TBP,DMF,13.8
Cs, MA,,,0.05,0.95,,,Pb,,1,,I,,,3,,,100,10,C70 | BCP,80.0 | nan,PTAA,Li-TFSI; TBP,DMF,13.9
Cs, FA, MA,,0.05,0.81,0.14,,Pb,,1,,Br, I,,0.45,2.55,,100,50,SnO2-c,60,Spiro-MeOTAD,Li-TFSI; TBP,DMF; DMSO,17.61
Cs, FA, MA,,0.05,0.81,0.14,,Pb,,1,,Br, I,,0.45,2.55,,100,50,SnO2-c,60,Spiro-MeOTAD,Li-TFSI; TBP,DMF; DMSO,17.6
Cs, FA, MA,,0.05,0.81,0.14,,Pb,,1,,Br, I,,0.45,2.55,,100,50,SnO2-c,60,Spiro-MeOTAD,Li-TFSI; TBP,DMF; DMSO,20.09
Cs, FA, MA,,0.05,0.81,0.14,,Pb,,1,,Br, I,,0.45,2.55,,100,50,SnO2-c,60,Spiro-MeOTAD,Li-TFSI; TBP,DMF; DMSO,20.4
Cs, FA, MA,,0.05,0.79,0.16,,Pb,,1,,Br, I,,0.51,2.49,,110,15,TiO2-c,60,Spiro-MeOTAD,FK209; Li-TFSI; TBP,DMF; DMSO,18.47
Cs, FA, MA,,0.05,0.79,0.16,,Pb,,1,,Br, I,,0.51,2.49,,110,15,TiO2-c,60,Spiro-MeOTAD,FK209; Li-TFSI; TBP,DMF; DMSO,19.08
Cs, FA, MA,,0.05,0.79,0.16,,Pb,,1,,Br, I,,0.51,2.49,,65; 100,3.0; 2.0,TiO2-c | TiO2-mp,50.0 | nan,Spiro-MeOTAD,FK209; Li-TFSI; TBP,DMF; DMSO,16.02
Cs, FA, MA,,0.05,0.79,0.16,,Pb,,1,,Br, I,,0.51,2.49,,65; 100,3.0; 2.0,TiO2-c | TiO2-mp,50.0 | nan,Spiro-MeOTAD,FK209; Li-TFSI; TBP,DMF; DMSO,18.6
Cs, FA,,,0.1,0.9,,,Pb,,1,,I,,,3,,,70.0 >> 150.0,10.0 >> 10.0,TiO2-c,40,Spiro-MeOTAD,Li-TFSI; TBP,DMF; TBP >> IPA,12.7
Cs, FA,,,0.2,0.8,,,Pb,,1,,I,,,3,,,70.0 >> 150.0,10.0 >> 10.0,TiO2-c,40,Spiro-MeOTAD,Li-TFSI; TBP,DMF; TBP >> IPA,14.7
Cs, FA,,,0.3,0.7,,,Pb,,1,,I,,,3,,,70.0 >> 150.0,10.0 >> 10.0,TiO2-c,40,Spiro-MeOTAD,Li-TFSI; TBP,DMF; TBP >> IPA,6.27
Cs, FA, MA,,0.05,0.79,0.16,,Pb,,1,,Br, I,,0.51,2.49,,100,60,SnO2-c,40,Spiro-MeOTAD,Li-TFSI; TBP,DMF; DMSO,16.8
Cs, FA, MA,,0.05,0.79,0.16,,Pb,,1,,Br, I,,0.51,2.49,,100,60,SnO2-c,40,Spiro-MeOTAD,Li-TFSI; TBP,DMF; DMSO,16.8
Cs, FA, MA,,0.05,0.79,0.16,,Pb,,1,,Br, I,,0.51,2.49,,100,60,SnO2-c,30,Spiro-MeOTAD,Li-TFSI; TBP,DMF; DMSO,16.38
Cs, FA, MA,,0.05,0.79,0.16,,Pb,,1,,Br, I,,0.51,2.49,,100,60,SnO2-c,50,Spiro-MeOTAD,Li-TFSI; TBP,DMF; DMSO,15.56
Cs, FA, MA,,0.05,0.79,0.16,,Pb,,1,,Br, I,,0.51,2.49,,100,60,SnO2-c,60,Spiro-MeOTAD,Li-TFSI; TBP,DMF; DMSO,13.91
Cs, FA, MA,,0.05,0.79,0.16,,Pb,,1,,Br, I,,0.51,2.49,,100,60,TiO2-c | TiO2-mp,30.0 | 150.0,Spiro-MeOTAD,FK209; Li-TFSI; TBP,DMF; DMSO,15.8
Cs, FA, MA,,0.05,0.79,0.16,,Pb,,1,,Br, I,,0.51,2.49,,100,60,TiO2-c | TiO2-mp,30.0 | 150.0,Spiro-MeOTAD,FK209; Li-TFSI; TBP,DMF; DMSO,14.4
Cs, FA, MA,,0.05,0.79,0.16,,Pb,,1,,Br, I,,0.51,2.49,,100,60,TiO2-c | TiO2-mp | Au@SiO2-np,30.0 | 150.0 | nan,Spiro-MeOTAD,FK209; Li-TFSI; TBP,DMF; DMSO,19.7
Cs, FA, MA,,0.05,0.79,0.16,,Pb,,1,,Br, I,,0.51,2.49,,100,60,TiO2-c | TiO2-mp | Au@SiO2-np,30.0 | 150.0 | nan,Spiro-MeOTAD,FK209; Li-TFSI; TBP,DMF; DMSO,18.5
Cs, FA, MA,,0.05,0.79,0.16,,Pb,,1,,Br, I,,0.51,2.49,,100,60,TiO2-c | TiO2-mp | Au@SiO2-np,30.0 | 150.0 | nan,Spiro-MeOTAD,FK209; Li-TFSI; TBP,DMF; DMSO,20.5
Cs, FA, MA,,0.05,0.79,0.16,,Pb,,1,,Br, I,,0.51,2.49,,100,60,TiO2-c | TiO2-mp | Au@SiO2-np,30.0 | 150.0 | nan,Spiro-MeOTAD,FK209; Li-TFSI; TBP,DMF; DMSO,20.6
Cs, FA, MA,,0.05,0.7885,0.1615,,Pb,,1,,Br, I,,0.51,2.49,,100,40,Cr2O3,92,Spiro-MeOTAD,Li-TFSI; TBP,DMF; DMSO,13.54
Cs, FA, MA,,0.05,0.7885,0.1615,,Pb,,1,,Br, I,,0.51,2.49,,100,40,Cr2O3,68,Spiro-MeOTAD,Li-TFSI; TBP,DMF; DMSO,14.63
Cs, FA, MA,,0.05,0.7885,0.1615,,Pb,,1,,Br, I,,0.51,2.49,,100,40,Cr2O3,63,Spiro-MeOTAD,Li-TFSI; TBP,DMF; DMSO,15.62
Cs, FA, MA,,0.05,0.7885,0.1615,,Pb,,1,,Br, I,,0.51,2.49,,100,40,Cr2O3,54,Spiro-MeOTAD,Li-TFSI; TBP,DMF; DMSO,15.07
Cs, FA, MA,,0.05,0.7885,0.1615,,Pb,,1,,Br, I,,0.51,2.49,,100,40,Cr2O3,63,Spiro-MeOTAD,Li-TFSI; TBP,DMF; DMSO,14.89
Cs, FA, MA,,0.05,0.79,0.16,,Pb,,1,,Br, I,,0.51,2.49,,100,60,TiO2-c,60,Spiro-MeOTAD,Co; Li-TFSI; TBP,DMF; DMSO,13.86
Cs, FA, MA,,0.05,0.79,0.16,,Pb,,1,,Br, I,,0.51,2.49,,100,60,TiO2-c,60,Spiro-MeOTAD,Co; Li-TFSI; TBP,DMF; DMSO,10.91
Cs, FA, MA,,0.05,0.79,0.16,,Pb,,1,,Br, I,,0.51,2.49,,100,60,TiO2-mp,100,Spiro-MeOTAD,Co; Li-TFSI; TBP,DMF; DMSO,14.92
Cs, FA, MA,,0.05,0.79,0.16,,Pb,,1,,Br, I,,0.51,2.49,,100,60,TiO2-mp,100,Spiro-MeOTAD,Co; Li-TFSI; TBP,DMF; DMSO,13.42
Cs, FA, MA,,0.05,0.79,0.16,,Pb,,1,,Br, I,,0.51,2.49,,100,60,TiO2-c | TiO2-mp,60.0 | 100.0,Spiro-MeOTAD,Co; Li-TFSI; TBP,DMF; DMSO,16.82
Cs, FA, MA,,0.05,0.79,0.16,,Pb,,1,,Br, I,,0.51,2.49,,100,60,TiO2-c | TiO2-mp,60.0 | 100.0,Spiro-MeOTAD,Co; Li-TFSI; TBP,DMF; DMSO,15.74
Cs, FA, MA,,0.05,0.79,0.16,,Pb,,1,,Br, I,,0.51,2.49,,100,60,TiO2-mp | TiO2-c,100.0 | 60.0,Spiro-MeOTAD,Co; Li-TFSI; TBP,DMF; DMSO,13.45
Cs, FA, MA,,0.05,0.79,0.16,,Pb,,1,,Br, I,,0.51,2.49,,100,60,TiO2-mp | TiO2-c,100.0 | 60.0,Spiro-MeOTAD,Co; Li-TFSI; TBP,DMF; DMSO,9.88
Cs, FA, MA,,0.05,0.79,0.16,,Pb,,1,,Br, I,,0.45,2.55,,100,60,TiO2-c,30,Spiro-MeOTAD,FK209; Li-TFSI; TBP,DMF; DMSO,17.31
Cs, FA, MA,,0.05,0.79,0.16,,Pb,,1,,Br, I,,0.45,2.55,,100,60,TiO2-c,30,Spiro-MeOTAD,FK209; Li-TFSI; TBP,DMF; DMSO,17.11
Cs, FA, MA,,0.05,0.79,0.16,,Pb,,1,,Br, I,,0.45,2.55,,100,60,TiO2-c,30,Thiophene | Spiro-MeOTAD,FK209; Li-TFSI; TBP,DMF; DMSO,18.46
Cs, FA, MA,,0.05,0.79,0.16,,Pb,,1,,Br, I,,0.45,2.55,,100,60,TiO2-c,30,Thiophene | Spiro-MeOTAD,FK209; Li-TFSI; TBP,DMF; DMSO,18.02
Cs, FA,,,0.125,0.875,,,Pb,,1,,Br, I,,0.375,2.625,,145,40,SnO2-c,40,Spiro-MeOTAD,Li-TFSI; TBP,DMF; DMSO,6.16
Cs, FA,,,0.125,0.875,,,Pb,,1,,Br, I,,0.375,2.625,,145,40,SnO2-c,40,Spiro-MeOTAD,Li-TFSI; TBP,DMF; DMSO,12.25
Cs, FA,,,0.125,0.875,,,Pb,,1,,Br, I,,0.375,2.625,,145,40,SnO2-c,40,Spiro-MeOTAD,Li-TFSI; TBP,DMF; DMSO,14.93
Cs, FA,,,0.125,0.875,,,Pb,,1,,Br, I,,0.375,2.625,,145,40,SnO2-c,40,Spiro-MeOTAD,Li-TFSI; TBP,DMF; DMSO,16.8
Cs, FA,,,0.125,0.875,,,Pb,,1,,Br, I,,0.375,2.625,,145,40,SnO2-c,40,Spiro-MeOTAD,Li-TFSI; TBP,DMF; DMSO,13.18
Cs, FA,,,0.125,0.875,,,Pb,,1,,Br, I,,0.375,2.625,,145,40,SnO2-c,40,Spiro-MeOTAD,Li-TFSI; TBP,DMF; DMSO,13.13
Cs, FA,,,0.125,0.875,,,Pb,,1,,Br, I,,0.375,2.625,,145,40,SnO2-c,40,Spiro-MeOTAD,Li-TFSI; TBP,DMF; DMSO,14.81
Cs, FA,,,0.125,0.875,,,Pb,,1,,Br, I,,0.375,2.625,,145,40,SnO2-c,40,Spiro-MeOTAD,Li-TFSI; TBP,DMF; DMSO,13.08
Cs, FA, MA,,0.1,0.75,0.15,,Pb,,1,,Br, I,,0.51,2.49,,100,60,TiO2-c | TiO2-mp,20.0 | 150.0,Spiro-MeOTAD,Li-TFSI; TBP,DMF; DMSO,21.53
Cs, FA, MA | (FEA),,0.04,0.92, 0.04 | 2,,Pb | Pb,,1 | 1,,I | I,,,3 | 4,,,110.0 >> 110.0,40.0 >> 40.0,TiO2-c | TiO2-mp,nan | 250.0,Spiro-MeOTAD,Li-TFSI; TBP,DMF; DMSO >> DMF; DMSO,22.09
Cs, FA, MA,,0.04,0.92,0.04,,Pb,,1,,I,,,3,,,110,40,TiO2-c | TiO2-mp,nan | 250.0,Spiro-MeOTAD,Li-TFSI; TBP,DMF; DMSO,19.97
Cs,,,,1,,,,Pb,,1,,Br,,,3,,,70.0 >> 250.0,30.0 >> 10.0,TiO2-c | TiO2-mp,nan | 150.0,Spiro-MeOTAD,Li-TFSI; TBP,DMF >> Methanol,3.78
Cs,,,,1,,,,Pb,,1,,Br,,,3,,,70.0 >> 250.0,30.0 >> 10.0,TiO2-c | TiO2-mp,nan | 150.0,Spiro-MeOTAD,Li-TFSI; TBP,DMF >> Methanol,5.04
Cs,,,,1,,,,Pb,,1,,Br,,,3,,,70.0 >> 250.0,30.0 >> 10.0,TiO2-c | TiO2-mp,nan | 150.0,Spiro-MeOTAD,Li-TFSI; TBP,DMF >> Methanol,4.47
Cs,,,,1,,,,Pb,,1,,Br,,,3,,,70.0 >> 250.0,30.0 >> 10.0,TiO2-c | TiO2-mp,nan | 150.0,Spiro-MeOTAD,Li-TFSI; TBP,DMF >> Methanol,6.21
Cs, FA, MA,,0.05,0.79,0.16,,Pb,,1,,Br, I,,0.51,2.49,,110,20,TiO2-c,50,Spiro-MeOTAD,FK209; Li-TFSI; TBP,DMF; DMSO,19.62
Cs, FA, MA,,0.05,0.79,0.16,,Pb,,1,,Br, I,,0.51,2.49,,110,20,Nb2O5,50,Spiro-MeOTAD,FK209; Li-TFSI; TBP,DMF; DMSO,20.14
Cs, FA, MA,,0.05,0.79,0.16,,Pb,,1,,Br, I,,0.51,2.49,,110,20,Nb2O5,50,Spiro-MeOTAD,FK209; Li-TFSI; TBP,DMF; DMSO,15.39
Cs, FA, MA,,0.05,0.79,0.16,,Pb,,1,,Br, I,,2.51,2.49,,100,60,TiO2-c,75,Spiro-MeOTAD,Li-TFSI; TBP,DMF; DMSO,16.94
Cs, FA, MA,,0.05,0.79,0.16,,Pb,,1,,Br, I,,2.51,2.49,,100,60,TiO2-c,75,Spiro-MeOTAD,Li-TFSI; TBP,DMF; DMSO; Pyridin,17.82
Cs, FA, MA,,0.05,0.79,0.16,,Pb,,1,,Br, I,,2.51,2.49,,100,60,TiO2-c,75,Spiro-MeOTAD,Li-TFSI; TBP,DMF; DMSO; Pyridin,19.03
Cs, FA, MA,,0.05,0.79,0.16,,Pb,,1,,Br, I,,2.51,2.49,,100,60,TiO2-c,75,Spiro-MeOTAD,Li-TFSI; TBP,DMF; DMSO; Pyridin,17.91
Cs, FA, MA,,0.05,0.79,0.16,,Pb,,1,,Br, I,,2.51,2.49,,100,60,TiO2-c,75,Spiro-MeOTAD,Li-TFSI; TBP,DMF; DMSO; Pyridin,17.48
Cs, FA,,,0.1,0.9,,,Pb,,1,,I,,,3,,,100,60,TiO2-c | TiO2-mp,30.0 | 150.0,Spiro-MeOTAD,Li-TFSI; TBP,DMF; DMSO; GBL,18.7
Cs, FA,,,0.1,0.9,,,Pb,,1,,I,,,3,,,100,60,TiO2-c | TiO2-mp,30.0 | 150.0,Spiro-MeOTAD,Li-TFSI; TBP,DMF; DMSO; GBL,20
Cs, FA,,,0.1,0.9,,,Pb,,1,,I,,,3,,,100,60,TiO2-c | TiO2-mp,30.0 | 150.0,Spiro-MeOTAD,Li-TFSI; TBP,DMF; DMSO; GBL,20
Cs, FA,,,0.1,0.9,,,Pb,,1,,I,,,3,,,100,60,TiO2-c | TiO2-mp,30.0 | 150.0,Spiro-MeOTAD,Li-TFSI; TBP,DMF; DMSO; GBL,20.7
Cs, FA, MA,,0.05,0.79,0.16,,Pb,,1,,Br, I,,0.51,2.49,,100,60,TiO2-c | TiO2-mp,30.0 | 150.0,Spiro-MeOTAD,FK209; Li-TFSI; TBP,DMF; DMSO,17.16
Cs, FA, MA,,0.05,0.79,0.16,,Pb,,1,,Br, I,,0.51,2.49,,100,60,TiO2-c | TiO2-mp,30.0 | 150.0,PTAA,Li-TFSI; TBP,DMF; DMSO,17
Cs, FA, MA,,0.05,0.79,0.16,,Pb,,1,,Br, I,,0.51,2.49,,100,60,TiO2-c,30,Spiro-MeOTAD,FK209; Li-TFSI; TBP,DMF; DMSO,17.5
Cs, FA,,,0.2,0.8,,,Pb,,1,,Br, I,,0.15,2.85,,100,20,TiO2-c,30,Spiro-MeOTAD,Li-TFSI; TBP,DMF; DMSO,18.64
Cs, FA, MA,,0.05,0.79,0.16,,Pb,,1,,Br, I,,0.51,2.49,,100,10,TiO2-np,50,Spiro-MeOTAD,Li-TFSI; TBP,DMF; DMSO,16.72
Cs, FA, MA,,0.05,0.79,0.16,,Pb,,1,,Br, I,,0.51,2.49,,100,10,TiO2-np,50,Spiro-MeOTAD,Li-TFSI; TBP,DMF; DMSO,17.55
Cs, FA, MA,,0.05,0.79,0.16,,Pb,,1,,Br, I,,0.51,2.49,,100,10,TiO2-np,50,Spiro-MeOTAD,Li-TFSI; TBP,DMF; DMSO,18.13
Cs, FA, MA,,0.05,0.79,0.16,,Pb,,1,,Br, I,,0.51,2.49,,100,10,TiO2-np,50,Spiro-MeOTAD,Li-TFSI; TBP,DMF; DMSO,17.94
Cs, FA, MA,,0.05,0.79,0.16,,Pb,,1,,Br, I,,0.51,2.49,,100,10,TiO2-np,50,Spiro-MeOTAD,Li-TFSI; TBP,DMF; DMSO,12.7
Cs, FA, MA,,0.05,0.79,0.16,,Pb,,1,,Br, I,,0.51,2.49,,120,5,TiO2-c | TiO2-mp,nan | 150.0,Spiro-MeOTAD,Li-TFSI; TBP,DMF; DMSO,19.6
Cs, FA, MA,,0.05,0.79,0.16,,Pb,,1,,Br, I,,0.51,2.49,,120,5,TiO2-c | TiO2-mp | Sinapoyl malate,150.0 | nan,Spiro-MeOTAD,Li-TFSI; TBP,DMF; DMSO,20.02
Cs, FA, MA,,0.05,0.79,0.16,,Pb,,1,,Br, I,,0.51,2.49,,120,5,TiO2-c | TiO2-mp | Sinapoyl malate,150.0 | nan,Spiro-MeOTAD,Li-TFSI; TBP,DMF; DMSO,19.6
Cs, FA, MA,,0.05,0.79,0.16,,Pb,,1,,Br, I,,0.51,2.49,,120,5,TiO2-c | TiO2-mp | Sinapoyl malate,150.0 | nan,Spiro-MeOTAD,Li-TFSI; TBP,DMF; DMSO,19.62
Cs, FA, MA,,0.05,0.79,0.16,,Pb,,1,,Br, I,,0.51,2.49,,120,5,TiO2-c | TiO2-mp | Sinapoyl malate,150.0 | nan,Spiro-MeOTAD,Li-TFSI; TBP,DMF; DMSO,20.02
Cs, FA, MA,,0.05,0.79,0.16,,Pb,,1,,Br, I,,0.51,2.49,,100,60,TiO2-c | TiO2-mp,100.0 | nan,Spiro-MeOTAD,Li-TFSI; TBP,DMF; DMSO,17.19
Cs, FA, MA,,0.07,0.79,0.14,,Pb,,1,,Br, I,,0.45,2.55,,100,45,TiO2-c | TiO2-mp,70.0 | 100.0,Spiro-MeOTAD,Li-TFSI; TBP,DMF; DMSO,18.91
Cs, FA, MA,,0.07,0.79,0.14,,Pb,,1,,Br, I,,0.45,2.55,,100,45,TiO2-c | TiO2-mp | PCBM-60; PMMA,70.0 | 100.0 | nan,Spiro-MeOTAD,Li-TFSI; TBP,DMF; DMSO,20.24
Cs, FA,,,0.05,0.95,,,Pb,,1,,I,,,3,,,170,10,TiO2-c,30,Spiro-MeOTAD,Li-TFSI; TBP,DMF; DMSO,16.2
Cs, FA,,,0.15,0.85,,,Pb,,1,,I,,,3,,,170,10,TiO2-c,30,Spiro-MeOTAD,Li-TFSI; TBP,DMF; DMSO,15.98
Cs, FA,,,0.3,0.7,,,Pb,,1,,I,,,3,,,170,10,TiO2-c,30,Spiro-MeOTAD,Li-TFSI; TBP,DMF; DMSO,15.86
Cs, FA, MA,,0.05,0.79,0.16,,Pb,,1,,Br, I,,0.45,2.55,,100,60,TiO2-c | TiO2-mp,30.0 | 180.0,Spiro-MeOTAD,FK209; Li-TFSI; TBP,DMF; DMSO,20.6
Cs, MA,,,0.05,0.95,,,Pb,,1,,I,,,3,,,100,20,TiO2-c | TiO2-mp,100.0 | nan,Spiro-MeOTAD,Li-TFSI; TBP,DMF; DMSO,16
Cs, MA,,,0.1,0.9,,,Pb,,1,,I,,,3,,,100,20,TiO2-c | TiO2-mp,100.0 | nan,Spiro-MeOTAD,Li-TFSI; TBP,DMF; DMSO,16.5
Cs, MA,,,0.15,0.85,,,Pb,,1,,I,,,3,,,100,20,TiO2-c | TiO2-mp,100.0 | nan,Spiro-MeOTAD,Li-TFSI; TBP,DMF; DMSO,14
Cs, MA,,,0.2,0.8,,,Pb,,1,,I,,,3,,,100,20,TiO2-c | TiO2-mp,100.0 | nan,Spiro-MeOTAD,Li-TFSI; TBP,DMF; DMSO,13.2
Cs,,,,1,,,,Pb,,1,,I,,,3,,,100,10,PCBM-60 | BCP,80.0 | 3.0,NiO-c,Carbon-QDs,DMF,16.75
Cs,,,,1,,,,Pb,,1,,I,,,3,,,100,10,PCBM-60 | BCP,80.0 | 3.0,NiO-c,Carbon-QDs,DMF,14.42
Cs,,,,1,,,,Pb,,1,,I,,,3,,,100,10,PCBM-60 | BCP,80.0 | 3.0,NiO-c,Carbon-QDs,DMF,16.42
Cs,,,,1,,,,Pb,,1,,I,,,3,,,100,10,PCBM-60 | BCP,80.0 | 3.0,NiO-c,Carbon-QDs,DMF,15.75
Cs, FA, MA,,0.07,0.73,0.2,,Pb,,1,,Br, I,,0.47,2.53,,100,10,SrTiO3,20,Spiro-MeOTAD,Li-TFSI; TBP,DMF; DMSO,18.5
Cs, FA, MA,,0.1,0.74,0.153,,Pb,,1,,Br, I,,0.51,2.49,,150,10,PCBM-60 | BCP,nan | 6.0,PTAA,F4-TCNQ,DMF; DMSO,17.55
Cs, FA, MA,,0.1,0.74,0.153,,Pb,,1,,Br, I,,0.51,2.49,,150,10,PCBM-60 | BCP,nan | 6.0,PTAA,F4-TCNQ,DMF; DMSO,19.92
Cs, FA, MA,,0.05,0.79,16,,Pb,,1,,Br, I,,0.5,2.5,,100,30,SnO2-c | SnO2-np,15.0 | 15.0,Spiro-MeOTAD,Li-TFSI; TBP,DMF; DMSO,19.1
Cs, FA, MA,,0.05,0.83,0.12,,Pb,,1,,Br, I,,0.39,2.61,,100,45,TiO2-c | TiO2-mp,30.0 | nan,Spiro-MeOTAD,Li-TFSI; TBP,DMF; DMSO,19.4
Cs, FA, GU, MA,0.05,0.81,0.025,0.11,Pb,,1,,Br, I,,0.39,2.61,,100,45,TiO2-c | TiO2-mp,30.0 | nan,Spiro-MeOTAD,Li-TFSI; TBP,DMF; DMSO,17.9
Cs, FA, GU, MA,0.05,0.79,0.05,0.11,Pb,,1,,Br, I,,0.39,2.61,,100,45,TiO2-c | TiO2-mp,30.0 | nan,Spiro-MeOTAD,Li-TFSI; TBP,DMF; DMSO,16.9
Cs, FA, GU, MA,0.05,0.76,0.075,0.11,Pb,,1,,Br, I,,0.39,2.61,,100,45,TiO2-c | TiO2-mp,30.0 | nan,Spiro-MeOTAD,Li-TFSI; TBP,DMF; DMSO,16.8
Cs, FA, GU, MA,0.05,0.75,0.075,0.1,Pb,,1,,Br, I,,0.39,2.61,,100,45,TiO2-c | TiO2-mp,30.0 | nan,Spiro-MeOTAD,Li-TFSI; TBP,DMF; DMSO,15.1
Cs, FA, MA,,0.05,0.83,0.12,,Pb,,1,,Br, I,,0.39,2.61,,100,45,TiO2-c | TiO2-mp,30.0 | nan,Spiro-MeOTAD,Li-TFSI; TBP,DMF; DMSO,18.2
Cs, FA, GU, MA,0.05,0.81,0.025,0.11,Pb,,1,,Br, I,,0.39,2.61,,100,45,TiO2-c | TiO2-mp,30.0 | nan,Spiro-MeOTAD,Li-TFSI; TBP,DMF; DMSO,15.5
Cs, FA, GU, MA,0.05,0.79,0.05,0.11,Pb,,1,,Br, I,,0.39,2.61,,100,45,TiO2-c | TiO2-mp,30.0 | nan,Spiro-MeOTAD,Li-TFSI; TBP,DMF; DMSO,15.2
Cs, FA, GU, MA,0.05,0.76,0.075,0.11,Pb,,1,,Br, I,,0.39,2.61,,100,45,TiO2-c | TiO2-mp,30.0 | nan,Spiro-MeOTAD,Li-TFSI; TBP,DMF; DMSO,15.9
Cs, FA, GU, MA,0.05,0.75,0.075,0.1,Pb,,1,,Br, I,,0.39,2.61,,100,45,TiO2-c | TiO2-mp,30.0 | nan,Spiro-MeOTAD,Li-TFSI; TBP,DMF; DMSO,14.9
Cs, FA, MA,,0.05,0.7885,0.1615,,Pb,,1,,Br, I,,0.4845,2.51555,,100,60,C60 | BCP,30.0 | 8.0,PTAA,F4-TCNQ,DMF; DMSO,17.87
Cs, FA, MA,,0.05,0.7885,0.1615,,Pb,,1,,Br, I,,0.4845,2.51555,,100,60,C60 | BCP,30.0 | 8.0,PTAA,F4-TCNQ,DMF; DMSO,18.79
Cs, FA, MA,,0.05,0.7885,0.1615,,Pb,,1,,Br, I,,0.4845,2.51555,,100,60,PEIE | C60,5.0 | 30.0,P3HT,F4-TCNQ,DMF; DMSO,11.03
Cs, FA, MA,,0.05,0.7885,0.1615,,Pb,,1,,Br, I,,0.4845,2.51555,,100,60,PEIE | C60,5.0 | 30.0,P3HT,F4-TCNQ,DMF; DMSO,11.73
Cs, FA, MA,,0.07,0.79,0.14,,Pb,,1,,Br, I,,0.45,2.55,,100,30,TiO2-c | TiO2-mp | PCBM-60; PMMA,70.0 | 80.0 | nan,Spiro-MeOTAD,Li-TFSI; TBP,DMF; DMSO,19.88
Cs, FA, MA,,0.05,0.49,0.16,,Pb,,1,,Br, I,,0.51,2.49,,100,20,SnO2-np,40,Spiro-MeOTAD,Li-TFSI; TBP,DMF; DMSO,15.43
Cs, FA, MA,,0.05,0.7885,0.1615,,Pb,,1,,Br, I,,0.51,2.49,,100,10,TiO2-c | TiO2-mp,20.0 | 150.0,Spiro-MeOTAD,Li-TFSI; TBP,DMF; DMSO,16
Cs, FA, MA,,0.05,0.7885,0.1615,,Pb,,1,,Br, I,,0.51,2.49,,100,10,TiO2-c | TiO2-mp,20.0 | 150.0,Spiro-MeOTAD,Li-TFSI; TBP,DMF; DMSO,16.7
Cs, FA, MA,,0.05,0.795,0.16,,Pb,,1,,Br, I,,0.51,2.5,,100,60,TiO2-c | TiO2-mp,30.0 | 150.0,Spiro-MeOTAD,Li-TFSI; TBP,DMF; DMSO,17.64
Cs, FA, MA,,0.05,0.795,0.16,,Pb,,1,,Br, I,,0.51,2.5,,100,60,TiO2-c | TiO2-mp,30.0 | 150.0,Spiro-MeOTAD,Zn(TFSI)2; TBP,DMF; DMSO,19.43
Cs, FA, MA,,0.05,0.85,0.1,,Pb,,1,,Br, I,,0.39,2.61,,100,60,TiO2-c | TiO2-mp,30.0 | nan,Spiro-MeOTAD,Li-TFSI; TBP,DMF; DMSO,20.9
Cs, FA, MA,,0.05,0.85,0.1,,Pb,,1,,Br, I,,0.39,2.61,,100,60,TiO2-c | TiO2-mp,30.0 | nan,Spiro-MeOTAD,Li-TFSI; TBP,DMF; DMSO,20.9
Cs, FA, MA,,0.05,0.85,0.1,,Pb,,1,,Br, I,,0.39,2.61,,100,60,TiO2-c | TiO2-mp,30.0 | nan,Spiro-MeOTAD,Li-TFSI; TBP,DMF; DMSO,20.5
Cs, FA, MA,,0.05,0.85,0.1,,Pb,,1,,Br, I,,0.39,2.61,,100,60,TiO2-c | TiO2-mp,30.0 | nan,Spiro-MeOTAD,Li-TFSI; TBP,DMF; DMSO,20
Cs, FA, MA,,0.05,0.85,0.1,,Pb,,1,,Br, I,,0.39,2.61,,100,60,TiO2-c,30,Spiro-MeOTAD,Li-TFSI; TBP,DMF; DMSO,17.4
Cs, FA, MA,,0.05,0.85,0.1,,Pb,,1,,Br, I,,0.39,2.61,,100,60,TiO2-c,30,Spiro-MeOTAD,Li-TFSI; TBP,DMF; DMSO,14.1
Cs, FA, MA,,0.05,0.85,0.1,,Pb,,1,,Br, I,,0.39,2.61,,100,60,TiO2-c,30,Spiro-MeOTAD,Li-TFSI; TBP,DMF; DMSO,17.4
Cs, FA, MA,,0.07,0.81,0.12,,Pb,,1,,Br, I,,0.39,2.61,,150,20,SnO2-np,250,Spiro-MeOTAD,Li-TFSI; TBP,DMF; DMSO,21.55
Cs, FA, MA,,0.05,0.79,0.16,,Pb,,1,,Br, I,,0.31,2.7,,100,60,SnO2-c,15,Spiro-MeOTAD,FK209; Li-TFSI; TBP,DMF; DMSO,19.3
Cs, FA, MA,,0.05,0.79,0.16,,Pb,,1,,Br, I,,0.31,2.7,,100,60,SnO2-c,15,Spiro-MeOTAD,Li-TFSI; TBP,DMF; DMSO,17.6
Cs, FA, MA,,0.05,0.79,0.16,,Pb,,1,,Br, I,,0.31,2.7,,100,60,SnO2-c,15,Spiro-MeOTAD,Fe(ttb)(TFSI)3; Li-TFSI; TBP,DMF; DMSO,18.3
Cs, FA, MA,,0.05,0.79,0.16,,Pb,,1,,Br, I,,0.31,2.7,,100,60,SnO2-c,15,Spiro-MeOTAD,Fe(ttb)(TFSI)3; Li-TFSI; TBP,DMF; DMSO,19.5
Cs, FA, MA,,0.05,0.79,0.16,,Pb,,1,,Br, I,,0.31,2.7,,100,60,SnO2-c,15,Spiro-MeOTAD,FK209; Li-TFSI; TBP,DMF; DMSO,18
Cs, FA, MA,,0.05,0.79,0.16,,Pb,,1,,Br, I,,0.31,2.7,,100,60,SnO2-c,15,Spiro-MeOTAD,Li-TFSI; TBP,DMF; DMSO,16.9
Cs, FA, MA,,0.05,0.79,0.16,,Pb,,1,,Br, I,,0.31,2.7,,100,60,SnO2-c,15,Spiro-MeOTAD,Fe(ttb)(TFSI)3; Li-TFSI; TBP,DMF; DMSO,17.8
Cs, FA, MA,,0.05,0.79,0.16,,Pb,,1,,Br, I,,0.31,2.7,,100,60,SnO2-c,15,Spiro-MeOTAD,Fe(ttb)(TFSI)3; Li-TFSI; TBP,DMF; DMSO,18
Cs, FA, MA,,0.05,0.79,0.16,,Pb,,1,,Br, I,,0.31,2.7,,100,60,SnO2-c,15,Spiro-MeOTAD,Fe(ttb)(TFSI)3; Li-TFSI; TBP,DMF; DMSO,15.8
Cs, FA, MA,,0.05,0.79,0.16,,Pb,,1,,Br, I,,0.51,2.49,,70; 100,10.0; 90.0,TiO2-c | Sr2CeO4:Eu,nan | 150.0,Spiro-MeOTAD,FK209; Li-TFSI; TBP,DMF; DMSO,18.95
Cs, FA, MA,,0.05,0.79,0.16,,Pb,,1,,Br, I,,0.51,2.49,,70; 100,10.0; 90.0,TiO2-c | Sr2CeO4:Eu,nan | 100.0,Spiro-MeOTAD,FK209; Li-TFSI; TBP,DMF; DMSO,17.35
Cs, FA, MA,,0.05,0.79,0.16,,Pb,,1,,Br, I,,0.51,2.49,,70; 100,10.0; 90.0,TiO2-c | Sr2CeO4:Eu,nan | 210.0,Spiro-MeOTAD,FK209; Li-TFSI; TBP,DMF; DMSO,11.08
Cs, FA, MA,,0.05,0.79,0.16,,Pb,,1,,Br, I,,0.51,2.49,,70; 100,10.0; 90.0,TiO2-c | Sr2CeO4:Eu,nan | 300.0,Spiro-MeOTAD,FK209; Li-TFSI; TBP,DMF; DMSO,5
Cs, FA, MA,,0.05,0.79,0.16,,Pb,,1,,Br, I,,0.51,2.49,,70; 100,10.0; 90.0,TiO2-c | Sr2CeO4:Eu,nan | 400.0,Spiro-MeOTAD,FK209; Li-TFSI; TBP,DMF; DMSO,2
Cs, FA, MA,,0.05,0.79,0.16,,Pb,,1,,Br, I,,0.51,2.49,,70; 100,10.0; 90.0,TiO2-c | Sr2CeO4:Eu,nan | 500.0,Spiro-MeOTAD,FK209; Li-TFSI; TBP,DMF; DMSO,0.25
Cs, FA,,,0.15,0.85,,,Pb,,1,,I,,,3,,,170,20,TiO2-c,50,Spiro-MeOTAD,FK209; Li-TFSI; TBP,DMF; DMSO,15.2
Cs, FA,,,0.15,0.85,,,Pb,,1,,I,,,3,,,170,20,TiO2-c,50,Spiro-MeOTAD,FK209; 3PO4; Li-TFSI; TBP,DMF; DMSO,17.6
Cs, FA,,,0.15,0.85,,,Pb,,1,,I,,,3,,,170,20,TiO2-c,50,Spiro-MeOTAD,CF3PA; FK209; Li-TFSI; TBP,DMF; DMSO,17.5
Cs, FA,,,0.15,0.85,,,Pb,,1,,I,,,3,,,170,20,TiO2-c,50,Spiro-MeOTAD,FK209; H2SO4; Li-TFSI; TBP,DMF; DMSO,17.7
Cs, FA,,,0.15,0.85,,,Pb,,1,,I,,,3,,,170,20,TiO2-c,50,Spiro-MeOTAD,AcOH; FK209; Li-TFSI; TBP,DMF; DMSO,17.8
Cs, FA, MA,,0.05,0.81,0.14,,Pb,,1,,Br, I,,0.45,2.55,,100,30,SnO2-np,30,Spiro-MeOTAD,FK209; Li-TFSI; TBP,DMF; DMSO,17
Cs, FA, MA,,0.05,0.7885,0.1615,,Pb,,1,,Br, I,,0.51,2.49,,100,30,SnO2-QDs,30,Spiro-MeOTAD,Li-TFSI; TBP,DMF; DMSO,20.32
Cs, FA, MA,,0.05,0.7885,0.1615,,Pb,,1,,Br, I,,0.51,2.49,,100,30,SnO2-QDs,30,Spiro-MeOTAD,Li-TFSI; TBP,DMF; DMSO,19.08
Cs, FA, MA,,0.05,0.7885,0.1615,,Pb,,1,,Br, I,,0.51,2.49,,100,30,SnO2-QDs | PCBM-60,30.0 | nan,Spiro-MeOTAD,Li-TFSI; TBP,DMF; DMSO,19.05
Cs, FA, MA,,0.05,0.7885,0.1615,,Pb,,1,,Br, I,,0.51,2.49,,100,30,SnO2-QDs | PCBM-60,30.0 | nan,Spiro-MeOTAD,Li-TFSI; TBP,DMF; DMSO,15.24
Cs, FA, MA,,0.05,0.7885,0.1615,,Pb,,1,,Br, I,,0.51,2.49,,120,60,TiO2-c,60,Spiro-MeOTAD,Li-TFSI; TBP,DMF; DMSO,18.6
Cs, FA, MA,,0.05,0.7885,0.1615,,Pb,,1,,Br, I,,0.51,2.49,,120,60,TiO2-c,60,Spiro-MeOTAD,Li-TFSI; TBP,DMF; DMSO,17.7
Cs, FA, MA,,0.05,0.7885,0.1615,,Pb,,1,,Br, I,,0.51,2.49,,100,60,SnO2-np,30,Spiro-MeOTAD,FK209; Li-TFSI; TBP,DMF; DMSO,18.2
Cs, FA, MA,,0.05,0.7885,0.1615,,Pb,,1,,Br, I,,0.51,2.49,,100,60,SnO2-np,30,PEDOT,Undoped,DMF; DMSO,12.4
Cs, FA, MA,,0.05,0.7885,0.1615,,Pb,,1,,Br, I,,0.51,2.49,,100,60,SnO2-np,30,PEDOT; Spiro-MeOTAD,Undoped,DMF; DMSO,18.7
Cs,,,,1,,,,Pb,,1,,Br, I,,1,2,,350,Unknown,TiO2-c,40,Spiro-MeOTAD,Li-TFSI; TBP,DMF; DMSO,11.8
Cs,,,,1,,,,Pb, Zn,0.94,0.06,Br, I,,1,2,,350,Unknown,TiO2-c,40,Spiro-MeOTAD,Li-TFSI; TBP,DMF; DMSO,12.5
Cs,,,,1,,,,Pb, Zn,0.9,0.1,Br, I,,2,1,,350,Unknown,TiO2-c,40,Spiro-MeOTAD,Li-TFSI; TBP,DMF; DMSO,13.6
Cs,,,,1,,,,Pb, Zn,0.88,0.12,Br, I,,1,2,,350,Unknown,TiO2-c,40,Spiro-MeOTAD,Li-TFSI; TBP,DMF; DMSO,11.1
Cs, FA, MA,,0.07,0.9,0.03,,Pb,,1,,Br, I,,0.24,2.76,,150,30,TiO2-c | TiO2-mp,30.0 | 150.0,Spiro-MeOTAD,Li-TFSI; TBP,DMF; DMSO,19.8
Cs, FA, MA,,0.07,0.9,0.03,,Pb,,1,,Br, I,,0.24,2.76,,150.0 >> 70,30.0 >> 15.0,TiO2-c | TiO2-mp,30.0 | 150.0,Spiro-MeOTAD,Li-TFSI; TBP,DMF; DMSO >> IPA,21.8
Cs, FA, MA,,0.07,0.9,0.03,,Pb,,1,,Br, I,,0.24,2.76,,150.0 >> 70,30.0 >> 15.0,TiO2-c | TiO2-mp,30.0 | 150.0,Spiro-MeOTAD,Li-TFSI; TBP,DMF; DMSO >> IPA,21.14
Cs, FA, MA,,0.07,0.9,0.03,,Pb,,1,,Br, I,,0.24,2.76,,150.0 >> 70,30.0 >> 15.0,TiO2-c | TiO2-mp,30.0 | 150.0,Spiro-MeOTAD,Li-TFSI; TBP,DMF; DMSO >> IPA,20.8
Cs, FA, MA,,0.05,0.7885,0.1615,,Pb,,1,,Br, I,,0.51,2.49,,100,60,TiO2-c | TiO2-mp,40.0 | 120.0,Spiro-MeOTAD,FK209; Li-TFSI; TBP,DMF; DMSO,16.54
Cs, FA, MA,,0.05,0.7885,0.1615,,Pb,,1,,Br, I,,0.51,2.49,,100,60,TiO2-c | TiO2-mp,40.0 | 120.0,Spiro-MeOTAD,FK209; Li-TFSI; TBP,DMF; DMSO,10.28
Cs, FA, MA,,0.05,0.7885,0.1615,,Pb,,1,,Br, I,,0.51,2.49,,100,60,TiO2-c | TiO2-mp,40.0 | 120.0,Spiro-MeOTAD,FK209; Li-TFSI; TBP,DMF; DMSO,12
Cs, FA, MA,,0.05,0.7885,0.1615,,Pb,,1,,Br, I,,0.51,2.49,,100,60,TiO2-c | TiO2-mp,40.0 | 120.0,Spiro-MeOTAD,FK209; Li-TFSI; TBP,DMF; DMSO,12.07
Cs, FA, MA,,0.05,0.79,0.16,,Pb,,1,,Br, I,,0.51,2.49,,100,60,SnO2-c,15,Spiro-MeOTAD,FK209; Li-TFSI; TBP,DMF; DMSO,18.5
Cs, FA, MA,,0.05,0.79,0.16,,Pb,,1,,Br, I,,0.51,2.49,,100,60,SnO2-c,15,Spiro-MeOTAD,FK209; Li-TFSI; TBP,DMF; DMSO,19
Cs, FA, MA,,0.05,0.81,0.14,,Pb,,1,,Br, I,,0.4,2.6,,100,80,TiO2-c | TiO2-mp,40.0 | 175.0,Spiro-MeOTAD,Li-TFSI; TBP,DMF; DMSO,19.12
Cs,,,,1,,,,Pb,,1,,I,,,3,,,85,15,TiO2-c,50,Spiro-MeOTAD,Li-TFSI; TBP,DMF; DMSO,3.7
Cs,,,,1,,,,Pb,,1,,I,,,3,,,85,15,TiO2-c,50,Spiro-MeOTAD,Li-TFSI; TBP,DMF; DMSO,4
Cs,,,,1,,,,Pb,,1,,I,,,3,,,85,15,TiO2-c,50,Spiro-MeOTAD,Li-TFSI; TBP,DMF; DMSO,4.5
Cs,,,,1,,,,Pb,,1,,I,,,3,,,85,15,TiO2-c,50,Spiro-MeOTAD,Li-TFSI; TBP,DMF; DMSO,4.6
Cs,,,,1,,,,Pb,,1,,I,,,3,,,85,15,TiO2-c,50,Spiro-MeOTAD,Li-TFSI; TBP,DMF; DMSO,2.9
Cs,,,,1,,,,Pb,,1,,I,,,3,,,85,15,TiO2-c,50,Spiro-MeOTAD,Li-TFSI; TBP,DMF; DMSO,0.98
Cs, FA, MA,,0.05,0.7885,0.1615,,Pb,,1,,Br, I,,0.51,2.49,,100,60,TiO2-c | TiO2-mp,30.0 | 150.0,Spiro-MeOTAD,FK102; Li-TFSI; TBP,DMF; DMSO,16
Cs, FA, MA,,0.05,0.7885,0.1615,,Pb,,1,,Br, I,,0.51,2.49,,100,60,TiO2-c | TiO2-mp,30.0 | 150.0,Spiro-MeOTAD,FK102; Li-TFSI; TBP,DMF; DMSO,15.3
Cs, FA, MA,,0.05,0.7885,0.1615,,Pb,,1,,Br, I,,0.51,2.49,,100,60,TiO2-c | TiO2-mp,30.0 | 150.0,Spiro-MeOTAD,FK102; Li-TFSI; TBP,DMF; DMSO,13.8
Cs, FA, MA,,0.08,0.78,0.14,,Pb,,1,,Br, I,,0.42,2.58,,100,60,TiO2-c | TiO2-mp,30.0 | 200.0,Spiro-MeOTAD,Li-TFSI; TBP,DMF; DMSO,15.27
Cs, FA, MA,,0.05,0.8075,0.1425,,Pb,,1,,Br, I,,0.45,2.55,,100,45,TiO2-c | TiO2-mp,40.0 | 150.0,Spiro-MeOTAD,Li-TFSI; TBP,DMF; DMSO,18.97
Cs, FA, MA,,0.05,0.8075,0.1425,,Pb,,1,,Br, I,,0.45,2.55,,100,45,TiO2-c | TiO2-mp,40.0 | 150.0,Spiro-MeOTAD,Li-TFSI; TBP,DMF; DMSO,18.97
Cs, FA, MA,,0.05,0.8075,0.1425,,Pb,,1,,Br, I,,0.45,2.55,,100,45,TiO2-c | TiO2-mp,40.0 | 150.0,Spiro-MeOTAD,Li-TFSI; TBP,DMF; DMSO,18.87
Cs, FA, MA,,0.04,0.8,0.16,,Pb,,1,,Br, I,,0.5,2.5,,100,60,TiO2-c | TiO2-mp,25.0 | 150.0,Spiro-MeOTAD,FK209; Li-TFSI; TBP,DMF; DMSO,16.8
