Repository: Zhang-NJ-Lab/HuangYiRuPerovskiteNature-Boston-Lsy

# HuangYiRuPerovskiteNature-Boston-Lsy
主要是hyr的清洗数据，fillna

File: data15-00.csv (part 4 of 20)
a1,a2,a3,a4,a1_coefficients,a2_coefficients,a3_coefficients,a4_coefficients,b1,b2,b1_coefficients,b2_coefficients,c1,c2,c3,c1_coefficients,c2_coefficients,c3_coefficients,Perovskite_deposition_thermal_annealing_temperature,Perovskite_deposition_thermal_annealing_time,ETL_stack_sequence,ETL_thickness,HTL_stack_sequence,HTL_additives_compounds,Perovskite_deposition_solvents,JV_default_PCE
Cs, FA, MA,,0.05,0.8075,0.1425,,Pb,,1,,Br, I,,0.45,2.55,,100,60,TiO2-c | TiO2-mp,nan | 170.0,Spiro-MeOTAD,FK209; Li-TFSI; TBP,DMF; DMSO,16.07
Cs, FA, MA,,0.05,0.8075,0.1425,,Pb,,1,,Br, I,,0.45,2.55,,100,60,TiO2-c | TiO2-mp,nan | 170.0,Spiro-MeOTAD,FK209; Li-TFSI; TBP,DMF; DMSO,16.32
Cs, FA, MA,,0.05,0.8075,0.1425,,Pb,,1,,Br, I,,0.45,2.55,,100,60,TiO2-c | TiO2-mp,nan | 170.0,Spiro-MeOTAD,FK209; Li-TFSI; TBP,DMF; DMSO,15.06
Cs, FA, MA,,0.05,0.8075,0.1425,,Pb,,1,,Br, I,,0.45,2.55,,100,60,TiO2-c | TiO2-mp,nan | 170.0,Spiro-MeOTAD,FK209; Li-TFSI; TBP,DMF; DMSO,15.41
Cs, FA,,,0.15,0.85,,,Pb,,1,,I,,,3,,,130,10,TiO2-c | TiO2-mp,33.7 | 67.5,Spiro-MeOTAD,FK209; Li-TFSI; TBP,DMF; DMSO,17
Cs, FA,,,0.15,0.85,,,Pb,,1,,I,,,3,,,130,10,TiO2-c | TiO2-mp,33.7 | 67.5,Spiro-MeOTAD,FK209; Li-TFSI; TBP,DMF; DMSO,19.8
Cs, FA,,,0.15,0.85,,,Pb,,1,,I,,,3,,,130,10,TiO2-c | TiO2-mp,33.7 | 67.5,Spiro-MeOTAD,FK209; Li-TFSI; TBP,DMF; DMSO,18.6
Cs, FA,,,0.15,0.85,,,Pb,,1,,I,,,3,,,130,10,TiO2-c | TiO2-mp,33.7 | 67.5,Spiro-MeOTAD,FK209; Li-TFSI; TBP,DMF; DMSO,9
Cs, FA,,,0.15,0.85,,,Pb,,1,,I,,,3,,,130,10,TiO2-c | TiO2-mp,33.7 | 67.5,Spiro-MeOTAD,FK209; Li-TFSI; TBP,DMF; DMSO,11.3
Cs, FA,,,0.15,0.85,,,Pb,,1,,I,,,3,,,130,10,TiO2-c | TiO2-mp,33.7 | 67.5,Spiro-MeOTAD,FK209; Li-TFSI; TBP,DMF; DMSO,11.9
Cs, FA,,,0.15,0.85,,,Pb,,1,,I,,,3,,,130,10,TiO2-c | TiO2-mp,33.7 | 67.5,Spiro-MeOTAD,FK209; Li-TFSI; TBP,DMF; DMSO,14.6
Cs, FA,,,0.15,0.85,,,Pb,,1,,I,,,3,,,130,10,TiO2-c | TiO2-mp,33.7 | 67.5,Spiro-MeOTAD,FK209; Li-TFSI; TBP,DMF; DMSO,14
Cs, FA,,,0.15,0.85,,,Pb,,1,,I,,,3,,,130,10,TiO2-c | TiO2-mp,33.7 | 67.5,Spiro-MeOTAD,FK209; Li-TFSI; TBP,DMF; DMSO,13.5
Cs, FA,,,0.15,0.85,,,Pb,,1,,I,,,3,,,130,10,TiO2-c | TiO2-mp,33.7 | 67.5,Spiro-MeOTAD,FK209; Li-TFSI; TBP,DMF; DMSO,12.4
Cs, FA,,,0.15,0.85,,,Pb,,1,,I,,,3,,,130,10,TiO2-c | TiO2-mp,33.7 | 67.5,Spiro-MeOTAD,FK209; Li-TFSI; TBP,DMF; DMSO,10.9
Cs, FA, MA,,0.05,0.7885,0.1615,,Pb,,1,,Br, I,,0.45,2.55,,100,45,TiO2-c | TiO2-mp,nan | 200.0,PTAA,Undoped,DMF; DMSO,15.8
Cs, FA, MA,,0.05,0.7885,0.1615,,Pb,,1,,Br, I,,0.45,2.55,,100,45,TiO2-c | TiO2-mp,nan | 200.0,P1,Undoped,DMF; DMSO,2.2
Cs, FA, MA,,0.05,0.7885,0.1615,,Pb,,1,,Br, I,,0.45,2.55,,100,45,TiO2-c | TiO2-mp,nan | 200.0,P2,Undoped,DMF; DMSO,9.8
Cs, FA, MA,,0.05,0.7885,0.1615,,Pb,,1,,Br, I,,0.45,2.55,,100,45,TiO2-c | TiO2-mp,nan | 200.0,P3,Undoped,DMF; DMSO,4.3
Cs, FA, MA,,0.05,0.7885,0.1615,,Pb,,1,,Br, I,,0.45,2.55,,100,45,TiO2-c | TiO2-mp,nan | 200.0,P4,Undoped,DMF; DMSO,12.7
Cs, FA, MA,,0.05,0.7885,0.1615,,Pb,,1,,Br, I,,0.45,2.55,,100,45,TiO2-c | TiO2-mp,nan | 200.0,P5,Undoped,DMF; DMSO,7.5
Cs, FA, MA,,0.05,0.7885,0.1615,,Pb,,1,,Br, I,,0.45,2.55,,100,45,TiO2-c | TiO2-mp,nan | 200.0,P6,Undoped,DMF; DMSO,12.4
Cs, FA, MA,,0.05,0.79,0.16,,Pb,,1,,Br, I,,0.51,2.49,,150,10,SnO2-c,25,Spiro-MeOTAD,Li-TFSI; TBP,DMF; DMSO,18.3
Cs, FA, MA,,0.05,0.79,0.16,,Pb,,1,,Br, I,,0.51,2.49,,150,10,SnO2-c,25,Spiro-MeOTAD,Li-TFSI; TBP,DMF; DMSO,15.9
Cs, FA, MA,,0.05,0.79,0.16,,Pb,,1,,Br, I,,0.51,2.49,,100,60,TiO2-c | TiO2-nw,40.0 | 100.0,Spiro-MeOTAD,FK209; Li-TFSI; TBP,DMF; DMSO,16.17
Cs, FA, MA,,0.05,0.79,0.16,,Pb,,1,,Br, I,,0.51,2.49,,100,60,TiO2-c | TiO2-nw,40.0 | 200.0,Spiro-MeOTAD,FK209; Li-TFSI; TBP,DMF; DMSO,16.8
Cs, FA, MA,,0.05,0.79,0.16,,Pb,,1,,Br, I,,0.51,2.49,,100,60,TiO2-c | TiO2-mp,40.0 | nan,Spiro-MeOTAD,FK209; Li-TFSI; TBP,DMF; DMSO,14.86
Cs, FA, MA,,0.05,0.79,0.16,,Pb,,1,,Br, I,,0.51,2.49,,100,60,TiO2-c,30,Spiro-MeOTAD,Li-TFSI; TBP,DMF; DMSO,19.83
Cs, FA, MA,,0.05,0.81,0.14,,Pb,,1,,Br, I,,0.45,2.55,,100,10,TiO2-c,60,Spiro-MeOTAD,Li-TFSI; TBP,DMF; DMSO,17.2
Cs, FA, MA,,0.05,0.81,0.14,,Pb,,1,,Br, I,,0.45,2.55,,100,10,TiO2-c,60,Spiro-MeOTAD,Li-TFSI; TBP,DMF; DMSO,19.5
Cs, FA, MA,,0.05,0.81,0.14,,Pb,,1,,Br, I,,0.45,2.55,,100,10,TiO2-c,60,Spiro-MeOTAD,Li-TFSI; TBP,DMF; DMSO,19.9
Cs, FA, MA,,0.05,0.81,0.14,,Pb,,1,,Br, I,,0.45,2.55,,100,10,TiO2-c,60,Spiro-MeOTAD,Li-TFSI; TBP,DMF; DMSO,19.8
Cs, FA, MA,,0.05,0.81,0.14,,Pb,,1,,Br, I,,0.45,2.55,,100,10,TiO2-c,50,Spiro-MeOTAD,Li-TFSI; TBP,DMF; DMSO,18.5
Cs, FA, MA,,0.05,0.81,0.14,,Pb,,1,,Br, I,,0.45,2.55,,100,10,TiO2-c,60,Spiro-MeOTAD,Li-TFSI; TBP,DMF; DMSO,20.9
Cs, FA, MA,,0.05,0.81,0.14,,Pb,,1,,Br, I,,0.45,2.55,,100,10,TiO2-c,50,Spiro-MeOTAD,Li-TFSI; TBP,DMF; DMSO,16.4
Cs, FA, MA,,0.05,0.81,0.14,,Pb,,1,,Br, I,,0.45,2.55,,100,10,TiO2-c | TiO2-c,50.0 | 60.0,Spiro-MeOTAD,Li-TFSI; TBP,DMF; DMSO,20.8
Cs, FA, MA,,0.05,0.81,0.14,,Pb,,1,,Br, I,,0.45,2.55,,100,10,TiO2-c,60,Spiro-MeOTAD,Li-TFSI; TBP,DMF; DMSO,18.1
Cs, FA, MA,,0.05,0.81,0.14,,Pb,,1,,Br, I,,0.45,2.55,,100,10,TiO2-c,60,Spiro-MeOTAD,Li-TFSI; TBP,DMF; DMSO,20.1
Cs, FA, MA,,0.05,0.81,0.14,,Pb,,1,,Br, I,,0.45,2.55,,100,10,TiO2-c,60,Spiro-MeOTAD,Li-TFSI; TBP,DMF; DMSO,19.5
Cs, FA, MA,,0.1,0.75,0.15,,Pb,,1,,Br, I,,0.35,2.65,,100,40,SnO2,50,Spiro-MeOTAD,Li-TFSI; TBP,DMF; DMSO,15.77
Cs, FA, MA,,0.1,0.75,0.15,,Pb,,1,,Br, I,,0.35,2.65,,100,40,SnO2,50,Spiro-MeOTAD,Li-TFSI; TBP,DMF; DMSO,17.72
Cs, FA, MA,,0.1,0.75,0.15,,Pb,,1,,Br, I,,0.35,2.65,,100,40,SnO2,50,Spiro-MeOTAD,Li-TFSI; TBP,DMF; DMSO,17.72
Cs, FA, MA,,0.05,0.81,0.14,,Pb,,1,,Br, I,,0.45,2.55,,100,20,TiO2-c,60,Spiro-MeOTAD,FK209; Li-TFSI; TBP,DMF; DMSO,19.1
Cs, FA, MA,,0.05,0.81,0.14,,Pb,,1,,Br, I,,0.45,2.55,,100,20,TiO2-c,60,Spiro-MeOTAD,FK209; Li-TFSI; TBP,DMF; DMSO,20
Cs, FA, MA,,0.05,0.81,0.14,,Pb,,1,,Br, I,,0.45,2.55,,100,20,TiO2-c,60,Spiro-MeOTAD,FK209; Li-TFSI; TBP,DMF; DMSO,18.9
Cs, FA, MA,,0.05,0.81,0.14,,Pb,,1,,Br, I,,0.45,2.55,,100,20,TiO2-c,60,Spiro-MeOTAD,FK209; Li-TFSI; TBP,DMF; DMSO,18.6
Cs, FA, MA,,0.05,0.81,0.14,,Pb,,1,,Br, I,,0.45,2.55,,100,20,TiO2-c,60,Spiro-MeOTAD,FK209; Li-TFSI; TBP,DMF; DMSO,18.6
Cs, FA, MA,,0.05,0.79,0.16,,Pb,,1,,Br, I,,0.45,2.55,,100,60,TiO2-np | PCBM-60,45.0 | 10.0,Spiro-MeOTAD,Li-TFSI; TBP,DMF; DMSO,19.1
Cs, FA, MA,,0.05,0.79,0.16,,Pb,,1,,Br, I,,0.45,2.55,,100 >> 100,60.0 >> 10.0,TiO2-np | PCBM-60,45.0 | 10.0,Spiro-MeOTAD,Li-TFSI; TBP,DMF; DMSO >> IPA,19.8
Cs, FA, MA,,0.05,0.79,0.16,,Pb,,1,,Br, I,,0.45,2.55,,100,60,TiO2-np | PCBM-60,45.0 | 10.0,Spiro-MeOTAD,Li-TFSI; TBP,DMF; DMSO,15.1
Cs, FA, MA,,0.05,0.79,0.16,,Pb,,1,,Br, I,,0.45,2.55,,100 >> 100,60.0 >> 10.0,TiO2-np | PCBM-60,45.0 | 10.0,Spiro-MeOTAD,Li-TFSI; TBP,DMF; DMSO >> IPA,16.1
Cs, FA,,,0.15,0.85,,,Pb,,1,,Br, I,,0.9,2.1,,100,60,TiO2-np | PCBM-60,45.0 | 10.0,Spiro-MeOTAD,Li-TFSI; TBP,DMF; DMSO,15.7
Cs, FA,,,0.15,0.85,,,Pb,,1,,Br, I,,0.9,2.1,,100 >> 100,60.0 >> 10.0,TiO2-np | PCBM-60,45.0 | 10.0,Spiro-MeOTAD,Li-TFSI; TBP,DMF; DMSO >> IPA,17.2
Cs, FA,,,0.15,0.85,,,Pb,,1,,Br, I,,0.9,2.1,,100,60,TiO2-np | PCBM-60,45.0 | 10.0,Spiro-MeOTAD,Li-TFSI; TBP,DMF; DMSO,13.4
Cs, FA,,,0.15,0.85,,,Pb,,1,,Br, I,,0.9,2.1,,100 >> 100,60.0 >> 10.0,TiO2-np | PCBM-60,45.0 | 10.0,Spiro-MeOTAD,Li-TFSI; TBP,DMF; DMSO >> IPA,15.1
Cs, FA, MA,,0.05,0.79,0.16,,Pb,,1,,Br, I,,0.45,2.55,,100 >> 100,60.0 >> 10.0,TiO2-np | PCBM-60,45.0 | 10.0,Spiro-MeOTAD,Li-TFSI; TBP,DMF; DMSO >> IPA,18.2
Cs, FA, MA,,0.05,0.79,0.16,,Pb,,1,,Br, I,,0.45,2.55,,100 >> 100,60.0 >> 10.0,TiO2-np | PCBM-60,45.0 | 10.0,Spiro-MeOTAD,Li-TFSI; TBP,DMF; DMSO >> IPA,16.2
Cs, FA,,,0.15,0.85,,,Pb,,1,,Br, I,,0.9,2.1,,100 >> 100,60.0 >> 10.0,TiO2-np | PCBM-60,45.0 | 10.0,Spiro-MeOTAD,Li-TFSI; TBP,DMF; DMSO >> IPA,16.7
Cs, FA,,,0.15,0.85,,,Pb,,1,,Br, I,,0.9,2.1,,100 >> 100,60.0 >> 10.0,TiO2-np | PCBM-60,45.0 | 10.0,Spiro-MeOTAD,Li-TFSI; TBP,DMF; DMSO >> IPA,13.9
Cs,,,,1,,,,Pb,,1,,I,,,3,,,150,2,TiO2-c,20,Spiro-MeOTAD,Li-TFSI; TBP,DMF,7.65
Cs,,,,1,,,,Pb,,1,,I,,,3,,,150,2,TiO2-c,20,Spiro-MeOTAD,Li-TFSI; TBP,DMF,9.98
Cs,,,,1,,,,Pb,,1,,I,,,3,,,150,2,TiO2-c,20,Spiro-MeOTAD,Li-TFSI; TBP,DMF,11.86
Cs,,,,1,,,,Pb,,1,,I,,,3,,,150,2,TiO2-c,20,Spiro-MeOTAD,Li-TFSI; TBP,DMF,9.81
Cs, FA, MA,,0.05,0.79,0.16,,Pb,,1,,Br, I,,0.51,2.49,,100,60,TiO2-c | TiO2-mp,nan | 500.0,Spiro-MeOTAD,Li-TFSI; TBP,DMF; DMSO,16.59
Cs, FA, MA,,0.05,0.79,0.16,,Pb,,1,,Br, I,,0.51,2.49,,100,60,TiO2-c | TiO2-mp,nan | 500.0,Spiro-MeOTAD,Li-TFSI; TBP,DMF; DMSO,18.28
Cs, FA, MA,,0.05,0.79,0.16,,Pb,,1,,Br, I,,0.51,2.49,,100,60,TiO2-c | TiO2-mp,nan | 500.0,Spiro-MeOTAD,Li-TFSI; TBP,DMF; DMSO,18.55
Cs, FA, MA,,0.05,0.79,0.16,,Pb,,1,,Br, I,,0.51,2.49,,100,60,TiO2-c | TiO2-mp,nan | 500.0,Spiro-MeOTAD,Li-TFSI; TBP,DMF; DMSO,17.06
Cs, FA, MA,,0.05,0.79,0.16,,Pb,,1,,Br, I,,0.51,2.49,,100,60,SnO2-c | SnO2-mp,30.0 | 100.0,Spiro-MeOTAD,FK209; Li-TFSI; TBP,DMF; DMSO,8.7
Cs, FA, MA,,0.05,0.79,0.16,,Pb,,1,,Br, I,,0.51,2.49,,100,60,SnO2-c | SnO2-mp,30.0 | 100.0,Spiro-MeOTAD,FK209; Li-TFSI; TBP,DMF; DMSO,9.9
Cs, FA, MA,,0.05,0.79,0.16,,Pb,,1,,Br, I,,0.51,2.49,,100,60,SnO2-c | SnO2-mp,30.0 | 100.0,Spiro-MeOTAD,FK209; Li-TFSI; TBP,DMF; DMSO,11.6
Cs, FA, MA,,0.05,0.79,0.16,,Pb,,1,,Br, I,,0.51,2.49,,100,60,SnO2-c | SnO2-mp,30.0 | 100.0,Spiro-MeOTAD,FK209; Li-TFSI; TBP,DMF; DMSO,12.5
Cs, FA, MA,,0.05,0.79,0.16,,Pb,,1,,Br, I,,0.51,2.49,,100,60,TiO2-c | TiO2-mp,60.0 | 200.0,Spiro-MeOTAD,FK209; Li-TFSI; TBP,DMF; DMSO,15.6
Cs, FA, MA,,0.05,0.79,0.16,,Pb,,1,,Br, I,,0.51,2.49,,100,60,TiO2-c | TiO2-mp,60.0 | 200.0,Spiro-MeOTAD,FK209; Li-TFSI; TBP,DMF; DMSO,16
Cs, FA, MA,,0.05,0.79,0.16,,Pb,,1,,Br, I,,0.51,2.49,,100,60,TiO2-c | TiO2-mp,60.0 | 200.0,Spiro-MeOTAD,FK209; Li-TFSI; TBP,DMF; DMSO,17.98
Cs, FA, MA,,0.05,0.79,0.16,,Pb,,1,,Br, I,,0.51,2.49,,100,60,TiO2-c | TiO2-mp,60.0 | 200.0,Spiro-MeOTAD,FK209; Li-TFSI; TBP,DMF; DMSO,18.04
Cs, FA, MA,,0.05,0.79,0.16,,Pb,,1,,Br, I,,0.51,2.49,,100,60,TiO2-c | TiO2-mp,60.0 | 200.0,Spiro-MeOTAD,FK209; Li-TFSI; TBP,DMF; DMSO,18.06
Cs, FA, MA,,0.05,0.79,0.16,,Pb,,1,,Br, I,,0.51,2.49,,100,60,TiO2-c | TiO2-mp,60.0 | 200.0,Spiro-MeOTAD,FK209; Li-TFSI; TBP,DMF; DMSO,18.2
Cs, FA, MA,,0.05,0.79,0.16,,Pb,,1,,Br, I,,0.51,2.49,,100,60,TiO2-c | TiO2-mp,60.0 | 200.0,Spiro-MeOTAD,FK209; Li-TFSI; TBP,DMF; DMSO,19.31
Cs, FA, MA,,0.05,0.79,0.16,,Pb,,1,,Br, I,,0.51,2.49,,100,60,TiO2-c | TiO2-mp,60.0 | 200.0,Spiro-MeOTAD,FK209; Li-TFSI; TBP,DMF; DMSO,17.43
Cs, FA, MA,,0.05,0.79,0.16,,Pb,,1,,Br, I,,0.51,2.49,,100,60,TiO2-c | TiO2-mp,60.0 | 200.0,Spiro-MeOTAD,FK209; Li-TFSI; TBP,DMF; DMSO,17.15
Cs, FA, MA,,0.05,0.79,0.16,,Pb,,1,,Br, I,,0.51,2.49,,100,60,TiO2-c | TiO2-mp,60.0 | 200.0,Spiro-MeOTAD,FK209; Li-TFSI; TBP,DMF; DMSO,17.57
Cs, FA, MA,,0.05,0.79,0.16,,Pb,,1,,Br, I,,0.51,2.49,,100,60,TiO2-c | TiO2-mp,60.0 | 200.0,Spiro-MeOTAD,FK209; Li-TFSI; TBP,DMF; DMSO,17.33
Cs, FA, MA,,0.05,0.79,0.16,,Pb,,1,,Br, I,,0.51,2.49,,100,10,TiO2-c | TiO2-mp,55.0 | 75.0,Spiro-MeOTAD,Li-TFSI; TBP,DMF; DMSO,20.1
Cs, FA, MA,,0.05,0.79,0.16,,Pb,,1,,Br, I,,0.51,2.49,,100,10,TiO2-c | TiO2-mp,55.0 | 75.0,Spiro-MeOTAD,Li-TFSI; TBP,DMF; DMSO,18.8
Cs, FA, MA,,0.05,0.79,0.16,,Pb,,1,,Br, I,,0.51,2.49,,100,10,TiO2-c | TiO2-mp,55.0 | 75.0,Spiro-MeOTAD,Li-TFSI; TBP,DMF; DMSO,19.6
Cs, FA, MA,,0.05,0.79,0.16,,Pb,,1,,Br, I,,0.51,2.49,,100,10,TiO2-c | TiO2-mp,55.0 | 75.0,Spiro-MeOTAD,Li-TFSI; TBP,DMF; DMSO,18.3
Cs,,,,1,,,,Sn,,1,,I,,,3,,,70,10,TiO2-c | TiO2-mp,65.0 | nan,m-MTDATA,Li(CF3SO2)2N; TBP,DMSO,0
Cs,,,,1,,,,Sn,,1,,I,,,3,,,70,10,TiO2-c | TiO2-mp,65.0 | nan,m-MTDATA,Li(CF3SO2)2N; TBP,DMSO,0.03
Cs,,,,1,,,,Sn,,1,,I,,,3,,,70,10,TiO2-c | TiO2-mp,65.0 | nan,m-MTDATA,Li(CF3SO2)2N; TBP,DMSO,1.13
Cs,,,,1,,,,Sn,,1,,I,,,3,,,70,10,TiO2-c | TiO2-mp,65.0 | nan,m-MTDATA,Li(CF3SO2)2N; TBP,DMSO,2.02
Cs,,,,1,,,,Sn,,1,,I,,,3,,,70,10,TiO2-c | TiO2-mp,65.0 | nan,m-MTDATA,Li(CF3SO2)2N; TBP,DMSO,1.36
Cs, FA, MA,,0.05,0.79,0.16,,Pb,,1,,Br, I,,0.51,2.49,,100,10,TiO2-c,10,Spiro-MeOTAD,Li-TFSI,DMF; DMSO,16.53
Cs, FA, MA,,0.05,0.79,0.16,,Pb,,1,,Br, I,,0.51,2.49,,100,10,TiO2-c,10,Spiro-MeOTAD,Li-TFSI,DMF; DMSO,11.37
Cs, FA, MA,,0.05,0.79,0.16,,Pb,,1,,Br, I,,0.51,2.49,,100,60,TiO2-c | TiO2-mp,30.0 | 200.0,"N3,N3,N9,N9â€�tetrakis(4â€�methoxyphenyl)xantheno[2,1,9,8â€�klmna]xantheneâ€?,9â€�diamine",Li-TFSI; TBP,DMF; DMSO,19.3
Cs, FA, MA,,0.05,0.79,0.16,,Pb,,1,,Br, I,,0.51,2.49,,100,60,TiO2-c | TiO2-mp,30.0 | 200.0,"N3,N3,N9,N9â€�tetrakis(4â€�methoxyphenyl)xantheno[2,1,9,8â€�klmna]xantheneâ€?,9â€�diamine",Li-TFSI; TBP,DMF; DMSO,19.3
Cs, FA, MA,,0.05,0.79,0.16,,Pb,,1,,Br, I,,0.51,2.49,,100,60,TiO2-c | TiO2-mp,30.0 | 200.0,"N3,N3,N9,N9â€�tetrakis(4â€�methoxyphenyl)xantheno[2,1,9,8â€�klmna]xantheneâ€?,9â€�diamine",Li-TFSI; TBP,DMF; DMSO,19.3
Cs,,,,1,,,,Pb,,1,,Br, I,,0.75,2.25,,280,10,TiO2-c | TiO2-mp,40.0 | 150.0,Spiro-MeOTAD,Li-TFSI; TBP,DMSO,10.1
Cs,,,,1,,,,Pb,,1,,Br, I,,0.75,2.25,,280,10,TiO2-c | TiO2-mp,40.0 | 150.0,Spiro-MeOTAD,Li-TFSI; TBP,DMSO,14.2
Cs,,,,1,,,,Pb,,1,,Br, I,,0.75,2.25,,280,10,TiO2-c | TiO2-mp,40.0 | 150.0,Spiro-MeOTAD,Li-TFSI; TBP,DMSO,13.5
Cs,,,,1,,,,Pb,,1,,Br, I,,0.75,2.25,,280,10,TiO2-c | TiO2-mp,40.0 | 150.0,Spiro-MeOTAD,Li-TFSI; TBP,DMSO,14.4
Cs,,,,1,,,,Pb,,1,,Br, I,,0.75,2.25,,280,10,TiO2-c | TiO2-mp,40.0 | 150.0,Spiro-MeOTAD,Li-TFSI; TBP,DMSO,13.9
Cs,,,,1,,,,Pb,,1,,Br, I,,0.75,2.25,,280,10,TiO2-c | TiO2-mp,40.0 | 150.0,Spiro-MeOTAD,Li-TFSI; TBP,DMSO,12.4
Cs,,,,1,,,,Pb,,1,,Br, I,,0.75,2.25,,280,10,TiO2-c | TiO2-mp,40.0 | 150.0,Spiro-MeOTAD,Li-TFSI; TBP,DMSO,13.5
Cs,,,,1,,,,Pb,,1,,Br, I,,0.75,2.25,,280,10,TiO2-c | TiO2-mp,40.0 | 150.0,Spiro-MeOTAD,Li-TFSI; TBP,DMSO,11.6
Cs,,,,1,,,,Pb,,1,,Br, I,,0.75,2.25,,280,10,TiO2-c | TiO2-mp,40.0 | 150.0,Spiro-MeOTAD,Li-TFSI; TBP,DMSO,11.1
Cs, FA,,,0.67,0.33,,,Pb,,1,,Br, I,,0.75,2.25,,280,10,TiO2-c | TiO2-mp,40.0 | 150.0,Spiro-MeOTAD,Li-TFSI; TBP,DMSO,13.1
Cs, FA, MA,,0.1,0.36,0.54,,Pb,,1,,Br, I,,0.2,2.8,,100,30,TiO2-c | TiO2-mp,nan | 150.0,Spiro-MeOTAD,Undoped,DMF; DMSO,14.1
Cs, FA, MA,,0.1,0.36,0.54,,Pb,,1,,Br, I,,0.2,2.8,,100,30,TiO2-c | TiO2-mp,nan | 150.0,Spiro-MeOTAD,Li-TFSI; TBP,DMF; DMSO,17.29
Cs,,,,1,,,,Pb,,1,,Br, I,,1,2,,50; 150; 270,Unknown; 0.5; 3.0,TiO2-c,50,Spiro-MeOTAD,Li-TFSI; TBP,DMF; DMSO,12.83
Cs,,,,1,,,,Pb,,1,,Br, I,,1,2,,50; 150; 270,Unknown; 0.5; 3.0,TiO2-c,50,Spiro-MeOTAD,Li-TFSI; TBP,DMF; DMSO,14.32
Cs,,,,1,,,,Pb,,1,,Br, I,,1,2,,50; 150; 270,Unknown; 0.5; 3.0,TiO2-c,50,Spiro-MeOTAD,Li-TFSI; TBP,DMF; DMSO,15.04
Cs,,,,1,,,,Pb,,1,,Br, I,,1,2,,50; 150; 270,Unknown; 0.5; 3.0,TiO2-c,50,Spiro-MeOTAD,Li-TFSI; TBP,DMF; DMSO,12.16
Cs,,,,1,,,,Pb,,1,,Br, I,,1,2,,50; 150; 270,Unknown; 0.5; 3.0,TiO2-c,50,Spiro-MeOTAD,Li-TFSI; TBP,DMF; DMSO,11.76
Cs,,,,1,,,,Pb,,1,,I,,,3,,,160,Unknown,TiO2-c | TiO2-mp,50.0 | 150.0,Spiro-MeOTAD,FK209; Li-TFSI; TBP,DMF; DMSO,0.3
Cs,,,,1,,,,Pb,,1,,I,,,3,,,350,Unknown,TiO2-c | TiO2-mp,50.0 | 150.0,Spiro-MeOTAD,FK209; Li-TFSI; TBP,DMF; DMSO,11.8
Cs,,,,1,,,,Pb,,1,,I,,,3,,,160,Unknown,TiO2-c | TiO2-mp,50.0 | 150.0,Spiro-MeOTAD,FK209; Li-TFSI; TBP,DMF; DMSO,3.8
Cs,,,,1,,,,Pb,,1,,I,,,3,,,350,Unknown,TiO2-c | TiO2-mp,50.0 | 150.0,Spiro-MeOTAD,FK209; Li-TFSI; TBP,DMF; DMSO,13.6
Cs,,,,1,,,,Pb,,1,,I,,,3,,,160,Unknown,TiO2-c | TiO2-mp,50.0 | 150.0,Spiro-MeOTAD,FK209; Li-TFSI; TBP,DMF; DMSO,10
Cs,,,,1,,,,Pb,,1,,I,,,3,,,350,Unknown,TiO2-c | TiO2-mp,50.0 | 150.0,Spiro-MeOTAD,FK209; Li-TFSI; TBP,DMF; DMSO,13.4
Cs,,,,1,,,,Pb,,1,,I,,,3,,,160,Unknown,TiO2-c | TiO2-mp,50.0 | 150.0,Spiro-MeOTAD,FK209; Li-TFSI; TBP,DMF; DMSO,7.7
Cs,,,,1,,,,Pb,,1,,I,,,3,,,350,Unknown,TiO2-c | TiO2-mp,50.0 | 150.0,Spiro-MeOTAD,FK209; Li-TFSI; TBP,DMF; DMSO,10.1
Cs, FA, MA,,0.025,0.81,0.15,,Pb,,1,,Br, I,,0.45,2.5,,105,60,TiO2-c,160,Spiro-MeOTAD,FK209; Li-TFSI; TBP,DMF; DMSO,18.91
Cs, FA, MA,,0.025,0.81,0.15,,Pb,,1,,Br, I,,0.45,2.5,,105,60,TiO2-c,160,Spiro-MeOTAD,FK209; Li-TFSI; TBP,DMF; DMSO,19.21
Cs, FA, MA,,0.79,0.16,0.1,,Pb,,1,,Br, I,,1,2,,100,30,TiO2-c | TiO2-mp,50.0 | 200.0,Spiro-MeOTAD,Li-TFSI; TBP,DMF; DMSO,16.3
Cs, FA, MA,,0.79,0.16,0.1,,Pb,,1,,Br, I,,1,2,,100,30,TiO2-c | TiO2-mp,50.0 | 200.0,Spiro-MeOTAD,Li-TFSI; TBP,DMF; DMSO,13.4
Cs, FA, MA,,0.05,0.79,0.16,,Pb,,1,,Br, I,,0.51,2.49,,150,10,TiO2-c,40,Spiro-MeOTAD,Li-TFSI; TBP,DMF; DMSO,17.8
Cs, FA, MA,,0.05,0.79,0.16,,Pb,,1,,Br, I,,0.51,2.49,,150,10,TiO2-c,40,Spiro-MeOTAD,Li-TFSI; TBP,DMF; DMSO,18.9
Cs, FA, MA,,0.05,0.79,0.16,,Pb,,1,,Br, I,,0.51,2.49,,150,10,TiO2-c,40,Spiro-MeOTAD,Li-TFSI; TBP,DMF; DMSO,19.2
Cs, FA, MA,,0.05,0.79,0.16,,Pb,,1,,Br, I,,0.51,2.49,,150,10,TiO2-c,40,Spiro-MeOTAD,Li-TFSI; TBP,DMF; DMSO,14.57
Cs, FA, MA,,0.05,0.79,0.16,,Pb,,1,,Br, I,,0.51,2.49,,150,10,TiO2-c,40,Spiro-MeOTAD,Li-TFSI; TBP,DMF; DMSO,16.08
Cs, FA, MA,,0.05,0.79,0.16,,Pb,,1,,Br, I,,0.51,2.49,,100,45,SnO2-c,30,Spiro-MeOTAD,FK209; Li-TFSI; TBP,DMF; DMSO,19
Cs, FA, MA,,0.05,0.79,0.16,,Pb,,1,,Br, I,,0.51,2.49,,100,45,SnO2-c | SnO2-c,30,Spiro-MeOTAD,FK209; Li-TFSI; TBP,DMF; DMSO,20.8
Cs, FA, MA,,0.05,0.79,0.16,,Pb,,1,,Br, I,,0.51,2.49,,100,45,SnO2-c,30,Spiro-MeOTAD,FK209; Li-TFSI; TBP,DMF; DMSO,16.8
Cs, FA, MA,,0.05,0.79,0.16,,Pb,,1,,Br, I,,0.51,2.49,,100,45,SnO2-c,30,Spiro-MeOTAD,FK209; Li-TFSI; TBP,DMF; DMSO,17.2
Cs, FA, MA,,0.05,0.79,0.16,,Pb,,1,,Br, I,,0.51,2.49,,100,45,SnO2-c | SnO2-c,30,Spiro-MeOTAD,FK209; Li-TFSI; TBP,DMF; DMSO,18.8
Cs, FA, MA,,0.05,0.79,0.16,,Pb,,1,,Br, I,,0.51,2.49,,100,45,SnO2-c,30,Spiro-MeOTAD,FK209; Li-TFSI; TBP,DMF; DMSO,19.01
Cs, FA, MA,,0.05,0.79,0.16,,Pb,,1,,Br, I,,0.51,2.49,,100,45,SnO2-c,30,Spiro-MeOTAD,FK209; Li-TFSI; TBP,DMF; DMSO,19.5
Cs, FA, MA,,0.05,0.79,0.16,,Pb,,1,,Br, I,,0.51,2.49,,100,45,SnO2-c | SnO2-c,30,Spiro-MeOTAD,FK209; Li-TFSI; TBP,DMF; DMSO,20.78
Cs, FA, MA,,0.05,0.79,0.16,,Pb,,1,,Br, I,,0.51,2.49,,100,45,SnO2-c,30,Spiro-MeOTAD,FK209; Li-TFSI; TBP,DMF; DMSO,19.24
Cs, FA, MA,,0.05,0.79,0.16,,Pb,,1,,Br, I,,0.51,2.49,,100,45,SnO2-c,30,Spiro-MeOTAD,FK209; Li-TFSI; TBP,DMF; DMSO,19.96
Cs, FA, MA,,0.05,0.79,0.16,,Pb,,1,,Br, I,,0.51,2.49,,100,45,SnO2-c,30,Spiro-MeOTAD,FK209; Li-TFSI; TBP,DMF; DMSO,18.2
Cs, FA, MA,,0.05,0.79,0.16,,Pb,,1,,Br, I,,0.51,2.49,,100,45,SnO2-c,30,Spiro-MeOTAD,FK209; Li-TFSI; TBP,DMF; DMSO,17.2
Cs, FA, MA,,0.05,0.79,0.16,,Pb,,1,,Br, I,,0.51,2.49,,100,45,SnO2-c | SnO2-c,30,Spiro-MeOTAD,FK209; Li-TFSI; TBP,DMF; DMSO,18.8
Cs, FA, MA,,0.05,0.79,0.16,,Pb,,1,,Br, I,,0.51,2.49,,100,45,SnO2-c,30,Spiro-MeOTAD,FK209; Li-TFSI; TBP,DMF; DMSO,18.8
Cs, FA, MA,,0.05,0.79,0.16,,Pb,,1,,Br, I,,0.51,2.49,,100,45,SnO2-c,30,Spiro-MeOTAD,FK209; Li-TFSI; TBP,DMF; DMSO,19
Cs,,,,1,,,,Sn,,1,,I,,,3,,,80,20,TiO2-c,50,PTAA,TPFB,DMF; DMSO,3.4
Cs,,,,1,,,,Sn,,1,,I,,,3,,,80,20,TiO2-c,50,PTAA,TPFB,DMF; DMSO,3.9
Cs,,,,1,,,,Sn,,1,,I,,,3,,,80,20,TiO2-c,50,PTAA,TPFB,DMF; DMSO,4.3
Cs, FA, MA,,0.05,0.79,0.16,,Pb,,1,,Br, I,,0.51,2.49,,100,60,TiO2-c | TiO2-mp,nan | 120.0,RCP-BTT,Li-TFSI; TBP,DMF; DMSO,14.21
Cs, FA, MA,,0.05,0.79,0.16,,Pb,,1,,Br, I,,0.51,2.49,,100,60,TiO2-c | TiO2-mp,nan | 120.0,PTB7,Li-TFSI; TBP,DMF; DMSO,11.71
Cs, FA, MA,,0.05,0.79,0.16,,Pb,,1,,Br, I,,0.51,2.49,,100,60,TiO2-c | TiO2-mp,nan | 120.0,Spiro-MeOTAD,Li-TFSI; TBP,DMF; DMSO,20.26
Cs, FA, MA,,0.05,0.79,0.16,,Pb,,1,,Br, I,,0.51,2.49,,100,60,TiO2-c | TiO2-mp,nan | 120.0,RCP-BTT,Li-TFSI; TBP,DMF; DMSO,14.82
Cs, FA, MA,,0.05,0.79,0.16,,Pb,,1,,Br, I,,0.51,2.49,,100,60,TiO2-c | TiO2-mp,nan | 120.0,PTB7,Li-TFSI; TBP,DMF; DMSO,12.21
Cs, FA, MA,,0.05,0.84,0.11,,Pb,,1,,Br, I,,0.1,2.9,,105,60,PCBM-60 | C60 | BCP,60.0 | 20.0 | 7.0,PTAA,F4-TCNQ,DMF; DMSO,19.08
Cs, FA, MA,,0.05,0.84,0.11,,Pb,,1,,Br, I,,0.1,2.9,,105,60,PCBM-60 | C60 | BCP,60.0 | 20.0 | 7.0,PTAA,F4-TCNQ,DMF; DMSO,21.03
Cs, FA, MA,,0.05,0.84,0.11,,Pb,,1,,Br, I,,0.1,2.9,,105,60,PCBM-60 | C60 | BCP,60.0 | 20.0 | 7.0,PTAA,F4-TCNQ,DMF; DMSO,18.15
Cs, FA, MA,,0.05,0.84,0.11,,Pb,,1,,Br, I,,0.1,2.9,,105,60,PCBM-60 | C60 | BCP,60.0 | 20.0 | 7.0,PTAA,F4-TCNQ,DMF; DMSO,19.84
Cs, FA, MA,,0.05,0.84,0.11,,Pb,,1,,Br, I,,0.1,2.9,,105,60,PCBM-60 | C60 | BCP,60.0 | 20.0 | 7.0,PTAA,F4-TCNQ,DMF; DMSO,17.88
Cs, FA, MA,,0.05,0.84,0.11,,Pb,,1,,Br, I,,0.1,2.9,,105,60,PCBM-60 | C60 | BCP,60.0 | 20.0 | 7.0,PTAA,F4-TCNQ,DMF; DMSO,18.49
Cs, FA, MA,,0.05,0.84,0.11,,Pb,,1,,Br, I,,0.1,2.9,,105,60,PCBM-60 | C60 | BCP,60.0 | 20.0 | 7.0,PTAA,F4-TCNQ,DMF; DMSO,16.43
Cs, FA, MA,,0.05,0.84,0.11,,Pb,,1,,Br, I,,0.1,2.9,,105,60,PCBM-60 | C60 | BCP,60.0 | 20.0 | 7.0,PTAA,F4-TCNQ,DMF; DMSO,18.47
Cs, FA, MA,,0.05,0.84,0.11,,Pb,,1,,Br, I,,0.1,2.9,,105,60,PCBM-60 | C60 | BCP,60.0 | 20.0 | 7.0,PTAA,F4-TCNQ,DMF; DMSO,17.92
Cs, FA, MA,,0.05,0.84,0.11,,Pb,,1,,Br, I,,0.1,2.9,,105,60,PCBM-60 | C60 | BCP,60.0 | 20.0 | 7.0,PTAA,F4-TCNQ,DMF; DMSO,16.86
Cs, FA, MA,,0.05,0.84,0.11,,Pb,,1,,Br, I,,0.1,2.9,,105,60,PCBM-60 | C60 | BCP,60.0 | 20.0 | 7.0,PTAA,F4-TCNQ,DMF; DMSO,15.2
Cs, FA, MA,,0.05,0.79,0.16,,Pb,,1,,Br, I,,0.51,2.49,,60; 100,10.0; 60.0,SnO2-c,30,Spiro-MeOTAD,Li-TFSI; TBP,DMF; DMSO,14.36
Cs, FA, MA,,0.05,0.79,0.16,,Pb,,1,,Br, I,,0.51,2.49,,60; 100,10.0; 60.0,SnO2-c,40,Spiro-MeOTAD,Li-TFSI; TBP,DMF; DMSO,18.43
Cs, FA, MA,,0.05,0.79,0.16,,Pb,,1,,Br, I,,0.51,2.49,,60; 100,10.0; 60.0,SnO2-c,50,Spiro-MeOTAD,Li-TFSI; TBP,DMF; DMSO,18.5
Cs, FA, MA,,0.05,0.79,0.16,,Pb,,1,,Br, I,,0.51,2.49,,60; 100,10.0; 60.0,SnO2-c,60,Spiro-MeOTAD,Li-TFSI; TBP,DMF; DMSO,15.21
Cs, FA,,,0.05,0.95,,,Pb,,1,,I,,,3,,,100,60,TiO2-c | TiO2-mp,30.0 | 150.0,Spiro-MeOTAD,Li-TFSI; TBP,DMF; DMSO,18.42
Cs, FA,,,0.06,0.94,,,Pb,,1,,Br, I,,0.03,2.97,,100,60,TiO2-c | TiO2-mp,30.0 | 150.0,Spiro-MeOTAD,Li-TFSI; TBP,DMF; DMSO,19.45
Cs, FA,,,0.07,0.93,,,Pb,,1,,Br, I,,0.06,2.94,,100,60,TiO2-c | TiO2-mp,30.0 | 150.0,Spiro-MeOTAD,Li-TFSI; TBP,DMF; DMSO,20.43
Cs, FA,,,0.09,0.91,,,Pb,,1,,Br, I,,0.12,2.88,,100,60,TiO2-c | TiO2-mp,30.0 | 150.0,Spiro-MeOTAD,Li-TFSI; TBP,DMF; DMSO,20.72
Cs, FA,,,0.11,0.89,,,Pb,,1,,Br, I,,0.18,2.82,,100,60,TiO2-c | TiO2-mp,30.0 | 150.0,Spiro-MeOTAD,Li-TFSI; TBP,DMF; DMSO,21.02
Cs, FA,,,0.14,0.86,,,Pb,,1,,Br, I,,0.27,2.29,,100,60,TiO2-c | TiO2-mp,30.0 | 150.0,Spiro-MeOTAD,Li-TFSI; TBP,DMF; DMSO,18.94
Cs, FA,,,0.17,0.87,,,Pb,,1,,Br, I,,0.36,2.64,,100,60,TiO2-c | TiO2-mp,30.0 | 150.0,Spiro-MeOTAD,Li-TFSI; TBP,DMF; DMSO,18.11
Cs, FA,,,0.09,0.91,,,Pb,,1,,Br, I,,0.12,2.88,,100,60,TiO2-c | TiO2-mp,30.0 | 150.0,Spiro-MeOTAD,Li-TFSI; TBP,DMF; DMSO,21.14
Cs, FA,,,0.09,0.91,,,Pb,,1,,Br, I,,0.12,2.88,,100,60,TiO2-c | TiO2-mp,30.0 | 150.0,Spiro-MeOTAD,Li-TFSI; TBP,DMF; DMSO,21.16
Cs, FA,,,0.09,0.91,,,Pb,,1,,Br, I,,0.12,2.88,,100,60,TiO2-c | TiO2-mp,30.0 | 150.0,Spiro-MeOTAD,Li-TFSI; TBP,DMF; DMSO,21.45
Cs, FA, MA,,0.05,0.89,0.06,,Pb,,1,,Br, I,,0.18,2.82,,100,60,TiO2-c | TiO2-mp,30.0 | 150.0,Spiro-MeOTAD,Li-TFSI; TBP,DMF; DMSO,20.3
Cs,,,,1,,,,Pb,,1,,Br, I,,1,2,,160,5,TiO2-c | TiO2-mp,50.0 | 500.0,P3HT,Li-TFSI; TBP,DMSO,10.72
Cs,,,,1,,,,Pb,,1,,Br, I,,1,2,,160,5,TiO2-c | TiO2-mp,50.0 | 500.0,P3HT,Li-TFSI; TBP,DMSO,11.76
Cs,,,,1,,,,Pb,,1,,Br, I,,1,2,,160,5,TiO2-c | TiO2-mp,50.0 | 500.0,P3HT,Li-TFSI; TBP,DMSO,12.12
Cs,,,,1,,,,Pb,,1,,Br, I,,1,2,,160,5,TiO2-c | TiO2-mp,50.0 | 500.0,P3HT,Li-TFSI; TBP,DMSO,11.92
Cs,,,,1,,,,Pb,,1,,Br, I,,1,2,,160,5,TiO2-c | TiO2-mp,50.0 | 500.0,P3HT,Li-TFSI; TBP,DMSO,13.33
Cs,,,,1,,,,Pb,,1,,Br, I,,1,2,,160,5,TiO2-c | TiO2-mp,50.0 | 500.0,P3HT,Li-TFSI; TBP,DMSO,13.75
Cs,,,,1,,,,Pb,,1,,Br, I,,1,2,,160,5,TiO2-c | TiO2-mp,50.0 | 500.0,P3HT,Li-TFSI; TBP,DMSO,12.33
Cs,,,,1,,,,Pb,,1,,Br, I,,1,2,,160,5,TiO2-c | TiO2-mp,50.0 | 500.0,P3HT,Li-TFSI; TBP,DMSO,14.02
Cs,,,,1,,,,Pb,,1,,Br, I,,1,2,,160,5,TiO2-c | TiO2-mp,50.0 | 500.0,P3HT,Li-TFSI; TBP,DMSO,14.35
Cs,,,,1,,,,Pb,,1,,Br, I,,1,2,,160,5,TiO2-c | TiO2-mp,50.0 | 500.0,P3HT,Li-TFSI; TBP,DMSO,8.03
Cs,,,,1,,,,Pb,,1,,Br, I,,1,2,,160,5,TiO2-c | TiO2-mp,50.0 | 500.0,P3HT,Li-TFSI; TBP,DMSO,9.52
Cs,,,,1,,,,Pb,,1,,Br, I,,1,2,,160,5,TiO2-c | TiO2-mp,50.0 | 500.0,P3HT,Li-TFSI; TBP,DMSO,10.59
Cs,,,,1,,,,Pb,,1,,Br, I,,1,2,,160,5,TiO2-c | TiO2-mp,50.0 | 500.0,P3HT,Li-TFSI; TBP,DMSO,11.36
Cs,,,,1,,,,Pb,,1,,Br, I,,1,2,,160,5,TiO2-c | TiO2-mp,50.0 | 500.0,P3HT,Li-TFSI; TBP,DMSO,11.58
Cs, FA, MA,,0.05,0.81,0.14,,Pb,,1,,Br, I,,0.45,2.55,,100,60,TiO2-c | TiO2-mp,25.0 | 200.0,Spiro-MeOTAD,Li-TFSI; TBP,DMF; DMSO,15.4
Cs, FA, MA,,0.05,0.81,0.14,,Pb,,1,,Br, I,,0.45,2.55,,100,60,TiO2-c | TiO2-mp,25.0 | 200.0,Spiro-MeOTAD,Li-TFSI; TBP,DMF; DMSO,18.5
Cs, FA, MA,,0.05,0.81,0.14,,Pb,,1,,Br, I,,0.45,2.55,,100,60,TiO2-c | TiO2-mp,25.0 | 200.0,Spiro-MeOTAD,Li-TFSI; TBP,DMF; DMSO,18.5
Cs, FA, MA,,0.05,0.81,0.14,,Pb,,1,,Br, I,,0.45,2.55,,100,60,TiO2-c | TiO2-mp,25.0 | 200.0,Spiro-MeOTAD,Li-TFSI; TBP,DMF; DMSO,18.5
Cs, FA, MA,,0.05,0.79,0.16,,Pb,,1,,Br, I,,0.51,2.49,,110,10,TiO2-c,50,Spiro-MeOTAD,FK209; Li-TFSI; TBP,DMF; DMSO,18.65
Cs, FA, MA,,0.05,0.79,0.16,,Pb,,1,,Br, I,,0.51,2.49,,110,10,TiO2-c,50,Spiro-MeOTAD,FK209; Li-TFSI; TBP,DMF; DMSO,19.7
Cs, FA, MA,,0.05,0.81,0.14,,Pb,,1,,Br, I,,0.45,2.55,,100,120,TiO2-c | TiO2-mp,40.0 | 390.0,Spiro-MeOTAD,Undoped,DMF; DMSO,10.8
Cs, FA, MA,,0.05,0.81,0.14,,Pb,,1,,Br, I,,0.45,2.55,,100,120,TiO2-c | TiO2-mp,40.0 | 390.0,Spiro-MeOTAD,Undoped,DMF; DMSO,11.2
Cs, FA, MA,,0.05,0.81,0.14,,Pb,,1,,Br, I,,0.45,2.55,,100,120,TiO2-c | TiO2-mp,40.0 | 390.0,Spiro-MeOTAD,Li-TFSI; TBP,DMF; DMSO,19.4
Cs, FA, MA,,0.05,0.81,0.14,,Pb,,1,,Br, I,,0.45,2.55,,100,120,TiO2-c | TiO2-mp,40.0 | 390.0,Spiro-MeOTAD,Li-TFSI; TBP,DMF; DMSO,19.8
Cs, FA, MA,,0.05,0.79,0.16,,Pb,,1,,Br, I,,0.51,2.49,,100,60,TiO2-c | TiO2-mp,30.0 | 150.0,Spiro-MeOTAD,Li-TFSI; TBP,DMF; DMSO,18.2
Cs, FA, MA,,0.05,0.79,0.16,,Pb,,1,,Br, I,,0.51,2.49,,100,60,TiO2-c | TiO2-mp | B2Pin2,30.0 | 150.0 | nan,Spiro-MeOTAD,Li-TFSI; TBP,DMF; DMSO,16.7
Cs, FA, MA,,0.05,0.79,0.16,,Pb,,1,,Br, I,,0.51,2.49,,105,60,SnO2-np,30,Spiro-MeOTAD,D1; Li-TFSI; TBP,DMF; DMSO,15.71
Cs, FA, MA,,0.05,0.79,0.16,,Pb,,1,,Br, I,,0.51,2.49,,105,60,SnO2-np,30,Spiro-MeOTAD,D2; Li-TFSI; TBP,DMF; DMSO,18.01
Cs, FA, MA,,0.05,0.79,0.16,,Pb,,1,,Br, I,,0.51,2.49,,105,60,SnO2-np,30,Spiro-MeOTAD,Li-TFSI; TBP,DMF; DMSO,18.12
Cs,,,,1,,,,Sn,,1,,I,,,3,,,70,10,TiO2-c | TiO2-mp,1000,PTAA,4-isopropyl-4â€?methyldiphenyliodonium tetrakis(pentafluorophenyl)borate,DMF; DMSO,0.45
Cs,,,,1,,,,Sn,,1,,I,,,3,,,70,10,TiO2-c | TiO2-mp,1000,PTAA,4-isopropyl-4â€?methyldiphenyliodonium tetrakis(pentafluorophenyl)borate,DMF; DMSO,3.79
Cs,,,,1,,,,Pb,,1,,Br, I,,1,2,,280,10,ZnO-np,80,P3HT,Li-TFSI; TBP,DMSO,10.32
Cs, FA, MA,,0.05,0.79,0.16,,Pb,,1,,Br, I,,0.51,2.49,,100,60,TiO2-c | TiO2-mp,30.0 | 200.0,Spiro-MeOTAD,FK209; Li-TFSI; TBP,DMF; DMSO,18.3
Cs, FA, MA,,0.05,0.79,0.16,,Pb,,1,,Br, I,,0.51,2.49,,100,60,TiO2-c | TiO2-mp,30.0 | 200.0,Spiro-MeOTAD,FK209; Li-TFSI; TBP,DMF; DMSO,18.1
Cs, FA, MA,,0.05,0.7885,0.1615,,Pb,,1,,Br, I,,0.51,2.49,,100,60,C60 | BCP,23.0 | 8.0,NiO-c,NaCl,DMF; DMSO,16.9
Cs, FA, MA,,0.05,0.79,0.16,,Pb,,1,,Br, I,,0.51,2.49,,100,30,TiO2-c | TiO2-mp,nan | nan,Spiro-MeOTAD,TBP,DMF; DMSO,10.2
Cs, FA, MA,,0.05,0.79,0.16,,Pb,,1,,Br, I,,0.51,2.49,,100,30,TiO2-c | TiO2-mp,nan | nan,Spiro-MeOTAD,Li-TFSI; TBP,DMF; DMSO,12.1
Cs, FA, MA,,0.05,0.79,0.16,,Pb,,1,,Br, I,,0.51,2.49,,100,30,TiO2-c | TiO2-mp,nan | nan,Spiro-MeOTAD,Li-TFSI; TBP,DMF; DMSO,17.3
Cs, FA, MA,,0.05,0.79,0.16,,Pb,,1,,Br, I,,0.51,2.49,,100,30,TiO2-c | TiO2-mp,nan | nan,Spiro-MeOTAD,Li-TFSI; TBP,DMF; DMSO,15.4
Cs, FA, MA,,0.05,0.79,0.16,,Pb,,1,,Br, I,,0.51,2.49,,100,30,TiO2-c | TiO2-mp,nan | nan,Spiro-MeOTAD,Li-TFSI; TBP,DMF; DMSO,10.45
Cs, FA, MA,,0.05,0.79,0.16,,Pb,,1,,Br, I,,0.51,2.49,,100,30,TiO2-c | TiO2-mp,nan | nan,Spiro-MeOTAD,Li-TFSI; TBP,DMF; DMSO,13.13
Cs, FA, MA,,0.07,0.78,0.15,,Pb,,1,,Br, I,,0.45,2.55,,100,30,TiO2-c | TiO2-mp,70.0 | 90.0,Spiro-MeOTAD,Li-TFSI; TBP,DMF; DMSO,18.7
Cs, FA, MA,,0.07,0.78,0.15,,Pb,,1,,Br, I,,0.45,2.55,,100,30,TiO2-c | TiO2-mp | PCBM-60; PMMA,70.0 | 90.0,Spiro-MeOTAD,Li-TFSI; TBP,DMF; DMSO,20.1
Cs, FA,,,0.2,0.8,,,Pb,,1,,Br, I,,1.2,1.8,,45.0 >> 100.0; 150,Unknown >> Unknown,TiO2-c | TiO2-mp,nan | 500.0,Spiro-MeOTAD,Li-TFSI; TBP,DMF; DMSO >> IPA,10.03
Cs, FA,,,0.2,0.8,,,Pb,,1,,Br, I,,1.2,1.8,,150,Unknown,TiO2-c | TiO2-mp,nan | 500.0,Spiro-MeOTAD,Li-TFSI; TBP,DMF; DMSO,6.52
Cs, FA, MA,,0.05,0.84,0.11,,Pb,,1,,Br, I,,0.2,2.8,,100,20,TiO2-np,100,Spiro-MeOTAD,Li-TFSI; TBP,DMF; DMSO,20.77
Cs, FA, MA,,0.05,0.84,0.11,,Pb,,1,,Br, I,,0.2,2.8,,100,20,TiO2-np,100,Spiro-MeOTAD,Li-TFSI; TBP,DMF; DMSO,21.31
Cs, FA, MA,,0.05,0.84,0.11,,Pb,,1,,Br, I,,0.2,2.8,,100,20,TiO2-np,100,Spiro-MeOTAD,Li-TFSI; TBP,DMF; DMSO,21.81
Cs, FA, MA,,0.05,0.84,0.11,,Pb,,1,,Br, I,,0.2,2.8,,100,20,TiO2-np,100,Spiro-MeOTAD,Li-TFSI; TBP,DMF; DMSO,21.23
Cs,,,,2,,,,Pb,,1,,(SCN), I,,2,,,100,0.66,TiO2-c | TiO2-mp,100.0 | 220.0,Spiro-MeOTAD,Li-TFSI; TBP,DMF; DMSO,1.69
Cs, FA, MA,,0.05,0.79,0.16,,Pb,,1,,Br, I,,0.51,2.49,,100,60,TiO2-c | TiO2-mp,nan | 200.0,AZ1,Li-TFSI; TBP,DMF; DMSO,17.4
Cs, FA, MA,,0.05,0.79,0.16,,Pb,,1,,Br, I,,0.51,2.49,,100,60,TiO2-c | TiO2-mp,nan | 200.0,AZ2,Li-TFSI; TBP,DMF; DMSO,19.4
Cs, FA, MA,,0.05,0.79,0.16,,Pb,,1,,Br, I,,0.51,2.49,,100,60,TiO2-c | TiO2-mp,nan | 200.0,Spiro-MeOTAD,Li-TFSI; TBP,DMF; DMSO,19.1
Cs, FA, MA,,0.05,0.79,0.16,,Pb,,1,,Br, I,,0.51,2.49,,100,60,TiO2-c | TiO2-mp,nan | 200.0,Y2,FK209; Li-TFSI; TBP,DMF; DMSO,17.93
Cs, FA, MA,,0.05,0.79,0.16,,Pb,,1,,Br, I,,0.51,2.49,,100,60,TiO2-c | TiO2-mp,nan | 200.0,YR3,FK209; Li-TFSI; TBP,DMF; DMSO,17.84
Cs, FA, MA,,0.05,0.79,0.16,,Pb,,1,,Br, I,,0.51,2.49,,100,60,TiO2-c | TiO2-mp,nan | 200.0,WT3,FK209; Li-TFSI; TBP,DMF; DMSO,19.44
Cs, FA, MA,,0.05,0.79,0.16,,Pb,,1,,Br, I,,0.51,2.49,,100,60,TiO2-c | TiO2-mp,nan | 200.0,Spiro-MeOTAD,FK209; Li-TFSI; TBP,DMF; DMSO,18.62
Cs, FA, MA,,0.05,0.79,0.16,,Pb,,1,,Br, I,,0.51,2.49,,100,60,TiO2-c | TiO2-mp,nan | 200.0,Y2,FK209; Li-TFSI; TBP,DMF; DMSO,22.4
Cs, FA, MA,,0.05,0.79,0.16,,Pb,,1,,Br, I,,0.51,2.49,,100,60,TiO2-c | TiO2-mp,nan | 200.0,YR3,FK209; Li-TFSI; TBP,DMF; DMSO,20.18
Cs, FA, MA,,0.05,0.79,0.16,,Pb,,1,,Br, I,,0.51,2.49,,100,60,TiO2-c | TiO2-mp,nan | 200.0,WT3,FK209; Li-TFSI; TBP,DMF; DMSO,23.94
Cs, FA, MA,,0.05,0.79,0.16,,Pb,,1,,Br, I,,0.51,2.49,,100,60,TiO2-c | TiO2-mp,nan | 200.0,Spiro-MeOTAD,FK209; Li-TFSI; TBP,DMF; DMSO,25.26
Cs, FA, MA,,0.05,0.79,0.16,,Pb,,1,,Br, I,,0.51,2.49,,100,60,TiO2-c | TiO2-mp,nan | 200.0,WT3,FK209; Li-TFSI; TBP,DMF; DMSO,19.44
Cs, FA, MA,,0.05,0.79,0.16,,Pb,,1,,Br, I,,0.51,2.49,,100,60,TiO2-c | TiO2-mp,nan | 200.0,Spiro-MeOTAD,FK209; Li-TFSI; TBP,DMF; DMSO,18.62
Cs, FA, MA,,0.05,0.79,0.16,,Pb,,1,,Br, I,,0.51,2.49,,100,60,TiO2-c | TiO2-mp,nan | 200.0,WT3,FK209; Li-TFSI; TBP,DMF; DMSO,19.44
Cs, FA, MA,,0.05,0.79,0.16,,Pb,,1,,Br, I,,0.51,2.49,,100,60,TiO2-c | TiO2-mp,nan | 200.0,Spiro-MeOTAD,FK209; Li-TFSI; TBP,DMF; DMSO,18.62
Cs, FA,,,0.4,0.6,,,Pb,,1,,Br, I,,0.095,0.905,,70.0 >> 135.0,30.0 >> 18.5,TiO2-np,40,Spiro-MeOTAD,Li-TFSI; TBP,DMF >> IPA,13.26
Cs, FA, MA,,0.3,0.6,0.1,,Pb,,1,,Br, I,,0.095,0.905,,70.0 >> 135.0,30.0 >> 18.5,TiO2-np,40,Spiro-MeOTAD,Li-TFSI; TBP,DMF >> IPA,16.17
Cs, FA, MA,,0.2,0.6,0.2,,Pb,,1,,Br, I,,0.095,0.905,,70.0 >> 135.0,30.0 >> 18.5,TiO2-np,40,Spiro-MeOTAD,Li-TFSI; TBP,DMF >> IPA,18.84
Cs, FA, MA,,0.1,0.6,0.3,,Pb,,1,,Br, I,,0.095,0.905,,70.0 >> 135.0,30.0 >> 18.5,TiO2-np,40,Spiro-MeOTAD,Li-TFSI; TBP,DMF >> IPA,18.83
Cs, FA,,,0.3,0.7,,,Pb,,1,,Br, I,,0.095,0.905,,70.0 >> 135.0,30.0 >> 18.5,TiO2-np,40,Spiro-MeOTAD,Li-TFSI; TBP,DMF >> IPA,17.05
Cs, FA, MA,,0.2668,0.666,0.0664,,Pb,,1,,Br, I,,0.095,0.905,,70.0 >> 135.0,30.0 >> 18.5,TiO2-np,40,Spiro-MeOTAD,Li-TFSI; TBP,DMF >> IPA,18.49
Cs, FA, MA,,0.0664,0.666,0.2668,,Pb,,1,,Br, I,,0.095,0.905,,70.0 >> 135.0,30.0 >> 18.5,TiO2-np,40,Spiro-MeOTAD,Li-TFSI; TBP,DMF >> IPA,19.52
Cs, FA, MA,,0.133,0.733,0.133,,Pb,,1,,Br, I,,0.095,0.905,,70.0 >> 135.0,30.0 >> 18.5,TiO2-np,40,Spiro-MeOTAD,Li-TFSI; TBP,DMF >> IPA,18.3
Cs, FA,,,0.2,0.8,,,Pb,,1,,Br, I,,0.095,0.905,,70.0 >> 135.0,30.0 >> 18.5,TiO2-np,40,Spiro-MeOTAD,Li-TFSI; TBP,DMF >> IPA,18.22
Cs, FA, MA,,0.0664,0.8668,0.0664,,Pb,,1,,Br, I,,0.095,0.905,,70.0 >> 135.0,30.0 >> 18.5,TiO2-np,40,Spiro-MeOTAD,Li-TFSI; TBP,DMF >> IPA,17.78
Cs, FA,,,0.1,0.9,,,Pb,,1,,Br, I,,0.095,0.905,,70.0 >> 135.0,30.0 >> 18.5,TiO2-np,40,Spiro-MeOTAD,Li-TFSI; TBP,DMF >> IPA,18.29
Cs, FA,,,0.4,0.6,,,Pb,,1,,Br, I,,0.256,0.744,,70.0 >> 135.0,30.0 >> 18.5,TiO2-np,40,Spiro-MeOTAD,Li-TFSI; TBP,DMF >> IPA,0.44
Cs, FA, MA,,0.3,0.6,0.1,,Pb,,1,,Br, I,,0.256,0.744,,70.0 >> 135.0,30.0 >> 18.5,TiO2-np,40,Spiro-MeOTAD,Li-TFSI; TBP,DMF >> IPA,15.04
Cs, FA, MA,,0.2,0.6,0.2,,Pb,,1,,Br, I,,0.256,0.744,,70.0 >> 135.0,30.0 >> 18.5,TiO2-np,40,Spiro-MeOTAD,Li-TFSI; TBP,DMF >> IPA,14.17
Cs, FA, MA,,0.1,0.6,0.3,,Pb,,1,,Br, I,,0.256,0.744,,70.0 >> 135.0,30.0 >> 18.5,TiO2-np,40,Spiro-MeOTAD,Li-TFSI; TBP,DMF >> IPA,11.44
Cs, FA,,,0.3,0.7,,,Pb,,1,,Br, I,,0.256,0.744,,70.0 >> 135.0,30.0 >> 18.5,TiO2-np,40,Spiro-MeOTAD,Li-TFSI; TBP,DMF >> IPA,12.01
Cs, FA, MA,,0.2668,0.666,0.0664,,Pb,,1,,Br, I,,0.256,0.744,,70.0 >> 135.0,30.0 >> 18.5,TiO2-np,40,Spiro-MeOTAD,Li-TFSI; TBP,DMF >> IPA,10.38
Cs, FA, MA,,0.0664,0.666,0.2668,,Pb,,1,,Br, I,,0.256,0.744,,70.0 >> 135.0,30.0 >> 18.5,TiO2-np,40,Spiro-MeOTAD,Li-TFSI; TBP,DMF >> IPA,14.57
Cs, FA, MA,,0.133,0.733,0.133,,Pb,,1,,Br, I,,0.256,0.744,,70.0 >> 135.0,30.0 >> 18.5,TiO2-np,40,Spiro-MeOTAD,Li-TFSI; TBP,DMF >> IPA,14.83
Cs, FA,,,0.2,0.8,,,Pb,,1,,Br, I,,0.256,0.744,,70.0 >> 135.0,30.0 >> 18.5,TiO2-np,40,Spiro-MeOTAD,Li-TFSI; TBP,DMF >> IPA,9.45
Cs, FA, MA,,0.0664,0.8668,0.0664,,Pb,,1,,Br, I,,0.256,0.744,,70.0 >> 135.0,30.0 >> 18.5,TiO2-np,40,Spiro-MeOTAD,Li-TFSI; TBP,DMF >> IPA,9.88
Cs, FA,,,0.1,0.9,,,Pb,,1,,Br, I,,0.256,0.744,,70.0 >> 135.0,30.0 >> 18.5,TiO2-np,40,Spiro-MeOTAD,Li-TFSI; TBP,DMF >> IPA,12.76
Cs, FA, MA,,0.0664,0.666,0.2668,,Pb,,1,,Br, I,,0.256,0.744,,70.0 >> 135.0,30.0 >> 11.5,TiO2-np,40,Spiro-MeOTAD,Li-TFSI; TBP,DMF >> IPA,13.42
Cs, FA, MA,,0.0664,0.666,0.2668,,Pb,,1,,Br, I,,0.256,0.744,,70.0 >> 135.0,30.0 >> 18.5,TiO2-np,40,Spiro-MeOTAD,Li-TFSI; TBP,DMF >> IPA,13.96
Cs, FA, MA,,0.0664,0.666,0.2668,,Pb,,1,,Br, I,,0.256,0.744,,70.0 >> 105.0,30.0 >> 11.5,TiO2-np,40,Spiro-MeOTAD,Li-TFSI; TBP,DMF >> IPA,16.64
Cs, FA, MA,,0.0664,0.666,0.2668,,Pb,,1,,Br, I,,0.256,0.744,,70.0 >> 165.0,30.0 >> 18.5,TiO2-np,40,Spiro-MeOTAD,Li-TFSI; TBP,DMF >> IPA,16.04
Cs, FA, MA,,0.0664,0.666,0.2668,,Pb,,1,,Br, I,,0.256,0.744,,70.0 >> 150.0,30.0 >> 15.0,TiO2-np,40,Spiro-MeOTAD,Li-TFSI; TBP,DMF >> IPA,15.18
Cs, FA, MA,,0.0664,0.666,0.2668,,Pb,,1,,Br, I,,0.256,0.744,,70.0 >> 150.0,30.0 >> 10.0,TiO2-np,40,Spiro-MeOTAD,Li-TFSI; TBP,DMF >> IPA,15.3
Cs, FA, MA,,0.0664,0.666,0.2668,,Pb,,1,,Br, I,,0.256,0.744,,70.0 >> 150.0,30.0 >> 20.0,TiO2-np,40,Spiro-MeOTAD,Li-TFSI; TBP,DMF >> IPA,15.06
Cs, FA, MA,,0.0664,0.666,0.2668,,Pb,,1,,Br, I,,0.256,0.744,,70.0 >> 130.0,30.0 >> 15.0,TiO2-np,40,Spiro-MeOTAD,Li-TFSI; TBP,DMF >> IPA,13.96
Cs, FA, MA,,0.0664,0.666,0.2668,,Pb,,1,,Br, I,,0.256,0.744,,70.0 >> 170.0,30.0 >> 15.0,TiO2-np,40,Spiro-MeOTAD,Li-TFSI; TBP,DMF >> IPA,15.96
Cs, FA, MA,,0.0664,0.666,0.2668,,Pb,,1,,Br, I,,0.095,0.905,,70.0 >> 135.0,30.0 >> 18.5,TiO2-np,40,Spiro-MeOTAD,Li-TFSI; TBP,DMF >> IPA,18.57
Cs, FA, MA,,0.05,0.79,0.16,,Pb,,1,,Br, I,,0.48,2.52,,100,60,TiO2-c | TiO2-mp,30.0 | 175.0,Spiro-MeOTAD,Li-TFSI; TBP; FK209,DMF; DMSO,19.3
Cs, FA, MA,,0.05,0.79,0.16,,Pb,,1,,Br, I,,0.48,2.52,,100,60,TiO2-c | TiO2-mp,30.0 | 175.0,Spiro-MeOTAD,Li-TFSI; TBP; FK209,DMF; DMSO,19.02
Cs, FA, MA,,0.05,0.79,0.16,,Pb,,1,,Br, I,,0.48,2.52,,100,60,TiO2-c | TiO2-mp,30.0 | 175.0,Spiro-MeOTAD,Li-TFSI; TBP; FK209,DMF; DMSO,19.04
Cs, FA, MA,,0.05,0.79,0.16,,Pb,,1,,Br, I,,0.48,2.52,,100,60,TiO2-c | TiO2-mp,30.0 | 175.0,Spiro-MeOTAD,Li-TFSI; TBP; FK209,DMF; DMSO,19.35
Cs, FA, MA,,0.05,0.79,0.16,,Pb,,1,,Br, I,,0.48,2.52,,100,60,TiO2-c | TiO2-mp,30.0 | 175.0,Spiro-MeOTAD,Li-TFSI; TBP; FK209,DMF; DMSO,19.55
Cs, FA, MA,,0.05,0.79,0.16,,Pb,,1,,Br, I,,0.48,2.52,,100,60,TiO2-c | TiO2-mp,30.0 | 175.0,Spiro-MeOTAD,Li-TFSI; TBP; FK209,DMF; DMSO,19.57
Cs, FA, MA,,0.05,0.79,0.16,,Pb,,1,,Br, I,,0.48,2.52,,100,60,TiO2-c | TiO2-mp,30.0 | 175.0,Spiro-MeOTAD,Li-TFSI; TBP; FK209,DMF; DMSO,19.67
Cs, FA, MA,,0.05,0.79,0.16,,Pb,,1,,Br, I,,0.48,2.52,,100,60,TiO2-c | TiO2-mp,30.0 | 175.0,Spiro-MeOTAD,Li-TFSI; TBP; FK209,DMF; DMSO,19.66
Cs, FA, MA,,0.05,0.79,0.16,,Pb,,1,,Br, I,,0.48,2.52,,100,60,TiO2-c | TiO2-mp,30.0 | 175.0,Spiro-MeOTAD,Li-TFSI; TBP; FK209,DMF; DMSO,19.64
Cs, FA, MA,,0.05,0.79,0.16,,Pb,,1,,Br, I,,0.48,2.52,,100,60,TiO2-c | TiO2-mp,30.0 | 175.0,Spiro-MeOTAD,Li-TFSI; TBP; FK209,DMF; DMSO,19.55
Cs, FA, MA,,0.05,0.79,0.16,,Pb,,1,,Br, I,,0.48,2.52,,100,60,TiO2-c | TiO2-mp,30.0 | 175.0,Spiro-MeOTAD,Li-TFSI; TBP; FK209,DMF; DMSO,19.63
Cs, FA, MA,,0.05,0.79,0.16,,Pb,,1,,Br, I,,0.48,2.52,,100,60,TiO2-c | TiO2-mp,30.0 | 175.0,Spiro-MeOTAD,Li-TFSI; TBP; FK209,DMF; DMSO,19.54
Cs, FA, MA,,0.05,0.79,0.16,,Pb,,1,,Br, I,,0.48,2.52,,100,60,TiO2-c | TiO2-mp,30.0 | 175.0,Spiro-MeOTAD,Li-TFSI; TBP; FK209,DMF; DMSO,19.47
Cs, MA,,,0.1,0.9,,,Pb,,1,,I,,,3,,,100,30,TiO2-c,30,Spiro-MeOTAD,Li-TFSI; TBP,DMF,7.58
Cs, MA,,,0.1,0.9,,,Pb,,1,,I,,,3,,,100,30,TiO2-c,30,Spiro-MeOTAD,Li-TFSI; TBP; FK102,DMF,9.16
Cs, MA,,,0.1,0.9,,,Pb,,1,,I,,,3,,,100,30,TiO2-c,30,Spiro-MeOTAD,Li-TFSI; TBP; FK102,DMF,10.09
Cs, MA,,,0.1,0.9,,,Pb,,1,,I,,,3,,,100,30,TiO2-c,30,Spiro-MeOTAD,Li-TFSI; TBP; FK102,DMF,9.83
Cs, MA,,,0.1,0.9,,,Pb,,1,,I,,,3,,,100,30,TiO2-c,30,Spiro-MeOTAD,Li-TFSI; TBP; FK102,DMF,8.91
Cs, FA, MA,,0.06,0.79,0.15,,Pb,,1,,Br, I,,0.45,2.55,,100,60,SnO2-np,30,Spiro-MeOTAD,Li-TFSI; TBP; FK209,DMF; DMSO,5.1
Cs, FA, MA,,0.06,0.79,0.15,,Pb,,1,,Br, I,,0.45,2.55,,100,60,SnO2-np,30,Spiro-MeOTAD,Li-TFSI; TBP; FK209,DMF; DMSO,8
Cs, FA, MA,,0.06,0.79,0.15,,Pb,,1,,Br, I,,0.45,2.55,,100,60,SnO2-np,30,Spiro-MeOTAD,Li-TFSI; TBP; FK209,DMF; DMSO,9.2
Cs, FA, MA,,0.06,0.79,0.15,,Pb,,1,,Br, I,,0.45,2.55,,100,60,SnO2-np,30,Spiro-MeOTAD,Li-TFSI; TBP; FK209,DMF; DMSO,10
Cs, FA, MA,,0.06,0.79,0.15,,Pb,,1,,Br, I,,0.45,2.55,,100,60,SnO2-np,30,Spiro-MeOTAD,Li-TFSI; TBP; FK209,DMF; DMSO,9.2
Cs, FA, MA,,0.06,0.79,0.15,,Pb,,1,,Br, I,,0.45,2.55,,100,60,SnO2-np,30,Spiro-MeOTAD,Li-TFSI; TBP; FK209,DMF; DMSO,9.8
Cs, FA,,,0.17,0.83,,,Pb,,1,,I,,,3,,,120,30,PCBM-60 | BCP,20.0 | nan,PTAA | PFN,Undoped | glacial acetic acid,DMF; DMSO,15.4
Cs, FA,,,0.17,0.83,,,Pb, Sn,0.99999,0.00001,I,,,3,,,120,30,PCBM-60 | BCP,20.0 | nan,PTAA | PFN,Undoped | glacial acetic acid,DMF; DMSO,14.4
Cs, FA,,,0.17,0.83,,,Pb, Sn,0.9999,0.0001,I,,,3,,,120,30,PCBM-60 | BCP,20.0 | nan,PTAA | PFN,Undoped | glacial acetic acid,DMF; DMSO,16
Cs, FA,,,0.17,0.83,,,Pb, Sn,0.999,0.001,I,,,3,,,120,30,PCBM-60 | BCP,20.0 | nan,PTAA | PFN,Undoped | glacial acetic acid,DMF; DMSO,12.3
Cs, FA,,,0.17,0.83,,,Pb, Sn,0.995,0.005,I,,,3,,,120,30,PCBM-60 | BCP,20.0 | nan,PTAA | PFN,Undoped | glacial acetic acid,DMF; DMSO,6.4
Cs, FA,,,0.17,0.83,,,Pb, Sn,0.99,0.01,I,,,3,,,120,30,PCBM-60 | BCP,20.0 | nan,PTAA | PFN,Undoped | glacial acetic acid,DMF; DMSO,6.8
Cs, FA,,,0.17,0.83,,,Pb, Sn,0.98,0.02,I,,,3,,,120,30,PCBM-60 | BCP,20.0 | nan,PTAA | PFN,Undoped | glacial acetic acid,DMF; DMSO,6.1
Cs, FA,,,0.17,0.83,,,Pb, Sn,0.95,0.05,I,,,3,,,120,30,PCBM-60 | BCP,20.0 | nan,PTAA | PFN,Undoped | glacial acetic acid,DMF; DMSO,5.4
Cs, FA,,,0.17,0.83,,,Pb, Sn,0.9,0.1,I,,,3,,,120,30,PCBM-60 | BCP,20.0 | nan,PTAA | PFN,Undoped | glacial acetic acid,DMF; DMSO,8.5
Cs, FA,,,0.17,0.83,,,Pb, Sn,0.8,0.2,I,,,3,,,120,30,PCBM-60 | BCP,20.0 | nan,PTAA | PFN,Undoped | glacial acetic acid,DMF; DMSO,7.7
Cs, FA,,,0.17,0.83,,,Pb, Sn,0.7,0.3,I,,,3,,,120,30,PCBM-60 | BCP,20.0 | nan,PTAA | PFN,Undoped | glacial acetic acid,DMF; DMSO,12.5
Cs, FA,,,0.17,0.83,,,Pb, Sn,0.6,0.4,I,,,3,,,120,30,PCBM-60 | BCP,20.0 | nan,PTAA | PFN,Undoped | glacial acetic acid,DMF; DMSO,13
Cs, FA,,,0.17,0.83,,,Pb, Sn,0.5,0.5,I,,,3,,,120,30,PCBM-60 | BCP,20.0 | nan,PTAA | PFN,Undoped | glacial acetic acid,DMF; DMSO,13.9
Cs, FA,,,0.17,0.83,,,Pb, Sn,0.4,0.6,I,,,3,,,120,30,PCBM-60 | BCP,20.0 | nan,PTAA | PFN,Undoped | glacial acetic acid,DMF; DMSO,10.5
Cs, FA,,,0.17,0.83,,,Pb, Sn,0.3,0.7,I,,,3,,,120,30,PCBM-60 | BCP,20.0 | nan,PTAA | PFN,Undoped | glacial acetic acid,DMF; DMSO,9
Cs, FA,,,0.17,0.83,,,Pb,,1,,I,,,3,,,120,30,PCBM-60 | BCP,20.0 | nan,PTAA | PFN,Undoped | glacial acetic acid,DMF; DMSO,16.1
Cs, FA,,,0.17,0.83,,,Pb, Sn,0.99999,0.00001,I,,,3,,,120,30,PCBM-60 | BCP,20.0 | nan,PTAA | PFN,Undoped | glacial acetic acid,DMF; DMSO,15.6
Cs, FA,,,0.17,0.83,,,Pb, Sn,0.9999,0.0001,I,,,3,,,120,30,PCBM-60 | BCP,20.0 | nan,PTAA | PFN,Undoped | glacial acetic acid,DMF; DMSO,12.6
Cs, FA,,,0.17,0.83,,,Pb, Sn,0.999,0.001,I,,,3,,,120,30,PCBM-60 | BCP,20.0 | nan,PTAA | PFN,Undoped | glacial acetic acid,DMF; DMSO,3.5
Cs, FA,,,0.17,0.83,,,Pb, Sn,0.995,0.005,I,,,3,,,120,30,PCBM-60 | BCP,20.0 | nan,PTAA | PFN,Undoped | glacial acetic acid,DMF; DMSO,6.2
Cs, FA,,,0.17,0.83,,,Pb, Sn,0.99,0.01,I,,,3,,,120,30,PCBM-60 | BCP,20.0 | nan,PTAA | PFN,Undoped | glacial acetic acid,DMF; DMSO,5.9
Cs, FA,,,0.17,0.83,,,Pb, Sn,0.98,0.02,I,,,3,,,120,30,PCBM-60 | BCP,20.0 | nan,PTAA | PFN,Undoped | glacial acetic acid,DMF; DMSO,6.9
