Repository: Zhang-NJ-Lab/HuangYiRuPerovskiteNature-Boston-Lsy

# HuangYiRuPerovskiteNature-Boston-Lsy
主要是hyr的清洗数据，fillna

File: data15-00.csv (part 5 of 20)
a1,a2,a3,a4,a1_coefficients,a2_coefficients,a3_coefficients,a4_coefficients,b1,b2,b1_coefficients,b2_coefficients,c1,c2,c3,c1_coefficients,c2_coefficients,c3_coefficients,Perovskite_deposition_thermal_annealing_temperature,Perovskite_deposition_thermal_annealing_time,ETL_stack_sequence,ETL_thickness,HTL_stack_sequence,HTL_additives_compounds,Perovskite_deposition_solvents,JV_default_PCE
Cs, FA,,,0.17,0.83,,,Pb, Sn,0.95,0.05,I,,,3,,,120,30,PCBM-60 | BCP,20.0 | nan,PTAA | PFN,Undoped | glacial acetic acid,DMF; DMSO,7.6
Cs, FA,,,0.17,0.83,,,Pb, Sn,0.9,0.1,I,,,3,,,120,30,PCBM-60 | BCP,20.0 | nan,PTAA | PFN,Undoped | glacial acetic acid,DMF; DMSO,10.2
Cs, FA,,,0.17,0.83,,,Pb, Sn,0.8,0.2,I,,,3,,,120,30,PCBM-60 | BCP,20.0 | nan,PTAA | PFN,Undoped | glacial acetic acid,DMF; DMSO,5.8
Cs, FA,,,0.17,0.83,,,Pb, Sn,0.7,0.3,I,,,3,,,120,30,PCBM-60 | BCP,20.0 | nan,PTAA | PFN,Undoped | glacial acetic acid,DMF; DMSO,10.6
Cs, FA,,,0.17,0.83,,,Pb, Sn,0.6,0.4,I,,,3,,,120,30,PCBM-60 | BCP,20.0 | nan,PTAA | PFN,Undoped | glacial acetic acid,DMF; DMSO,7.2
Cs, FA,,,0.17,0.83,,,Pb, Sn,0.5,0.5,I,,,3,,,120,30,PCBM-60 | BCP,20.0 | nan,PTAA | PFN,Undoped | glacial acetic acid,DMF; DMSO,10.3
Cs, FA,,,0.17,0.83,,,Pb, Sn,0.4,0.6,I,,,3,,,120,30,PCBM-60 | BCP,20.0 | nan,PTAA | PFN,Undoped | glacial acetic acid,DMF; DMSO,9.4
Cs, FA,,,0.17,0.83,,,Pb, Sn,0.3,0.7,I,,,3,,,120,30,PCBM-60 | BCP,20.0 | nan,PTAA | PFN,Undoped | glacial acetic acid,DMF; DMSO,9.6
Cs, FA,,,0.17,0.83,,,Pb, Sn,0.7,0.3,I,,,3,,,120,10,PCBM-60 | BCP,20.0 | nan,PEDOT:PSS,Undoped,DMF; DMSO,16
Cs, FA,,,0.17,0.83,,,Pb, Sn,0.7,0.3,I,,,3,,,120,10,PCBM-60 | BCP,20.0 | nan,PEDOT:PSS,Undoped,DMF; DMSO,16.4
Cs, FA, MA,,0.05,0.79,0.17,,Pb,,1,,Br, I,,0.51,2.49,,100,30,PCBM-60 | BCP,500,PTAA,Undoped,DMF; DMSO,16.41
Cs, FA, MA,,0.05,0.79,0.17,,Pb,,1,,Br, I,,0.51,2.49,,100,30,PCBM-60 | BCP,500,PTAA | Car-ETTA,Undoped,DMF; DMSO,18.65
Cs, FA, MA,,0.05,0.79,0.17,,Pb,,1,,Br, I,,0.51,2.49,,100,30,PCBM-60 | BCP,500,PTAA | TFPPy-ETTA,Undoped,DMF; DMSO,19.15
Cs, FA, MA,,0.8,0.69,0.23,,Pb,,1,,Br, I,,0.9,2.1,,130,15,SnO2,40,Spiro-MeOTAD,Li-TFSI; TBP,DMF; DMSO,13.83
Cs, FA, MA,,0.8,0.69,0.23,,Pb,,1,,Br, I,,0.9,2.1,,130,15,SnO2,40,Spiro-MeOTAD,Li-TFSI; TBP,DMF; DMSO,15.79
Cs, MA,,,0.05,0.95,,,Pb,,1,,I,,,3,,,100,45,TiO2-c | TiO2-mp,30.0 | nan,Spiro-MeOTAD,FK209; Li-TFSI; TBP,DMSO,9.7
Cs, MA,,,0.05,0.95,,,Pb,,1,,I,,,3,,,100,45,TiO2-c | TiO2-mp,30.0 | nan,Spiro-MeOTAD,FK209; Li-TFSI; TBP,DMSO,11.7
Cs, MA,,,0.05,0.95,,,Pb,,1,,I,,,3,,,100,45,TiO2-c | TiO2-mp,30.0 | nan,Spiro-MeOTAD,FK209; Li-TFSI; TBP,DMSO,13.1
Cs, MA,,,0.05,0.95,,,Pb,,1,,I,,,3,,,100,45,TiO2-c | TiO2-mp,30.0 | nan,Spiro-MeOTAD,FK209; Li-TFSI; TBP,DMSO,12.1
Cs, MA,,,0.05,0.95,,,Pb,,1,,I,,,3,,,100,45,TiO2-c | TiO2-mp,30.0 | nan,Spiro-MeOTAD,FK209; Li-TFSI; TBP,DMSO,14.4
Cs, MA,,,0.05,0.95,,,Pb,,1,,I,,,3,,,100,45,TiO2-c | TiO2-mp,30.0 | nan,Spiro-MeOTAD,FK209; Li-TFSI; TBP,DMSO,16.1
Cs, MA,,,0.1,0.9,,,Pb,,1,,I,,,3,,,100,45,TiO2-c | TiO2-mp,30.0 | nan,Spiro-MeOTAD,FK209; Li-TFSI; TBP,DMSO,9.1
Cs, MA,,,0.1,0.9,,,Pb,,1,,I,,,3,,,100,45,TiO2-c | TiO2-mp,30.0 | nan,Spiro-MeOTAD,FK209; Li-TFSI; TBP,DMSO,8.3
Cs, MA,,,0.1,0.9,,,Pb,,1,,I,,,3,,,100,45,TiO2-c | TiO2-mp,30.0 | nan,Spiro-MeOTAD,FK209; Li-TFSI; TBP,DMSO,8.8
Cs, MA,,,0.1,0.9,,,Pb,,1,,I,,,3,,,100,45,TiO2-c | TiO2-mp,30.0 | nan,Spiro-MeOTAD,FK209; Li-TFSI; TBP,DMSO,7
Cs, MA,,,0.1,0.9,,,Pb,,1,,I,,,3,,,100,45,TiO2-c | TiO2-mp,30.0 | nan,Spiro-MeOTAD,FK209; Li-TFSI; TBP,DMSO,9.7
Cs, MA,,,0.1,0.9,,,Pb,,1,,I,,,3,,,100,45,TiO2-c | TiO2-mp,30.0 | nan,Spiro-MeOTAD,FK209; Li-TFSI; TBP,DMSO,8.6
Cs, MA,,,0.15,0.85,,,Pb,,1,,I,,,3,,,100,45,TiO2-c | TiO2-mp,30.0 | nan,Spiro-MeOTAD,FK209; Li-TFSI; TBP,DMSO,8.2
Cs, MA,,,0.15,0.85,,,Pb,,1,,I,,,3,,,100,45,TiO2-c | TiO2-mp,30.0 | nan,Spiro-MeOTAD,FK209; Li-TFSI; TBP,DMSO,6.9
Cs, MA,,,0.15,0.85,,,Pb,,1,,I,,,3,,,100,45,TiO2-c | TiO2-mp,30.0 | nan,Spiro-MeOTAD,FK209; Li-TFSI; TBP,DMSO,7.9
Cs, MA,,,0.15,0.85,,,Pb,,1,,I,,,3,,,100,45,TiO2-c | TiO2-mp,30.0 | nan,Spiro-MeOTAD,FK209; Li-TFSI; TBP,DMSO,6.2
Cs, MA,,,0.15,0.85,,,Pb,,1,,I,,,3,,,100,45,TiO2-c | TiO2-mp,30.0 | nan,Spiro-MeOTAD,FK209; Li-TFSI; TBP,DMSO,8.1
Cs, MA,,,0.15,0.85,,,Pb,,1,,I,,,3,,,100,45,TiO2-c | TiO2-mp,30.0 | nan,Spiro-MeOTAD,FK209; Li-TFSI; TBP,DMSO,7.3
Cs, FA, MA,,0.05,0.81,0.14,,Pb,,1,,I,,,3,,,100,45,TiO2-c | TiO2-mp,30.0 | nan,Spiro-MeOTAD,FK209; Li-TFSI; TBP,DMSO,19.8
Cs, FA, MA,,0.1,0.78,0.13,,Pb,,1,,I,,,3,,,100,45,TiO2-c | TiO2-mp,30.0 | nan,Spiro-MeOTAD,FK209; Li-TFSI; TBP,DMSO,17.4
Cs, MA,,,0.05,1,,,Pb,,1,,Br, I,,0.45,2.55,,100,45,TiO2-c | TiO2-mp,30.0 | nan,Spiro-MeOTAD,FK209; Li-TFSI; TBP,DMSO,12.1
Cs, MA,,,0.1,1,,,Pb,,1,,Br, I,,0.45,2.55,,100,45,TiO2-c | TiO2-mp,30.0 | nan,Spiro-MeOTAD,FK209; Li-TFSI; TBP,DMSO,9.6
Cs, FA, MA | Cs,,0.05,0.81, 0.14 | 1,,Pb | Pb,,1 | 1,,Br, I | Br, I,0.45, 2.55 | 1.85,1.15,100 | 65,45.0 | 5.0,TiO2-c | TiO2-mp,40.0 | nan,Spiro-MeOTAD,Li-TFSI; TBP,DMF; DMSO >> Hexane,20.84
Cs, FA, MA | Cs,,0.05,0.81, 0.14 | 1,,Pb | Pb,,1 | 1,,Br, I | Br, I,0.45, 2.55 | 1.85,1.15,100 >> 65,45.0 >> 5.0,TiO2-c | TiO2-mp,40.0 | nan,Spiro-MeOTAD,Li-TFSI; TBP,DMF; DMSO >> Hexane,20.37
Cs, FA, MA,,0.05,0.81,0.14,,Pb,,1,,Br, I,,0.45,2.55,,100,45,TiO2-c | TiO2-mp,40.0 | nan,Spiro-MeOTAD,Li-TFSI; TBP,DMF; DMSO,19.31
Cs, FA, MA,,0.05,0.81,0.14,,Pb,,1,,Br, I,,0.45,2.55,,100,45,TiO2-c | TiO2-mp,40.0 | nan,Spiro-MeOTAD,Li-TFSI; TBP,DMF; DMSO,18.79
Cs, FA,,,0.88,0.12,,,Pb,,1,,I,,,3,,,150,30,TiO2-c | TiO2-mp,nan | 150.0,Spiro-MeOTAD,Li-TFSI; TBP,DMF; DMSO,16.7
Cs, FA,,,0.88,0.12,,,Pb,,1,,I,,,3,,,150,30,TiO2-c | TiO2-mp,nan | 150.0,Spiro-MeOTAD,Li-TFSI; TBP,DMF; DMSO,18.28
Cs, FA | Cs, FA,,0.88, 0.12 | 0.88,0.12,,Pb | Pb,,1 | 1,,I | I, (PF6),,3 | x, x,,150 >> 100,30.0 >> 10.0,TiO2-c | TiO2-mp,nan | 150.0,Spiro-MeOTAD,Li-TFSI; TBP,DMF; DMSO >> IPA,17.8
Cs, FA | Cs, FA,,0.88, 0.12 | 0.88,0.12,,Pb | Pb,,1 | 1,,I | I, (PF6),,3 | x, x,,150 >> 100,30.0 >> 10.0,TiO2-c | TiO2-mp,nan | 150.0,Spiro-MeOTAD,Li-TFSI; TBP,DMF; DMSO >> IPA,18.55
Cs, FA | Cs, FA,,0.88, 0.12 | 0.88,0.12,,Pb | Pb,,1 | 1,,I | I, (PF6),,3 | x, x,,150 >> 100,30.0 >> 10.0,TiO2-c | TiO2-mp,nan | 150.0,Spiro-MeOTAD,Li-TFSI; TBP,DMF; DMSO >> IPA,18.28
Cs, FA | Cs, FA,,0.88, 0.12 | 0.88,0.12,,Pb | Pb,,1 | 1,,I | I, (PF6),,3 | x, x,,150 >> 100,30.0 >> 10.0,TiO2-c | TiO2-mp,nan | 150.0,Spiro-MeOTAD,Li-TFSI; TBP,DMF; DMSO >> IPA,17.79
Cs, FA | Cs, FA,,0.88, 0.12 | 0.88,0.12,,Pb | Pb,,1 | 1,,I | I, (PF6),,3 | x, x,,150 >> 100,30.0 >> 10.0,TiO2-c | TiO2-mp,nan | 150.0,Spiro-MeOTAD,Li-TFSI; TBP,DMF; DMSO >> IPA,18.74
Cs, FA | Cs, FA,,0.88, 0.12 | 0.88,0.12,,Pb | Pb,,1 | 1,,I | I, (PF6),,3 | x, x,,150 >> 100,30.0 >> 10.0,TiO2-c | TiO2-mp,nan | 150.0,Spiro-MeOTAD,Li-TFSI; TBP,DMF; DMSO >> IPA,18.04
Cs, FA | Cs, FA,,0.88, 0.12 | 0.88,0.12,,Pb | Pb,,1 | 1,,I | I, (PF6),,3 | x, x,,150 >> 100,30.0 >> 10.0,TiO2-c | TiO2-mp,nan | 150.0,Spiro-MeOTAD,Li-TFSI; TBP,DMF; DMSO >> IPA,18.31
Cs, FA | Cs, FA,,0.88, 0.12 | 0.88,0.12,,Pb | Pb,,1 | 1,,I | I, (PF6),,3 | x, x,,150 >> 100,30.0 >> 10.0,TiO2-c | TiO2-mp,nan | 150.0,Spiro-MeOTAD,Li-TFSI; TBP,DMF; DMSO >> IPA,17.65
Cs,,,,1,,,,Pb,,1,,Br, I,,1,2,,150,20,TiO2-c | TiO2-mp,nan | 500.0,Spiro-MeOTAD,Li-TFSI; TBP,DMF; DMSO,8.55
Cs,,,,1,,,,Pb,,1,,Br, F, I,1,1.88,0.12,150,20,TiO2-c | TiO2-mp,nan | 500.0,Spiro-MeOTAD,Li-TFSI; TBP,DMF; DMSO,9.18
Cs,,,,1,,,,Pb,,1,,Br, F, I,1,1.78,0.22,150,20,TiO2-c | TiO2-mp,nan | 500.0,Spiro-MeOTAD,Li-TFSI; TBP,DMF; DMSO,10.26
Cs,,,,1,,,,Pb,,1,,Br, F, I,1,1.72,0.28,150,20,TiO2-c | TiO2-mp,nan | 500.0,Spiro-MeOTAD,Li-TFSI; TBP,DMF; DMSO,9.5
Cs,,,,1,,,,Pb,,1,,Br, I,,1,2,,150,20,TiO2-c | TiO2-mp,nan | 500.0,Spiro-MeOTAD,Li-TFSI; TBP,DMF; DMSO,7.79
Cs,,,,1,,,,Pb,,1,,Br, F, I,1,0.12,1.88,150,20,TiO2-c | TiO2-mp,nan | 500.0,Spiro-MeOTAD,Li-TFSI; TBP,DMF; DMSO,8.31
Cs,,,,1,,,,Pb,,1,,Br, F, I,1,0.22,1.78,150,20,TiO2-c | TiO2-mp,nan | 500.0,Spiro-MeOTAD,Li-TFSI; TBP,DMF; DMSO,9.29
Cs,,,,1,,,,Pb,,1,,Br, F, I,1,0.28,1.72,150,20,TiO2-c | TiO2-mp,nan | 500.0,Spiro-MeOTAD,Li-TFSI; TBP,DMF; DMSO,8.69
Cs,,,,1,,,,Pb,,1,,I,,,3,,,25; 50; 75; 100,Unknown; Unknown; Unknown; 30.0,SnO2-np,80,Spiro-MeOTAD,Li-TFSI; TBP,DMSO,4.38
Cs,,,,1,,,,Pb,,1,,Br, I,,1,2,,25; 50; 75; 100,Unknown; Unknown; Unknown; 30.0,SnO2-np,80,Spiro-MeOTAD,Li-TFSI; TBP,DMSO,10.99
Cs,,,,1,,,,Pb,,1,,Br, I,,2,1,,25; 50; 75; 100,Unknown; Unknown; Unknown; 30.0,SnO2-np,80,Spiro-MeOTAD,Li-TFSI; TBP,DMSO,8.54
Cs,,,,1,,,,Pb,,1,,Br,,,3,,,25; 50; 75; 100,Unknown; Unknown; Unknown; 30.0,SnO2-np,80,Spiro-MeOTAD,Li-TFSI; TBP,DMSO,5.96
Cs, FA, MA,,0.05,0.79,0.16,,Pb,,1,,Br, I,,0.51,2.49,,100,60,TiO2-c | TiO2-mp,nan | 150.0,Spiro-MeOTAD,FK209; Li-TFSI; TBP,DMF; DMSO,18.75
Cs, FA, MA,,0.05,0.79,0.16,,Pb,,1,,Br, I,,0.51,2.49,,100,60,TiO2-c | TiO2-mp,nan | 150.0,Spiro-MeOTAD,FK209; Li-TFSI; TBP,DMF; DMSO,19.14
Cs, FA, MA,,0.05,0.79,0.16,,Pb,,1,,Br, I,,0.51,2.49,,100,60,TiO2-c | TiO2-mp,nan | 150.0,Spiro-MeOTAD,FK209; Li-TFSI; TBP,DMF; DMSO,17.51
Cs, FA, MA,,0.05,0.79,0.16,,Pb,,1,,Br, I,,0.51,2.49,,100,60,TiO2-c | TiO2-mp,nan | 150.0,Spiro-MeOTAD,FK209; Li-TFSI; TBP,DMF; DMSO,18.09
Cs, FA, MA,,0.05,0.79,0.16,,Pb,,1,,Br, I,,0.51,2.49,,100,60,TiO2-c | TiO2-mp,nan | 150.0,Spiro-MeOTAD,FK209; Li-TFSI; TBP,DMF; DMSO,15.11
Cs, FA, MA,,0.05,0.85,0.15,,Pb,,1,,Br, I,,0.45,2.55,,100,60,TiO2-c,50,Spiro-MeOTAD,Li-TFSI; TBP,DMF; DMSO,21.03
Cs, FA, MA,,0.05,0.85,0.15,,Pb,,1,,Br, I,,0.45,2.55,,100,60,TiO2-c,50,Spiro-MeOTAD,Li-TFSI; TBP,DMF; DMSO,20.78
Cs, FA, MA,,0.05,0.85,0.15,,Pb,,1,,Br, I,,0.45,2.55,,100,60,TiO2-c,50,Spiro-MeOTAD,Li-TFSI; TBP,DMF; DMSO,19.17
Cs, FA, MA,,0.05,0.85,0.15,,Pb,,1,,Br, I,,0.45,2.55,,100,60,TiO2-c,50,Spiro-MeOTAD,Li-TFSI; TBP,DMF; DMSO,19.04
Cs, FA, MA,,0.05,0.85,0.15,,Pb,,1,,Br, I,,0.45,2.55,,100,60,TiO2-c,50,Spiro-MeOTAD,Li-TFSI; TBP,DMF; DMSO,19.21
Cs, FA, MA,,0.05,0.85,0.15,,Pb,,1,,Br, I,,0.45,2.55,,100,60,TiO2-c,50,Spiro-MeOTAD,Li-TFSI; TBP,DMF; DMSO,19.19
Cs, FA, MA,,0.05,0.85,0.15,,Pb,,1,,Br, I,,0.45,2.55,,100,60,TiO2-c,50,Spiro-MeOTAD,Li-TFSI; TBP,DMF; DMSO,20.68
Cs, FA, MA,,0.05,0.85,0.15,,Pb,,1,,Br, I,,0.45,2.55,,100,60,TiO2-c,50,Spiro-MeOTAD,Li-TFSI; TBP,DMF; DMSO,20.35
Cs, FA, MA,,0.05,0.85,0.15,,Pb,,1,,Br, I,,0.45,2.55,,100,60,TiO2-c,50,Spiro-MeOTAD,Li-TFSI; TBP,DMF; DMSO,21.09
Cs, FA, MA,,0.05,0.85,0.15,,Pb,,1,,Br, I,,0.45,2.55,,100,60,TiO2-c,50,Spiro-MeOTAD,Li-TFSI; TBP,DMF; DMSO,20.61
Cs, FA, MA,,0.05,0.85,0.15,,Pb,,1,,Br, I,,0.45,2.55,,100,60,TiO2-c,50,Spiro-MeOTAD,Li-TFSI; TBP,DMF; DMSO,12.96
Cs, FA, MA,,0.05,0.85,0.15,,Pb,,1,,Br, I,,0.45,2.55,,100,60,TiO2-c,50,Spiro-MeOTAD,Li-TFSI; TBP,DMF; DMSO,12.72
Cs, FA, MA,,0.05,0.85,0.15,,Pb,,1,,Br, I,,0.45,2.55,,100,60,TiO2-c,50,Spiro-MeOTAD,Li-TFSI; TBP,DMF; DMSO,17.04
Cs, FA, MA,,0.05,0.85,0.15,,Pb,,1,,Br, I,,0.45,2.55,,100,60,TiO2-c,50,Spiro-MeOTAD,Li-TFSI; TBP,DMF; DMSO,16.74
Cs, FA, K, MA,0.05,0.747,0.05,0.153,Pb,,1,,Br, I,,0.51,2.49,,100,60,TiO2-c,5,Spiro-MeOTAD,Li-TFSI; TBP,DMF; DMSO,14.65
Cs, FA, K, MA,0.05,0.747,0.05,0.153,Pb,,1,,Br, I,,0.51,2.49,,100,60,TiO2-c,65,Spiro-MeOTAD,Li-TFSI; TBP,DMF; DMSO,14.59
Cs, FA, K, MA,0.05,0.747,0.05,0.153,Pb,,1,,Br, I,,0.51,2.49,,100,60,TiO2-c | TiO2-mp,65.0 | nan,Spiro-MeOTAD,Li-TFSI; TBP,DMF; DMSO,18.65
Cs, FA, K, MA,0.05,0.747,0.05,0.153,Pb,,1,,Br, I,,0.51,2.49,,100,60,TiO2-c | TiO2-nw,5.0 | nan,Spiro-MeOTAD,Li-TFSI; TBP,DMF; DMSO,16.55
Cs, FA, K, MA,0.05,0.747,0.05,0.153,Pb,,1,,Br, I,,0.51,2.49,,100,60,TiO2-c | TiO2-nw,65.0 | nan,Spiro-MeOTAD,Li-TFSI; TBP,DMF; DMSO,17.95
Cs, FA, K, MA,0.05,0.747,0.05,0.153,Pb,,1,,Br, I,,0.51,2.49,,100,60,TiO2-mp | TiO2-c | TiO2-nw,5.0 | 65.0 | nan,Spiro-MeOTAD,Li-TFSI; TBP,DMF; DMSO,18.99
Cs, FA, K, MA,0.05,0.747,0.05,0.153,Pb,,1,,Br, I,,0.51,2.49,,100,60,TiO2-c | TiO2-c,5.0 | 35.0,Spiro-MeOTAD,Li-TFSI; TBP,DMF; DMSO,20.28
Cs,,,,1,,,,Pb,,1,,Br, I,,1,2,,35; 120; 165,5.0; 10.0; 5.0,TiO2-c,30,Spiro-MeOTAD,Li-TFSI; TBP,DMF; DMSO,13.88
Cs,,,,1,,,,Pb,,1,,Br, I,,1,2,,35; 120; 165,5.0; 10.0; 5.0,TiO2-c,30,Spiro-MeOTAD,Li-TFSI; TBP,DMF; DMSO,15.14
Cs,,,,1,,,,Pb,,1,,Br, I,,1,2,,60; 250,10.0; 10.0,TiO2-c,30,PTAA,TPFPB,DMSO,15.5
Cs,,,,1,,,,Pb,,1,,Br, I,,1,2,,60; 250,10.0; 10.0,TiO2-c,30,PTAA,TPFPB,DMSO,3.74
Cs,,,,1,,,,Pb,,1,,Br, I,,1,2,,60; 250,10.0; 10.0,TiO2-c,30,PTAA,TPFPB,DMSO,5.09
Cs,,,,1,,,,Pb,,1,,Br, I,,1,2,,60; 250,10.0; 10.0,TiO2-c,30,PTAA,TPFPB,DMSO,13.3
Cs,,,,1,,,,Pb,,1,,Br, I,,1,2,,60; 250,10.0; 10.0,TiO2-c,30,PTAA,TPFPB,DMSO,14.34
Cs,,,,1,,,,Pb,,1,,Br, I,,1,2,,60; 250,10.0; 10.0,TiO2-c,30,PTAA,TPFPB,DMSO,16.14
Cs,,,,1,,,,Pb,,1,,Br, I,,1,2,,60; 250,10.0; 10.0,TiO2-c,30,PTAA,TPFPB,DMSO,14.34
Cs,,,,1,,,,Pb,,1,,Br, I,,1,2,,60; 250,10.0; 10.0,TiO2-c,30,PTAA,TPFPB,DMSO,16.14
Cs,,,,1,,,,Pb,,1,,Br, I,,1,2,,60; 250,10.0; 10.0,TiO2-c,30,PTAA,TPFPB,DMSO,14.25
Cs,,,,1,,,,Pb,,1,,Br, I,,1,2,,60; 250,10.0; 10.0,TiO2-c,30,PTAA,TPFPB,DMSO,15.11
Cs, FA, MA,,0.05,0.8,0.15,,Pb,,1,,Br, I,,0.55,2.55,,100,10,TiO2-c,65,Spiro-MeOTAD,FK209; Li-TFSI; TBP,DMF; DMSO,20.05
Cs, FA, MA,,0.05,0.8,0.15,,Pb,,1,,Br, I,,0.55,2.55,,100,10,TiO2-c,65,Spiro-MeOTAD,FK209; Li-TFSI; TBP,DMF; DMSO,19.24
Cs, FA, MA,,0.1,0.75,0.15,,Pb,,1,,Br, I,,0.55,2.55,,100,10,TiO2-c,65,Spiro-MeOTAD,FK209; Li-TFSI; TBP,DMF; DMSO,20.75
Cs, FA, MA,,0.1,0.75,0.15,,Pb,,1,,Br, I,,0.55,2.55,,100,10,TiO2-c,65,Spiro-MeOTAD,FK209; Li-TFSI; TBP,DMF; DMSO,19.45
Cs, FA, MA,,0.2,0.65,0.15,,Pb,,1,,Br, I,,0.55,2.55,,100,10,TiO2-c,65,Spiro-MeOTAD,FK209; Li-TFSI; TBP,DMF; DMSO,16.69
Cs, FA, MA,,0.2,0.65,0.15,,Pb,,1,,Br, I,,0.55,2.55,,100,10,TiO2-c,65,Spiro-MeOTAD,FK209; Li-TFSI; TBP,DMF; DMSO,14.63
Cs, FA, MA,,0.05,0.79,0.16,,Pb,,1,,Br, I,,0.47,2.53,,100,45,SnO2-c,30,Spiro-MeOTAD,Li-TFSI; TBP,DMF; DMSO,12.4
Cs,,,,1,,,,Pb,,1,,Br, I,,1,2,,120,10,TiO2-c,40,Spiro-MeOTAD,Li-TFSI; TBP,DMF; DMSO,13.54
Cs,,,,1,,,,Pb,,1,,Br, I,,1,2,,120,10,TiO2-c,40,Spiro-MeOTAD,Li-TFSI; TBP,DMF; DMSO,13.69
Cs,,,,1,,,,Pb,,1,,Br, I,,1,2,,65,24,Nb2O5,60,Spiro-MeOTAD,Li-TFSI; TBP,DMF; DMSO,11.63
Cs,,,,1,,,,Pb,,1,,Br, I,,1,2,,65,24,Nb2O5,60,Spiro-MeOTAD,Li-TFSI; TBP,DMF; DMSO,10.91
Cs,,,,1,,,,Pb,,1,,Br, I,,1,2,,65,24,Nb2O5,60,Spiro-MeOTAD,Li-TFSI; TBP,DMF; DMSO,11.03
Cs,,,,1,,,,Pb,,1,,Br, I,,1,2,,65,24,Nb2O5,60,Spiro-MeOTAD,Li-TFSI; TBP,DMF; DMSO,11.4
Cs,,,,1,,,,Pb,,1,,Br, I,,1,2,,65,24,Nb2O5,60,Spiro-MeOTAD,Li-TFSI; TBP,DMF; DMSO,10.51
Cs,,,,1,,,,Pb,,1,,Br, I,,1,2,,65,24,Nb2O5,60,Spiro-MeOTAD,Li-TFSI; TBP,DMF; DMSO,9.48
Cs, FA,,,0.1,0.9,,,Pb,,1,,I,,,3,,,150,20,TiO2-c | TiO2-mp,30.0 | 150.0,Spiro-MeOTAD,Li-TFSI; TBP,DMF; DMSO,6.41
Cs, FA,,,0.1,0.9,,,Pb,,1,,I,,,3,,,150,20,TiO2-c | TiO2-mp,30.0 | 150.0,Spiro-MeOTAD,Li-TFSI; TBP,DMF; DMSO,4.35
Cs, FA, MA,,0.05,0.93,0.11,,Pb,,1,,Br, I,,0.4,2.6,,100,60,TiO2-c | TiO2-mp,30.0 | 150.0,Spiro-MeOTAD,Li-TFSI; TBP,DMF; DMSO,6.28
Cs, FA, MA,,0.05,0.93,0.11,,Pb,,1,,Br, I,,0.4,2.6,,100,60,TiO2-c | TiO2-mp,30.0 | 150.0,Spiro-MeOTAD,Li-TFSI; TBP,DMF; DMSO,6.06
Cs,,,,1,,,,Pb,,1,,I,,,3,,,100,10,TiO2-c | TiO2-mp,50.0 | nan,Spiro-MeOTAD,Li-TFSI; TBP,DMF,1.2
Cs,,,,1,,,,Pb,,1,,I,,,3,,,100,10,TiO2-c,50,Spiro-MeOTAD,Li-TFSI; TBP,DMF,2.8
Cs, FA, MA,,0.03,0.945,0.025,,Pb,,1,,Br, I,,0.075,2.925,,150,20,SnO2-np,30,Spiro-MeOTAD,Li-TFSI; TBP,DMF >> IPA,19.03
Cs, FA, MA,,0.05,0.83,0.17,,Pb,,1,,Br, I,,0.45,2.55,,100,60,TiO2-c,30,Spiro-MeOTAD,Li-TFSI; TBP,DMF; DMSO,19.23
Cs, FA, MA,,0.05,0.83,0.17,,Pb,,1,,Br, I,,0.45,2.55,,100,60,TiO2-c,30,Spiro-MeOTAD,Li-TFSI; TBP,DMF; DMSO,18.52
Cs, FA, MA,,0.05,0.83,0.17,,Pb,,1,,Br, I,,0.45,2.55,,100,60,TiO2-c,30,Spiro-MeOTAD,Li-TFSI; TBP,DMF; DMSO,18.6
Cs, FA, MA,,0.05,0.83,0.17,,Pb,,1,,Br, I,,0.45,2.55,,100,60,TiO2-c,30,Spiro-MeOTAD,Li-TFSI; TBP,DMF; DMSO,17.7
Cs, FA, MA,,0.05,0.83,0.17,,Pb,,1,,Br, I,,0.45,2.55,,100,60,TiO2-c,30,Spiro-MeOTAD,Li-TFSI; TBP,DMF; DMSO,14.74
Cs,,,,1,,,,Pb,,1,,Br, I,,1,2,,220,4,TiO2-c | TiO2-mp,65.0 | 250.0,Spiro-MeOTAD,FK209; Li-TFSI; TBP,DMF; DMSO,11.03
Cs,,,,1,,,,Pb,,1,,Br, I,,1,2,,220,4,TiO2-c | TiO2-mp,65.0 | 250.0,Spiro-MeOTAD,FK209; Li-TFSI; TBP,DMF; DMSO,11.3
Cs,,,,1,,,,Pb,,1,,Br, I,,1,2,,220,4,TiO2-c | TiO2-mp,65.0 | 250.0,Spiro-MeOTAD,FK209; Li-TFSI; TBP,DMF; DMSO,8.28
Cs, MA, FA | BA,,0.05,0.17, 0.76 | 2,,Pb | Pb,,1 | 1,,Br, I | Br, I,1, 2 | 3.2,0.8,100 | 100,30.0 | 5.0,TiO2-c | TiO2-mp,70.0 | 100.0,Spiro-MeOTAD | MoOx,Li-TFSI; TBP,DMF; DMSO >> DMF; DMSO >> DMSO >> DMSO | IPA,17
Cs, FA, MA,,0.05,0.79,0.16,,Pb,,1,,Br, I,,0.3,2.7,,100,30,SnO2-c,15,Spiro-MeOTAD,Li-TFSI; TBP,DMF; DMSO,17.5
Cs, FA, MA,,0.05,0.79,0.16,,Pb,,1,,Br, I,,0.3,2.7,,100,30,SnO2-c,15,Spiro-MeOTAD,Li-TFSI; TBP,DMF; DMSO,16.2
Cs, FA, MA,,0.05,0.79,0.16,,Pb,,1,,Br, I,,0.3,2.7,,100,30,SnO2-c,15,Spiro-MeOTAD,Li-TFSI; TBP,DMF; DMSO,17.8
Cs, FA, MA,,0.05,0.79,0.16,,Pb,,1,,Br, I,,0.3,2.7,,100,30,SnO2-c,15,Spiro-MeOTAD,Li-TFSI; TBP,DMF; DMSO,16.1
Cs, FA, MA,,0.05,0.79,0.16,,Pb,,1,,Br, I,,0.51,2.49,,100,30,C60 | BCP,45.0 | 7.0,PTAA,Li-TFSI,DMF; DMSO,13.5
Cs, FA, MA,,0.05,0.79,0.16,,Pb,,1,,Br, I,,0.51,2.49,,100,30,C60 | BCP,45.0 | 7.0,PTAA,Li-TFSI; TPBA,DMF; DMSO,17.7
Cs, FA, MA,,0.05,0.85,0.1,,Pb,,1,,Br,,,3,,,50; 100,2.0; 5.0,TiO2-c | TiO2-mp,60.0 | 200.0,PTAA,Li-TFSI; TBP,DMF; DMSO,5.67
Cs, FA, MA,,0.05,0.79,0.16,,Pb,,1,,Br, I,,0.5,2.5,,110,60,TiO2-c | TiO2-mp,60.0 | 200.0,Spiro-MeOTAD,FK209; Li-TFSI; TBP,DMF; DMSO,15.15
Cs, FA, MA,,0.05,0.79,0.16,,Pb,,1,,Br, I,,0.5,2.5,,110,60,TiO2-c | TiO2-mp,60.0 | 200.0,Spiro-MeOTAD,FK209; Li-TFSI; TBP,DMF; DMSO,14.1
Cs, FA, MA,,0.05,0.79,0.16,,Pb,,1,,Br, I,,0.5,2.5,,110,60,TiO2-c | TiO2-mp,60.0 | 200.0,Spiro-MeOTAD,FK209; Li-TFSI; TBP,DMF; DMSO,14.3
Cs, FA, MA,,0.05,0.79,0.16,,Pb,,1,,Br, I,,0.5,2.5,,110,60,TiO2-c | TiO2-mp,60.0 | 200.0,Spiro-MeOTAD,FK209; Li-TFSI; TBP,DMF; DMSO,15
Cs, FA, MA,,0.05,0.79,0.16,,Pb,,1,,Br, I,,0.5,2.5,,110,60,TiO2-c | TiO2-mp,60.0 | 200.0,Spiro-MeOTAD,FK209; Li-TFSI; TBP,DMF; DMSO,16.2
Cs, FA, MA,,0.05,0.79,0.16,,Pb,,1,,Br, I,,0.5,2.5,,110,60,TiO2-c | TiO2-mp,60.0 | 200.0,Spiro-MeOTAD,FK209; Li-TFSI; TBP,DMF; DMSO,15.7
Cs, FA, MA,,0.05,0.79,0.16,,Pb,,1,,Br, I,,0.5,2.5,,110,60,TiO2-c | TiO2-mp,60.0 | 200.0,Spiro-MeOTAD,FK209; Li-TFSI; TBP,DMF; DMSO,15.8
Cs, FA, MA,,0.05,0.79,0.16,,Pb,,1,,Br, I,,0.5,2.5,,110,60,TiO2-c | TiO2-mp,60.0 | 200.0,Spiro-MeOTAD,FK209; Li-TFSI; TBP,DMF; DMSO,18.3
Cs, FA, MA,,0.05,0.79,0.16,,Pb,,1,,Br, I,,0.51,2.49,,100,60,TiO2-c | TiO2-mp,60.0 | 100.0,Spiro-MeOTAD,Li-TFSI; TBP,DMF; DMSO,13.2
Cs, FA, MA,,0.05,0.79,0.16,,Pb,,1,,Br, I,,0.51,2.49,,100,60,TiO2-c | TiO2-mp,60.0 | 100.0,BTPA-3,Li-TFSI; TBP,DMF; DMSO,9.81
Cs, FA, MA,,0.05,0.79,0.16,,Pb,,1,,Br, I,,0.51,2.49,,100,60,TiO2-c | TiO2-mp,60.0 | 100.0,Spiro-MeOTAD,Li-TFSI; TBP,DMF; DMSO,12.16
Cs, FA, MA,,0.05,0.79,0.16,,Pb,,1,,Br, I,,0.51,2.49,,100,60,TiO2-c | TiO2-mp,60.0 | 100.0,BTPA-3,Li-TFSI; TBP,DMF; DMSO,7.52
Cs, FA, MA,,0.06,0.78,0.16,,Pb,,1,,Br, I,,0.51,2.49,,100,60,TiO2-c | TiO2-mp,50.0 | 150.0,PTAA,Li-TFSI; TBP,DMF; DMSO,16.7
Cs, FA, MA,,0.05,0.79,0.16,,Pb,,1,,Br, I,,0.51,2.49,,100 >> 70,45.0 >> 10.0,TiO2-c | TiO2-mp,50.0 | 170.0,Spiro-MeOTAD,FK209; Li-TFSI; TBP,DMF; DMSO >> IPA,16.4
Cs, FA, MA,,0.05,0.79,0.16,,Pb,,1,,Br, I,,0.51,2.49,,100 >> 70,45.0 >> 10.0,TiO2-c | TiO2-mp,50.0 | 170.0,Spiro-MeOTAD,FK209; Li-TFSI; TBP,DMF; DMSO >> IPA,15.2
Cs, FA, MA,,0.05,0.79,0.16,,Pb,,1,,Br, I,,0.51,2.49,,100 >> 70,45.0 >> 10.0,TiO2-c | TiO2-mp,50.0 | 170.0,Spiro-MeOTAD,FK209; Li-TFSI; TBP,DMF; DMSO >> IPA,15.5
Cs, FA, MA,,0.05,0.79,0.16,,Pb,,1,,Br, I,,0.51,2.49,,100 >> 70,45.0 >> 10.0,TiO2-c | TiO2-mp,50.0 | 170.0,Spiro-MeOTAD,FK209; Li-TFSI; TBP,DMF; DMSO >> IPA,13.4
Cs, FA, MA,,0.05,0.79,0.16,,Pb,,1,,Br, I,,0.51,2.49,,100 >> 70,45.0 >> 10.0,TiO2-c | TiO2-mp,50.0 | 170.0,Spiro-MeOTAD,FK209; Li-TFSI; TBP,DMF; DMSO >> IPA,9.9
Cs, FA, MA,,0.05,0.79,0.16,,Pb,,1,,Br, I,,0.51,2.49,,100 >> 70,45.0 >> 10.0,TiO2-c | TiO2-mp,50.0 | 170.0,Spiro-MeOTAD,FK209; Li-TFSI; TBP,DMF; DMSO >> IPA,16.6
Cs, FA, MA,,0.05,0.79,0.16,,Pb,,1,,Br, I,,0.51,2.49,,100 >> 70,45.0 >> 10.0,TiO2-c | TiO2-mp,50.0 | 170.0,Spiro-MeOTAD,FK209; Li-TFSI; TBP,DMF; DMSO >> IPA,15.2
Cs, FA, MA,,0.05,0.79,0.16,,Pb,,1,,Br, I,,0.51,2.49,,100 >> 70,45.0 >> 10.0,TiO2-c | TiO2-mp,50.0 | 170.0,Spiro-MeOTAD,FK209; Li-TFSI; TBP,DMF; DMSO >> IPA,15.5
Cs, FA, MA,,0.05,0.79,0.16,,Pb,,1,,Br, I,,0.51,2.49,,100 >> 70,45.0 >> 10.0,TiO2-c | TiO2-mp,50.0 | 170.0,Spiro-MeOTAD,FK209; Li-TFSI; TBP,DMF; DMSO >> IPA,13.4
Cs, FA, MA,,0.05,0.79,0.16,,Pb,,1,,Br, I,,0.51,2.49,,100 >> 70,45.0 >> 10.0,TiO2-c | TiO2-mp,50.0 | 170.0,Spiro-MeOTAD,FK209; Li-TFSI; TBP,DMF; DMSO >> IPA,10.1
Cs, FA, MA,,0.05,0.79,0.16,,Pb,,1,,Br, I,,0.51,2.49,,100,45,TiO2-c | TiO2-mp,50.0 | 170.0,Spiro-MeOTAD,FK209; Li-TFSI; TBP,DMF; DMSO,14.8
Cs, FA, MA,,0.05,0.79,0.16,,Pb,,1,,Br, I,,0.51,2.49,,100,45,TiO2-c | TiO2-mp,50.0 | 170.0,Spiro-MeOTAD,FK209; Li-TFSI; TBP,DMF; DMSO,14.6
Cs,,,,1,,,,Pb,,1,,Br, I,,1,2,,55; 240,1.0; 1.0,SnO2-np,40,Spiro-MeOTAD,FK209; Li-TFSI; TBP,DMF; DMSO,11.5
Cs,,,,1,,,,Pb,,1,,Br, I,,1,2,,55; 240,1.0; 1.0,SnO2-np | ZnO-np,30.0 | 10.0,Spiro-MeOTAD,FK209; Li-TFSI; TBP,DMF; DMSO,14.1
Cs,,,,1,,,,Pb,,1,,Br, I,,1,2,,55; 240,1.0; 1.0,SnO2-np | ZnO-np,20.0 | 20.0,Spiro-MeOTAD,FK209; Li-TFSI; TBP,DMF; DMSO,12.9
Cs,,,,1,,,,Pb,,1,,Br, I,,1,2,,55; 240,1.0; 1.0,SnO2-np | ZnO-np,10.0 | 30.0,Spiro-MeOTAD,FK209; Li-TFSI; TBP,DMF; DMSO,11.2
Cs,,,,1,,,,Pb,,1,,Br, I,,1,2,,55; 240,1.0; 1.0,ZnO-np,40,Spiro-MeOTAD,FK209; Li-TFSI; TBP,DMF; DMSO,11.2
Cs,,,,1,,,,Pb,,1,,Br, I,,3,,,300,10,TiO2-c,80,PTAA,Li-TFSI; TBP,DMF,13.42
Cs, FA,,,0.15,0.85,,,Pb,,1,,I,,,3,,,130,5,ZnO-c,20,Spiro-MeOTAD,Li-TFSI; TBP,DMSO,16.59
Cs, FA, MA,,0.15,0.75,0.1,,Pb,,1,,Br, I,,0.1,2.9,,110,5,ZnO-c,20,Spiro-MeOTAD,Li-TFSI; TBP,DMSO,20.2
Cs, FA, MA,,0.15,0.75,0.1,,Pb,,1,,I,,,3,,,110,5,ZnO-c,20,Spiro-MeOTAD,Li-TFSI; TBP,DMSO,19.97
Cs, FA,,,0.15,0.85,,,Pb,,1,,I,,,3,,,130,5,ZnO-c,20,Spiro-MeOTAD,Li-TFSI; TBP,DMSO,15.81
Cs, FA, MA,,0.15,0.75,0.1,,Pb,,1,,I,,,3,,,110,5,ZnO-c,20,Spiro-MeOTAD,Li-TFSI; TBP,DMSO,19.48
Cs, FA,,,0.1,0.9,,,Pb,,1,,Br, I,,0.1,2.9,,145,40,TiO2-c | TiO2-mp,nan | nan,Spiro-MeOTAD,Li-TFSI; TBP,DMF; DMSO,17.75
Cs, FA,,,0.1,0.9,,,Pb,,1,,Br, I,,0.1,2.9,,145,40,TiO2-c | TiO2-mp,nan | nan,Spiro-MeOTAD,Li-TFSI; TBP,DMF; DMSO,17.69
Cs, FA | (PEA),,,0.1, 0.9 | 1,,,Pb | Pb,,1 | 1,,Br, I | Br, I,0.1, 2.9 | 0.1,2.9,145 >> 100,40.0 >> 10.0,TiO2-c | TiO2-mp,nan | nan,Spiro-MeOTAD,Li-TFSI; TBP,DMF; DMSO >> IPA,18.21
Cs, FA | (PEA),,,0.1, 0.9 | 1,,,Pb | Pb,,1 | 1,,Br, I | Br, I,0.1, 2.9 | 0.1,2.9,145 >> 100,40.0 >> 10.0,TiO2-c | TiO2-mp,nan | nan,Spiro-MeOTAD,Li-TFSI; TBP,DMF; DMSO >> IPA,18.56
Cs, FA | (PEA),,,0.1, 0.9 | 1,,,Pb | Pb,,1 | 1,,Br, I | Br, I,0.1, 2.9 | 0.1,2.9,145 >> 100,40.0 >> 10.0,TiO2-c | TiO2-mp,nan | nan,Spiro-MeOTAD,Li-TFSI; TBP,DMF; DMSO >> IPA,18.55
Cs, FA | (PEA),,,0.1, 0.9 | 1,,,Pb | Pb,,1 | 1,,Br, I | Br, I,0.1, 2.9 | 0.1,2.9,145 >> 100,40.0 >> 10.0,TiO2-c | TiO2-mp,nan | nan,Spiro-MeOTAD,Li-TFSI; TBP,DMF; DMSO >> IPA,17.88
Cs, FA | (PEA),,,0.1, 0.9 | 1,,,Pb | Pb,,1 | 1,,Br, I | Br, I,0.1, 2.9 | 0.1,2.9,145 >> 100,40.0 >> 10.0,TiO2-c | TiO2-mp,nan | nan,Spiro-MeOTAD,Li-TFSI; TBP,DMF; DMSO >> IPA,17.34
Cs, FA | (PEA),,,0.1, 0.9 | 1,,,Pb | Pb,,1 | 1,,Br, I | Br, I,0.1, 2.9 | 0.1,2.9,145 >> 100,40.0 >> 10.0,TiO2-c | TiO2-mp,nan | nan,Spiro-MeOTAD,Li-TFSI; TBP,DMF; DMSO >> Ethanol,15.68
Cs, FA | (PEA),,,0.1, 0.9 | 1,,,Pb | Pb,,1 | 1,,Br, I | Br, I,0.1, 2.9 | 0.1,2.9,145 >> 100,40.0 >> 10.0,TiO2-c | TiO2-mp,nan | nan,Spiro-MeOTAD,Li-TFSI; TBP,DMF; DMSO >> Methanol,14.54
Cs, FA | (PA),,,0.1, 0.9 | 1,,,Pb | Pb,,1 | 1,,Br, I | Br, I,0.1, 2.9 | 0.1,2.9,145 >> 100,40.0 >> 10.0,TiO2-c | TiO2-mp,nan | nan,Spiro-MeOTAD,Li-TFSI; TBP,DMF; DMSO >> IPA,16.47
Cs, FA | (PMA),,,0.1, 0.9 | 1,,,Pb | Pb,,1 | 1,,Br, I | Br, I,0.1, 2.9 | 0.1,2.9,145 >> 100,40.0 >> 10.0,TiO2-c | TiO2-mp,nan | nan,Spiro-MeOTAD,Li-TFSI; TBP,DMF; DMSO >> IPA,17.32
Cs, FA, MA,,0.1,0.135,0.765,,Pb,,1,,Br, I,,0.45,2.55,,150,10,TiO2-c,30,Spiro-MeOTAD,FK209; Li-TFSI; TBP,DMF; DMSO,17.55
Cs, FA, MA,,0.1,0.135,0.765,,Pb,,1,,Br, I,,0.45,2.55,,150,10,TiO2-c,30,Spiro-MeOTAD,FK209; Li-TFSI; TBP,DMF; DMSO,18.24
Cs, FA, MA,,0.1,0.135,0.765,,Pb,,1,,Br, I,,0.45,2.55,,150,10,TiO2-c,30,Spiro-MeOTAD,FK209; Li-TFSI; TBP,DMF; DMSO,18.6
Cs, FA, MA,,0.1,0.135,0.765,,Pb,,1,,Br, I,,0.45,2.55,,150,10,TiO2-c,30,Spiro-MeOTAD,FK209; Li-TFSI; TBP,DMF; DMSO,19.85
Cs, FA, MA,,0.1,0.135,0.765,,Pb,,1,,Br, I,,0.45,2.55,,150,10,TiO2-c,30,Spiro-MeOTAD,FK209; Li-TFSI; TBP,DMF; DMSO,19.9
Cs, FA, MA,,0.1,0.135,0.765,,Pb,,1,,Br, I,,0.45,2.55,,150,10,TiO2-c,30,Spiro-MeOTAD,FK209; Li-TFSI; TBP,DMF; DMSO,21.25
Cs, FA, MA,,0.1,0.135,0.765,,Pb,,1,,Br, I,,0.45,2.55,,150,10,TiO2-c,30,Spiro-MeOTAD,FK209; Li-TFSI; TBP,DMF; DMSO,18.89
Cs, FA, MA,,0.1,0.135,0.765,,Pb,,1,,Br, I,,0.45,2.55,,150,10,TiO2-c,30,Spiro-MeOTAD,FK209; Li-TFSI; TBP,DMF; DMSO,19.9
Cs, FA, MA,,0.1,0.135,0.765,,Pb,,1,,Br, I,,0.45,2.55,,150,10,TiO2-c,30,Spiro-MeOTAD,FK209; Li-TFSI; TBP,DMF; DMSO,17.51
Cs, FA, MA,,0.1,0.135,0.765,,Pb,,1,,Br, I,,0.45,2.55,,150,10,TiO2-c,30,Spiro-MeOTAD,FK209; Li-TFSI; TBP,DMF; DMSO,18.8
Cs, FA, MA,,0.1,0.135,0.765,,Pb,,1,,Br, I,,0.45,2.55,,150,10,TiO2-c,30,Spiro-MeOTAD,FK209; Li-TFSI; TBP,DMF; DMSO,18.03
Cs, FA, MA,,0.1,0.135,0.765,,Pb,,1,,Br, I,,0.45,2.55,,150,10,TiO2-c,30,Spiro-MeOTAD,FK209; Li-TFSI; TBP,DMF; DMSO,19.08
Cs, FA,,,0.05,0.95,,,Pb,,1,,I,,,3,,,100,60,TiO2-c | TiO2-mp,30.0 | nan,Spiro-MeOTAD,Li-TFSI; TBP,DMF; DMSO,18.2
Cs, FA,,,0.05,0.95,,,Pb,,1,,I,,,3,,,100,60,TiO2-c | TiO2-mp,30.0 | nan,Spiro-MeOTAD,Li-TFSI; TBP,DMF; DMSO,19.67
Cs, FA, MA,,0.05,0.94,0.01,,Pb,,1,,Br, I,,0.03,2.97,,100,60,TiO2-c | TiO2-mp,30.0 | nan,Spiro-MeOTAD,Li-TFSI; TBP,DMF; DMSO,18.7
Cs, FA, MA,,0.05,0.875,0.075,,Pb,,1,,Br, I,,0.225,2.775,,120,60,TiO2-c | TiO2-mp,30.0 | 200.0,T5H-OMeDPA,Li-TFSI; TBP,DMF; DMSO,21
Cs, FA, MA,,0.05,0.875,0.075,,Pb,,1,,Br, I,,0.225,2.775,,120,60,TiO2-c | TiO2-mp,30.0 | 200.0,PET-OMeDPA,Li-TFSI; TBP,DMF; DMSO,19.6
Cs, MA,,,1,,,,Pb,,1,,I,,,3,,,340,3,SnO2-np,40,Spiro-MeOTAD,Li-TFSI; TBP,DMF,15.8
Cs,,,,1,,,,Pb,,1,,I,,,3,,,340,3,SnO2-np,40,Spiro-MeOTAD,Li-TFSI; TBP,DMF,14.34
Cs, FA, MA,,0.05,0.55,0.4,,Pb,,1,,Br, I,,2.88,0.12,,150,15,TiO2-c | SnO2-c,nan | nan,Spiro-MeOTAD,FK209; Li-TFSI; TBP,DMF; DMSO >> IPA,13.5
Cs, FA, MA,,0.05,0.55,0.4,,Pb,,1,,Br, I,,2.88,0.12,,150,15,TiO2-c | SnO2-c,nan | nan,Spiro-MeOTAD,FK209; Li-TFSI; TBP,DMF; DMSO >> IPA,15.2
Cs, FA, MA,,0.05,0.55,0.4,,Pb,,1,,Br, I,,2.88,0.12,,150,15,TiO2-c | SnO2-c,nan | nan,Spiro-MeOTAD,FK209; Li-TFSI; TBP,DMF; DMSO >> IPA,19
Cs, FA, MA,,0.17,0.83,,,Pb,,1,,Br, I,,2.59,0.51,,140,30,TiO2-c | TiO2-mp,nan | nan,Spiro-MeOTAD,FK209; Li-TFSI; TBP,DMF; NMP,17.5
Cs, FA,,,0.25,0.75,,,Pb,,1,,Br, I,,0.6,2.4,,100,60,TiO2-c | TiO2-mp | PCBM-60; PMMA,20.0 | nan | nan,Spiro-MeOTAD,Li-TFSI; TBP,DMF; DMSO,21.22
DA, FA,,,2,3,,,Sn,,4,,I,,,13,,,100,10,TiO2-c | TiO2-mp,50.0 | 200.0,PTAA,Li-TFSI; TBP,DMF; DMSO,2.51
EA,,,,2,,,,Pb,,1,,I,,,4,,,105,50,TiO2-c | TiO2-mp,50.0 | nan,Spiro-MeOTAD,FK209; Li-TFSI; TBP,DMF; DMSO,5.2
EA, MA,,,2,2,,,Pb,,3,,I,,,10,,,105,50,TiO2-c | TiO2-mp,50.0 | nan,Spiro-MeOTAD,FK209; Li-TFSI; TBP,DMF; DMSO,10.26
EA, MA,,,2,4,,,Pb,,5,,I,,,16,,,105,50,TiO2-c | TiO2-mp,50.0 | nan,Spiro-MeOTAD,FK209; Li-TFSI; TBP,DMF; DMSO,12.71
EA, MA,,,2,6,,,Pb,,7,,I,,,22,,,105,50,TiO2-c | TiO2-mp,50.0 | nan,Spiro-MeOTAD,FK209; Li-TFSI; TBP,DMF; DMSO,15.17
EA, MA,,,2,8,,,Pb,,9,,I,,,28,,,105,50,TiO2-c | TiO2-mp,50.0 | nan,Spiro-MeOTAD,FK209; Li-TFSI; TBP,DMF; DMSO,16.05
EA, MA,,,2,10,,,Pb,,11,,I,,,34,,,105,50,TiO2-c | TiO2-mp,50.0 | nan,Spiro-MeOTAD,FK209; Li-TFSI; TBP,DMF; DMSO,16.93
EA, MA,,,0.1,0.9,,,Pb,,1,,I,,,3,,,100,10,TiO2-c | TiO2-mp,20.0 | nan,Spiro-MeOTAD,Li-TFSI; TBP,DMF,14.01
EA, MA,,,0.2,0.8,,,Pb,,1,,I,,,3,,,100,10,TiO2-c | TiO2-mp,20.0 | nan,Spiro-MeOTAD,Li-TFSI; TBP,DMF,13.31
EA, MA,,,0.3,0.7,,,Pb,,1,,I,,,3,,,100,10,TiO2-c | TiO2-mp,20.0 | nan,Spiro-MeOTAD,Li-TFSI; TBP,DMF,13.28
EA, MA,,,0.4,0.6,,,Pb,,1,,I,,,3,,,100,10,TiO2-c | TiO2-mp,20.0 | nan,Spiro-MeOTAD,Li-TFSI; TBP,DMF,8.95
EA, MA,,,0.5,0.5,,,Pb,,1,,I,,,3,,,100,10,TiO2-c | TiO2-mp,20.0 | nan,Spiro-MeOTAD,Li-TFSI; TBP,DMF,7.21
FA,,,,1,,,,Pb,,1,,I,,,3,,,170,5,TiO2-c | TiO2-mp,nan | 100.0,Spiro-MeOTAD,Li-TFSI; TBP,DMF,10.94
FA,,,,1,,,,Pb,,1,,I,,,3,,,170,5,TiO2-c | TiO2-mp,nan | 100.0,Spiro-MeOTAD,Li-TFSI; TBP,DMF,16.4
FA, MA,,,0.85,0.15,,,Pb,,1,,Br, I,,0.45,2.55,,150,6,PCBM-60 | BCP,nan | 10.0,PEDOT:PSS,Graphene Oxide,DMF; DMSO,12.68
FA, MA,,,0.85,0.15,,,Pb,,1,,Br, I,,0.45,2.55,,150,6,PCBM-60 | BCP,nan | 10.0,PEDOT:PSS,Graphene Oxide,DMF; DMSO,10.39
FA, MA,,,0.38,0.57,,,Pb,,1,,I,,,3,,,100,10,ZnO-c,45,Spiro-MeOTAD,Li-TFSI; TBP,DMF,13.65
FA, MA,,,0.38,0.57,,,Pb,,1,,I,,,3,,,100,10,ZnO-c,45,Spiro-MeOTAD,Li-TFSI; TBP,DMF,15.76
FA, MA,,,0.85,0.15,,,Pb,,1,,Br, I,,0.45,2.55,,60,30,TiO2-c | TiO2-mp,50.0 | nan,Spiro-MeOTAD,Li-TFSI; TBP,DMF; DMSO,17.86
FA, MA,,,0.85,0.15,,,Pb,,1,,Br, I,,0.45,2.55,,60,30,TiO2-c | TiO2-mp,50.0 | nan,Spiro-MeOTAD,Li-TFSI; TBP,DMF; DMSO,17.28
FA, MA,,,0.024,0.976,,,Pb,,1,,Br, I,,1,2.955,,65; 135,1.0; 3.0,SnO2-np,20,Spiro-MeOTAD,Li-TFSI; TBP,DMF; DMSO,19.76
FA, MA,,,0.048,0.952,,,Pb,,1,,Br, I,,1,2.91,,65; 135,1.0; 3.0,SnO2-np,20,Spiro-MeOTAD,Li-TFSI; TBP,DMF; DMSO,20.93
FA, MA,,,0.048,0.952,,,Pb,,1,,Br, I,,1,2.91,,65; 135,1.0; 3.0,SnO2-np,20,Spiro-MeOTAD,Li-TFSI; TBP,DMF; DMSO,19.51
FA, MA,,,0.048,0.952,,,Pb,,1,,Br, I,,1,2.91,,65; 135,1.0; 3.0,SnO2-np,20,Spiro-MeOTAD,Li-TFSI; TBP,DMF; DMSO,17.9
FA, MA,,,0.072,0.928,,,Pb,,1,,Br, I,,1,2.86,,65; 135,1.0; 3.0,SnO2-np,20,Spiro-MeOTAD,Li-TFSI; TBP,DMF; DMSO,18.89
FA, MA,,,0.1,0.9,,,Pb,,1,,Br, I,,1,2.8,,65; 135,1.0; 3.0,SnO2-np,20,Spiro-MeOTAD,Li-TFSI; TBP,DMF; DMSO,17.67
FA,,,,1,,,,Pb,,1,,I,,,3,,,150,40,TiO2-c | TiO2-mp,30.0 | nan,Spiro-MeOTAD,Li-TFSI; TBP,DMF; DMSO,7.26
FA,,,,1,,,,Pb,,1,,I,,,3,,,150,40,TiO2-c | TiO2-mp,30.0 | nan,Spiro-MeOTAD,Li-TFSI; TBP,DMF; DMSO,9.15
FA,,,,1,,,,Pb,,1,,I,,,3,,,150,40,TiO2-c | TiO2-mp,30.0 | nan,Spiro-MeOTAD,Li-TFSI; TBP,DMF; DMSO,11.67
FA,,,,1,,,,Pb,,1,,I,,,3,,,150,40,TiO2-c | TiO2-mp,30.0 | nan,Spiro-MeOTAD,Li-TFSI; TBP,DMF; DMSO,17.7
FA,,,,1,,,,Pb,,1,,I,,,3,,,150,40,TiO2-c | TiO2-mp,30.0 | nan,Spiro-MeOTAD,Li-TFSI; TBP,DMF; DMSO,13.22
FA,,,,1,,,,Pb,,1,,I,,,3,,,150,40,TiO2-c | TiO2-mp,30.0 | nan,Spiro-MeOTAD,Li-TFSI; TBP,DMF; DMSO,6.97
FA,,,,1,,,,Pb,,1,,I,,,3,,,150,40,TiO2-c | TiO2-mp,30.0 | nan,Spiro-MeOTAD,Li-TFSI; TBP,DMF; DMSO,18.02
FA, MA,,,0.85,0.15,,,Pb,,1,,Br, I,,0.45,2.55,,100,10,TiO2-c | TiO2-mp,40.0 | 150.0,Spiro-MeOTAD,FK209; Li-TFSI; TBP,DMF; DMSO,14.56
FA, MA,,,0.85,0.15,,,Pb,,1,,Br, I,,0.45,2.55,,100,10,TiO2-c | TiO2-mp,40.0 | 150.0,Spiro-MeOTAD,FK209; Li-TFSI; TBP,DMF; DMSO,14.5
FA, MA,,,0.85,0.15,,,Pb,,1,,Br, I,,0.45,2.55,,100,10,TiO2-c | TiO2-mp,40.0 | 150.0,Spiro-MeOTAD,FK209; Li-TFSI; TBP,DMF; DMSO,13.4
FA, MA,,,0.85,0.15,,,Pb,,1,,Br, I,,0.45,2.55,,100,10,TiO2-c | TiO2-mp,40.0 | 150.0,Spiro-MeOTAD,FK209; Li-TFSI; TBP,DMF; DMSO,11.94
FA, MA,,,0.85,0.15,,,Pb,,1,,Br, I,,0.45,2.55,,100,10,TiO2-c | TiO2-mp,40.0 | 150.0,Spiro-MeOTAD,FK209; Li-TFSI; TBP,DMF; DMSO,10.5
FA,,,,1,,,,Pb,,1,,I,,,3,,,70 >> 70; 100; 120,5.0 >> 5.0; 10.0; 10.0,TiO2-c,60,Spiro-MeOTAD,FK209; Li-TFSI; TBP,DMF >> IPA,3.04
FA, MA,,,0.5,0.5,,,Pb,,1,,Br, I,,0.13,2.87,,70.0 >> 150.0,20.0 >> 15.0,SnO2-c,30,Spiro-MeOTAD,Li-TFSI; TBP,DMF >> IPA,19.6
FA, MA,,,0.5,0.5,,,Pb,,1,,Br, I,,0.13,2.87,,70.0 >> 150.0,20.0 >> 15.0,SnO2-c,30,Spiro-MeOTAD,Li-TFSI; TBP,DMF >> IPA,21.7
FA, MA,,,0.85,0.15,,,Pb,,1,,Br, I,,0.45,2.55,,100,60,TiO2-c | TiO2-mp,35.0 | 200.0,PFB,F4-TCNQ,DMF; DMSO,11.38
FA, MA,,,0.85,0.15,,,Pb,,1,,Br, I,,0.45,2.55,,100,60,TiO2-c | TiO2-mp,35.0 | 200.0,PFB,F4-TCNQ,DMF; DMSO,12.84
FA, MA,,,0.85,0.15,,,Pb,,1,,Br, I,,0.45,2.55,,100,60,TiO2-c | TiO2-mp,35.0 | 200.0,PFB,F4-TCNQ,DMF; DMSO,14.04
FA, MA,,,0.85,0.15,,,Pb,,1,,Br, I,,0.45,2.55,,100,60,TiO2-c | TiO2-mp,35.0 | 200.0,PFB,F4-TCNQ,DMF; DMSO,10.97
FA, MA,,,0.85,0.15,,,Pb,,1,,Br, I,,0.45,2.55,,100,60,TiO2-c | TiO2-mp,35.0 | 200.0,PFB,F4-TCNQ,DMF; DMSO,14.04
FA, MA,,,0.85,0.15,,,Pb,,1,,Br, I,,0.45,2.55,,100,60,TiO2-c,50,Spiro-MeOTAD,Li-TFSI; TBP,DMF; DMSO,14.77
FA, MA,,,0.85,0.15,,,Pb,,1,,Br, I,,0.45,2.55,,100,60,TiO2-c,50,Spiro-MeOTAD,Li-TFSI; TBP,DMF; DMSO,16.9
FA, MA,,,0.85,0.15,,,Pb,,1,,Br, I,,0.45,2.55,,100,60,TiO2-c,50,Spiro-MeOTAD,Li-TFSI; TBP,DMF; DMSO,17.1
FA, MA,,,0.85,0.15,,,Pb,,1,,Br, I,,0.45,2.55,,100,60,TiO2-c,50,Spiro-MeOTAD,Li-TFSI; TBP,DMF; DMSO,17.94
FA, MA,,,0.85,0.15,,,Pb,,1,,Br, I,,0.45,2.55,,100,60,TiO2-c,50,Spiro-MeOTAD,Li-TFSI; TBP,DMF; DMSO,17.83
FA, MA,,,0.85,0.15,,,Pb,,1,,Br, I,,0.45,2.55,,100,60,TiO2-c,50,Spiro-MeOTAD,Li-TFSI; TBP,DMF; DMSO,17.95
FA,,,,1,,,,Pb,,1,,I,,,3,,,160,20,TiO2-c,50,Spiro-MeOTAD,Li-TFSI; TBP,DMF,16
FA,,,,1,,,,Pb,,1,,I,,,3,,,160,20,TiO2-c,50,Spiro-MeOTAD,Li-TFSI; TBP,DMF,18.1
FA, MA,,,0.85,0.15,,,Pb,,1,,Br, I,,0.45,2.55,,100,60,TiO2-c | TiO2-mp,nan | 200.0,Spiro-MeOTAD,Li-TFSI; TBP,DMF; DMSO,19.18
FA, MA,,,0.83,0.17,,,Pb,,1,,Br, I,,0.51,2.49,,100,60,TiO2-c | TiO2-mp,50.0 | 30.0,Spiro-MeOTAD,FK209; Li-TFSI; TBP,DMF; DMSO,12.6
FA, MA,,,0.85,0.15,,,Pb,,1,,Br, I,,0.45,2.55,,100,60,TiO2-c | TiO2-mp,50.0 | 100.0,Spiro-MeOTAD,Li-TFSI; TBP,DMF; DMSO,18.28
FA, MA,,,0.85,0.15,,,Pb,,1,,Br, I,,0.45,2.55,,100,60,TiO2-c | TiO2-mp,50.0 | 100.0,Spiro-MeOTAD,Li-TFSI; TBP,DMF; DMSO,17.94
FA, MA,,,0.85,0.15,,,Pb,,1,,Br, I,,0.45,2.55,,100,60,TiO2-c | TiO2-mp,50.0 | 100.0,Spiro-MeOTAD,Li-TFSI; TBP,DMF; DMSO,18.51
FA, MA,,,0.85,0.15,,,Pb,,1,,Br, I,,0.45,2.55,,100,60,TiO2-c | TiO2-mp,50.0 | 100.0,Spiro-MeOTAD,Li-TFSI; TBP,DMF; DMSO,19.6
FA, MA,,,0.85,0.15,,,Pb,,1,,Br, I,,0.45,2.55,,100,60,TiO2-c | TiO2-mp,50.0 | 100.0,Spiro-MeOTAD,Li-TFSI; TBP,DMF; DMSO,19.54
FA, MA,,,0.85,0.15,,,Pb,,1,,Br, I,,0.45,2.55,,100,60,TiO2-c | TiO2-mp,50.0 | 100.0,Spiro-MeOTAD,Li-TFSI; TBP,DMF; DMSO,19.96
FA,,,,1,,,,Pb,,1,,I,,,3,,,100.0 >> 140.0,5.0 >> 25.0,PCBM-60 | TrNBr,50.0 | nan,PTAA,F4-TCNQ,DMF >> IPA,8.1
FA,,,,1,,,,Pb,,1,,I,,,3,,,100.0 >> 140.0,5.0 >> 25.0,PCBM-60 | TrNBr,50.0 | nan,PTAA,F4-TCNQ,DMF >> IPA,11.2
FA, MA,,,0.83,0.17,,,Pb,,1,,Br, I,,0.51,2.49,,100,60,TiO2-c | TiO2-mp,nan | 150.0,Spiro-MeOTAD,Li-TFSI; TBP,DMF; DMSO,17.88
FA, MA,,,0.83,0.17,,,Pb,,1,,Br, I,,0.51,2.49,,100,60,TiO2-c | TiO2-mp,nan | 150.0,Spiro-MeOTAD,Li-TFSI; TBP,DMF; DMSO,18.95
FA, MA,,,0.9,0.1,,,Pb,,1,,I,,,3,,,100,30,TiO2-c | TiO2-mp,45.0 | 200.0,Spiro-MeOTAD,FK209; Li-TFSI; TBP,DMSO,18.7
FA, MA,,,0.85,0.15,,,Pb,,1,,Br, I,,0.45,2.55,,100,30,TiO2-c | TiO2-mp,45.0 | 200.0,Spiro-MeOTAD,FK209; Li-TFSI; TBP,DMF; DMSO,18
FA, MA,,,0.75,0.25,,,Pb,,1,,Br, I,,0.24,2.76,,150.0; 100.0,10.0; 40.0,TiO2-c | TiO2-mp,nan | 150.0,Spiro-MeOTAD,Li-TFSI; TBP,DMF,2.63
FA, MA,,,0.75,0.25,,,Pb,,1,,Br, I,,0.24,2.76,,150.0; 100.0,10.0; 40.0,TiO2-c | TiO2-mp,nan | 150.0,Spiro-MeOTAD,Li-TFSI; TBP,DMF; DMSO,17.8
FA, MA,,,0.75,0.25,,,Pb,,1,,Br, I,,0.24,2.76,,150.0; 100.0,10.0; 40.0,TiO2-c | TiO2-mp,nan | 150.0,Spiro-MeOTAD,Li-TFSI; TBP,DMF,8.35
FA, MA,,,0.75,0.25,,,Pb,,1,,Br, I,,0.24,2.76,,150.0; 100.0,10.0; 40.0,TiO2-c | TiO2-mp,nan | 150.0,Spiro-MeOTAD,Li-TFSI; TBP,DMF,3.93
FA, MA,,,0.75,0.25,,,Pb,,1,,Br, I,,0.24,2.76,,150.0; 100.0,10.0; 40.0,TiO2-c | TiO2-mp,nan | 150.0,Spiro-MeOTAD,Li-TFSI; TBP,DMF; DMSO,19
FA, MA,,,0.75,0.25,,,Pb,,1,,Br, I,,0.24,2.76,,150.0; 100.0,10.0; 40.0,TiO2-c | TiO2-mp,nan | 150.0,Spiro-MeOTAD,Li-TFSI; TBP,DMF; DMSO,15
FA, MA,,,0.85,0.15,,,Pb,,1,,I,,,3,,,100,10,SnO2-c,10,Spiro-MeOTAD,Li-TFSI; TBP,DMF; DMSO,15.9
FA,,,,1,,,,Pb,,1,,I,,,3,,,60.0; 100.0,2.0; 3.0,CPTA | BACl,30.0 | 5.0,Spiro-MeOTAD,Li-TFSI; TBP,Methylammonium acetate,18.69
FA,,,,1,,,,Pb,,1,,I,,,3,,,40.0; 100.0 >> 40.0; 100.0,3.0; 10.0 >> 3.0; 10.0,TiO2-c | TiO2-mp,nan | 150.0,Spiro-MeOTAD,Li-TFSI; TBP,DMF >> IPA,10.9
FA, MA,,,0.85,0.15,,,Pb,,1,,Br, I,,0.45,2.55,,100,60,TiO2-c | TiO2-mp,60.0 | 250.0,Spiro-MeOTAD,FK209; Li-TFSI; TBP,DMF; DMSO,20.4
FA, MA,,,0.85,0.15,,,Pb,,1,,Br, I,,0.45,2.55,,100,60,TiO2-c | TiO2-mp,60.0 | 250.0,Z25,FK209; Li-TFSI; TBP,DMF; DMSO,16.7
FA, MA,,,0.85,0.15,,,Pb,,1,,Br, I,,0.45,2.55,,100,60,TiO2-c | TiO2-mp,60.0 | 250.0,Z26,FK209; Li-TFSI; TBP,DMF; DMSO,19.8
FA, MA,,,0.85,0.15,,,Pb,,1,,Br, I,,0.45,2.55,,100,60,TiO2-c | TiO2-mp,60.0 | 250.0,Spiro-MeOTAD,FK209; Li-TFSI; TBP,DMF; DMSO,20.4
FA, MA,,,0.85,0.15,,,Pb,,1,,Br, I,,0.45,2.55,,100,60,TiO2-c | TiO2-mp,60.0 | 250.0,Z25,FK209; Li-TFSI; TBP,DMF; DMSO,16.7
FA, MA,,,0.85,0.15,,,Pb,,1,,Br, I,,0.45,2.55,,100,60,TiO2-c | TiO2-mp,60.0 | 250.0,Z26,FK209; Li-TFSI; TBP,DMF; DMSO,19.8
FA, MA,,,0.85,0.15,,,Pb,,1,,Br, I,,0.45,2.55,,150,10,TiO2-c | TiO2-mp,60.0 | 100.0,PO-Spiro-OMeTAD,FK209; Li-TFSI; TBP,DMF; DMSO,17.5
FA, MA,,,0.85,0.15,,,Pb,,1,,Br, I,,0.45,2.55,,150,10,TiO2-c | TiO2-mp,60.0 | 100.0,PO-Spiro-OMeTAD,FK209; Li-TFSI; TBP; CuPc,DMF; DMSO,18.5
FA, MA,,,0.5,0.5,,,Pb,,1,,Br, I,,0.45,2.55,,150.0 >> 110.0,10.0 >> 40.0,TiO2-c,100,Spiro-MeOTAD,Li-TFSI; TBP,DMF; DMSO >> IPA,13.74
FA, MA,,,0.5,0.5,,,Pb,,1,,Br, I,,0.45,2.55,,150.0 >> 110.0,10.0 >> 40.0,TiO2-c,100,Spiro-MeOTAD,Li-TFSI; TBP,DMF; DMSO >> DMF; IPA,19.23
FA, MA,,,0.5,0.5,,,Pb,,1,,Br, I,,0.45,2.55,,150.0 >> 110.0,10.0 >> 40.0,TiO2-c,100,Spiro-MeOTAD,Li-TFSI; TBP,DMF; DMSO >> DMF; IPA,19.1
FA, MA,,,0.5,0.5,,,Pb,,1,,Br, I,,0.45,2.55,,150.0 >> 110.0,10.0 >> 40.0,TiO2-c,100,Spiro-MeOTAD,Li-TFSI; TBP,DMF; DMSO >> DMF; IPA,7.72
FA, MA,,,0.85,0.15,,,Pb,,1,,Br, I,,0.45,2.55,,100,60,TiO2-c | TiO2-mp,nan | 200.0,CuH,Li-TFSI; TBP,DMF; DMSO,15.75
FA, MA,,,0.85,0.15,,,Pb,,1,,Br, I,,0.45,2.55,,100,60,TiO2-c | TiO2-mp,nan | 200.0,Spiro-MeOTAD,Li-TFSI; TBP,DMF; DMSO,14.47
FA, MA,,,0.85,0.15,,,Pb,,1,,Br, I,,0.45,2.55,,100,60,TiO2-c | TiO2-mp,nan | 200.0,Spiro-MeOTAD,FK209; Li-TFSI; TBP,DMF; DMSO,17.56
FA, MA,,,0.85,0.15,,,Pb,,1,,Br, I,,0.45,2.55,,100,60,TiO2-c | TiO2-mp,nan | 200.0,Spiro-MeOTAD,CuH; Li-TFSI; TBP,DMF; DMSO,18.83
FA, MA,,,0.85,0.15,,,Pb,,1,,Br, I,,0.45,2.55,,100,90,SnO2-c,100,P3HT; Spiro-MeOTAD,Li-TFSI; TBP,DMF; DMSO,18.9
FA,,,,1,,,,Pb,,1,,Br,,,3,,,80; 140; 160,5.0; 60.0; 10.0,TiO2-c,50,Spiro-MeOTAD,Li-TFSI; TBP,DMF; DMSO,1.1
FA,,,,1,,,,Pb,,1,,Br,,,3,,,80; 140; 160,5.0; 60.0; 10.0,TiO2-c,50,Spiro-MeOTAD,Li-TFSI; TBP,DMF; DMSO,5.7
FA,,,,1,,,,Pb,,1,,Br,,,3,,,80; 140; 160,5.0; 60.0; 10.0,TiO2-c,50,Spiro-MeOTAD,Li-TFSI; TBP,DMF; DMSO,5.5
FA,,,,1,,,,Pb,,1,,Br,,,3,,,80; 140; 160,5.0; 60.0; 10.0,TiO2-c,50,Spiro-MeOTAD,Li-TFSI; TBP,DMF; DMSO,5.4
FA, MA,,,0.9,0.1,,,Pb,,1,,Br, I,,0.1,2.9,,70.0 >> 140.0,2.0 >> 25.0,TiO2-np,50,Spiro-MeOTAD,Li-TFSI; TBP,DMF; DMSO >> IPA,19.4
FA, MA,,,0.9,0.1,,,Pb,,1,,Br, I,,0.1,2.9,,70 >> 130,1.0 >> 25.0,WOx,28,Spiro-MeOTAD,Li-TFSI; TBP,DMF; DMSO >> IPA,19.97
FA, MA,,,0.85,0.15,,,Pb,,1,,Br, I,,0.15,0.85,,100,60,TiO2-c | TiO2-mp,nan | 250.0,Spiro-MeOTAD,FK209; Li-TFSI; TBP,DMF; DMSO,19.65
FA, MA,,,0.85,0.15,,,Pb,,1,,Br, I,,0.15,0.85,,100,60,TiO2-c | TiO2-mp,nan | 250.0,Spiro-MeOTAD,FK209; Li-TFSI; TBP,DMF; DMSO,19.19
FA, MA,,,0.1,0.9,,,Pb,,1,,I,,,3,,,100,45,TiO2-c | TiO2-mp,30.0 | nan,Spiro-MeOTAD,FK209; Li-TFSI; TBP,DMSO,19.4
FA, MA,,,0.1,0.9,,,Pb,,1,,I,,,3,,,100,45,TiO2-c | TiO2-mp,30.0 | nan,Spiro-MeOTAD,FK209; Li-TFSI; TBP,DMSO,19.14
FA, MA,,,0.1,0.9,,,Pb,,1,,I,,,3,,,100,45,TiO2-c | TiO2-mp,30.0 | nan,Spiro-MeOTAD,FK209; Li-TFSI; TBP,DMSO,18.79
FA, MA,,,0.1,0.9,,,Pb,,1,,I,,,3,,,100,45,TiO2-c | TiO2-mp,30.0 | nan,Spiro-MeOTAD,FK209; Li-TFSI; TBP,DMSO,18.69
FA, MA,,,0.1,0.9,,,Pb,,1,,I,,,3,,,100,45,TiO2-c | TiO2-mp,30.0 | nan,Spiro-MeOTAD,FK209; Li-TFSI; TBP,DMSO,18.38
FA, MA,,,0.1,0.9,,,Pb,,1,,I,,,3,,,100,45,TiO2-c | TiO2-mp,30.0 | nan,Spiro-MeOTAD,FK209; Li-TFSI; TBP,DMSO,14.2
FA, MA,,,0.1,0.9,,,Pb,,1,,I,,,3,,,100,45,TiO2-c | TiO2-mp,30.0 | nan,TT1,FK209; Li-TFSI; TBP,DMSO,10.44
FA, MA,,,0.1,0.9,,,Pb,,1,,I,,,3,,,100,45,TiO2-c | TiO2-mp,30.0 | nan,TT1,FK209; Li-TFSI; TBP,DMSO,7.82
FA, MA,,,0.1,0.9,,,Pb,,1,,I,,,3,,,100,45,TiO2-c | TiO2-mp,30.0 | nan,TT1,FK209; Li-TFSI; TBP,DMSO,8.08
FA, MA,,,0.1,0.9,,,Pb,,1,,I,,,3,,,100,45,TiO2-c | TiO2-mp,30.0 | nan,TT1,FK209; Li-TFSI; TBP,DMSO,7.82
FA, MA,,,0.1,0.9,,,Pb,,1,,I,,,3,,,100,45,TiO2-c | TiO2-mp,30.0 | nan,TT1,FK209; Li-TFSI; TBP,DMSO,5.42
FA, MA,,,0.1,0.9,,,Pb,,1,,I,,,3,,,100,45,TiO2-c | TiO2-mp,30.0 | nan,TT1,FK209; Li-TFSI; TBP,DMSO,5.21
FA, MA,,,0.1,0.9,,,Pb,,1,,I,,,3,,,100,45,TiO2-c | TiO2-mp,30.0 | nan,TT1,FK209; Li-TFSI; TBP,DMSO,6.73
FA, MA,,,0.1,0.9,,,Pb,,1,,I,,,3,,,100,45,TiO2-c | TiO2-mp,30.0 | nan,TT1,FK209; Li-TFSI; TBP,DMSO,4.83
FA, MA,,,0.1,0.9,,,Pb,,1,,I,,,3,,,100,45,TiO2-c | TiO2-mp,30.0 | nan,TT1,FK209; Li-TFSI; TBP,DMSO,4.67
FA, MA,,,0.1,0.9,,,Pb,,1,,I,,,3,,,100,45,TiO2-c | TiO2-mp,30.0 | nan,TT1,FK209; Li-TFSI; TBP,DMSO,4.48
FA, MA,,,0.1,0.9,,,Pb,,1,,I,,,3,,,100,45,TiO2-c | TiO2-mp,30.0 | nan,TT1,FK209; Li-TFSI; TBP,DMSO,9.11
FA, MA,,,0.1,0.9,,,Pb,,1,,I,,,3,,,100,45,TiO2-c | TiO2-mp,30.0 | nan,TT1,FK209; Li-TFSI; TBP,DMSO,7.74
FA, MA,,,0.1,0.9,,,Pb,,1,,I,,,3,,,100,45,TiO2-c | TiO2-mp,30.0 | nan,TT1,FK209; Li-TFSI; TBP,DMSO,6.47
