Repository: Zhang-NJ-Lab/HuangYiRuPerovskiteNature-Boston-Lsy

# HuangYiRuPerovskiteNature-Boston-Lsy
主要是hyr的清洗数据，fillna

File: data15-00.csv (part 6 of 20)
a1,a2,a3,a4,a1_coefficients,a2_coefficients,a3_coefficients,a4_coefficients,b1,b2,b1_coefficients,b2_coefficients,c1,c2,c3,c1_coefficients,c2_coefficients,c3_coefficients,Perovskite_deposition_thermal_annealing_temperature,Perovskite_deposition_thermal_annealing_time,ETL_stack_sequence,ETL_thickness,HTL_stack_sequence,HTL_additives_compounds,Perovskite_deposition_solvents,JV_default_PCE
FA, MA,,,0.1,0.9,,,Pb,,1,,I,,,3,,,100,45,TiO2-c | TiO2-mp,30.0 | nan,TT1,FK209; Li-TFSI; TBP,DMSO,6.13
FA, MA,,,0.1,0.9,,,Pb,,1,,I,,,3,,,100,45,TiO2-c | TiO2-mp,30.0 | nan,TT1,FK209; Li-TFSI; TBP,DMSO,2.56
FA, MA,,,0.1,0.9,,,Pb,,1,,I,,,3,,,100,45,TiO2-c | TiO2-mp,30.0 | nan,TT1,FK209; Li-TFSI; TBP,DMSO,2
FA, MA,,,0.1,0.9,,,Pb,,1,,I,,,3,,,100,45,TiO2-c | TiO2-mp,30.0 | nan,TT1,FK209; Li-TFSI; TBP,DMSO,12.85
FA, MA,,,0.1,0.9,,,Pb,,1,,I,,,3,,,100,45,TiO2-c | TiO2-mp,30.0 | nan,TT1,FK209; Li-TFSI; TBP,DMSO,12.5
FA, MA,,,0.1,0.9,,,Pb,,1,,I,,,3,,,100,45,TiO2-c | TiO2-mp,30.0 | nan,TT1,FK209; Li-TFSI; TBP,DMSO,13.67
FA, MA,,,0.1,0.9,,,Pb,,1,,I,,,3,,,100,45,TiO2-c | TiO2-mp,30.0 | nan,TT1,FK209; Li-TFSI; TBP,DMSO,13.41
FA, MA,,,0.1,0.9,,,Pb,,1,,I,,,3,,,100,45,TiO2-c | TiO2-mp,30.0 | nan,TT1,FK209; Li-TFSI; TBP,DMSO,13.27
FA, MA,,,0.1,0.9,,,Pb,,1,,I,,,3,,,100,45,TiO2-c | TiO2-mp,30.0 | nan,TT1,FK209; Li-TFSI; TBP,DMSO,12.99
FA, MA,,,0.1,0.9,,,Pb,,1,,I,,,3,,,100,45,TiO2-c | TiO2-mp,30.0 | nan,TT1,FK209; Li-TFSI; TBP,DMSO,12.83
FA, MA,,,0.1,0.9,,,Pb,,1,,I,,,3,,,100,45,TiO2-c | TiO2-mp,30.0 | nan,TT1,FK209; Li-TFSI; TBP,DMSO,11.75
FA, MA,,,0.1,0.9,,,Pb,,1,,I,,,3,,,100,45,TiO2-c | TiO2-mp,30.0 | nan,TT0,FK209; Li-TFSI; TBP,DMSO,11.95
FA, MA,,,0.1,0.9,,,Pb,,1,,I,,,3,,,100,45,TiO2-c | TiO2-mp,30.0 | nan,TT0,FK209; Li-TFSI; TBP,DMSO,12.09
FA, MA,,,0.1,0.9,,,Pb,,1,,I,,,3,,,100,45,TiO2-c | TiO2-mp,30.0 | nan,TT0,FK209; Li-TFSI; TBP,DMSO,13.54
FA, MA,,,0.1,0.9,,,Pb,,1,,I,,,3,,,100,45,TiO2-c | TiO2-mp,30.0 | nan,TT0,FK209; Li-TFSI; TBP,DMSO,4.7
FA, MA,,,0.1,0.9,,,Pb,,1,,I,,,3,,,100,45,TiO2-c | TiO2-mp,30.0 | nan,TT0,FK209; Li-TFSI; TBP,DMSO,13.97
FA, MA,,,0.1,0.9,,,Pb,,1,,I,,,3,,,100,45,TiO2-c | TiO2-mp,30.0 | nan,TT0,FK209; Li-TFSI; TBP,DMSO,13.43
FA, MA,,,0.1,0.9,,,Pb,,1,,I,,,3,,,100,45,TiO2-c | TiO2-mp,30.0 | nan,Spiro-MeOTAD,FK209; Li-TFSI; TBP,DMSO,17.05
FA, MA,,,0.1,0.9,,,Pb,,1,,I,,,3,,,100,45,TiO2-c | TiO2-mp,30.0 | nan,TT0,FK209; Li-TFSI; TBP,DMSO,13.97
FA, MA,,,0.1,0.9,,,Pb,,1,,I,,,3,,,100,45,TiO2-c | TiO2-mp,30.0 | nan,TT1,FK209; Li-TFSI; TBP,DMSO,11.55
FA, MA,,,0.83,0.17,,,Pb,,1,,Br, I,,0.37,2.63,,120,30,Graphene; NDI; SnO2-np,50,Spiro-MeOTAD,Li-TFSI; TBP,DMF; DMSO,9.8
FA, MA,,,0.83,0.17,,,Pb,,1,,Br, I,,0.37,2.63,,120,30,Graphene; NDI; SnO2-np,50,Spiro-MeOTAD,Li-TFSI; TBP,DMF; DMSO,9.41
FA, MA,,,0.83,0.17,,,Pb,,1,,Br, I,,0.37,2.63,,120,30,SnO2-np,50,Spiro-MeOTAD,Li-TFSI; TBP,DMF; DMSO,15.2
FA, MA,,,0.83,0.17,,,Pb,,1,,Br, I,,0.37,2.63,,120,30,SnO2-np,50,Spiro-MeOTAD,Li-TFSI; TBP,DMF; DMSO,14.24
FA,,,,1,,,,Pb,,1,,I,,,3,,,70.0 >> 125.0,15.0 >> 15.0,TiO2-np,150,Spiro-MeOTAD,Li-TFSI; TBP,DMF >> Ethanol,17.21
FA,,,,1,,,,Pb,,1,,I,,,3,,,70.0 >> 125.0,15.0 >> 15.0,TiO2-np,150,Spiro-MeOTAD,Li-TFSI; TBP,DMF >> Ethanol,17.21
FA,,,,1,,,,Pb,,1,,I,,,3,,,70.0 >> 125.0,15.0 >> 15.0,TiO2-np,150,Spiro-MeOTAD,Li-TFSI; TBP,DMF >> Ethanol,16.5
FA,,,,1,,,,Sn,,1,,I,,,3,,,60; 120,5.0; 10.0,TiO2-c | TiO2-mp,nan | 900.0,PTAA,TPFB,DMF; DMSO,6.89
FA,,,,1,,,,Sn,,1,,I,,,3,,,60; 120,5.0; 10.0,TiO2-c | TiO2-mp,nan | 900.0,BDT-2D,TPFB,DMF; DMSO,5.04
FA,,,,1,,,,Sn,,1,,I,,,3,,,60; 120,5.0; 10.0,TiO2-c | TiO2-mp,nan | 900.0,BDT-4D,TPFB,DMF; DMSO,7.16
FA,,,,1,,,,Sn,,1,,I,,,3,,,60; 120,5.0; 10.0,TiO2-c | TiO2-mp,nan | 900.0,BDT-4D,TPFB,DMF; DMSO,6.68
FA,,,,1,,,,Sn,,1,,I,,,3,,,60; 120,5.0; 10.0,TiO2-c | TiO2-mp,nan | 900.0,BDT-4D,TPFB,DMF; DMSO,6.49
FA,,,,1,,,,Sn,,1,,I,,,3,,,60; 120,5.0; 10.0,TiO2-c | TiO2-mp,nan | 900.0,Spiro-MeOTAD,TPFB,DMF; DMSO,3.76
FA, MA,,,0.83,0.17,,,Pb,,1,,Br, I,,0.51,2.49,,100,60,SnO2-c,60,Spiro-MeOTAD,FK209; Li-TFSI; TBP,DMF; DMSO,18.32
FA, MA,,,0.83,0.17,,,Pb,,1,,Br, I,,0.51,2.49,,100,60,SnO2-c,60,Z1,FK209; Li-TFSI; TBP,DMF; DMSO,18.57
FA, MA,,,0.83,0.17,,,Pb,,1,,Br, I,,0.51,2.49,,100,60,SnO2-c,60,Z2,FK209; Li-TFSI; TBP,DMF; DMSO,12.57
FA, MA,,,0.83,0.17,,,Pb,,1,,Br, I,,0.51,2.49,,100,60,SnO2-c,60,X2,FK209; Li-TFSI; TBP,DMF; DMSO,15.53
FA, MA,,,0.83,0.17,,,Pb,,1,,Br, I,,0.51,2.49,,100,60,SnO2-c,60,Z1,FK209; Li-TFSI; TBP,DMF; DMSO,18.22
FA, MA,,,0.83,0.17,,,Pb,,1,,Br, I,,0.51,2.49,,100,60,SnO2-c,60,Z2,FK209; Li-TFSI; TBP,DMF; DMSO,12.32
FA, MA,,,0.83,0.17,,,Pb,,1,,Br, I,,0.51,2.49,,100,60,SnO2-c,60,X2,FK209; Li-TFSI; TBP,DMF; DMSO,15.55
FA, MA,,,0.85,0.15,,,Pb,,1,,Br, I,,0.45,2.55,,100,60,TiO2-c | TiO2-mp,30.0 | 170.0,Spiro-MeOTAD,2-Py; Li-TFSI,DMF; DMSO,15.98
FA, MA,,,0.85,0.15,,,Pb,,1,,Br, I,,0.45,2.55,,100,60,TiO2-c | TiO2-mp,30.0 | 170.0,Spiro-MeOTAD,2-Py; Li-TFSI,DMF; DMSO,14.6
FA, MA,,,0.85,0.15,,,Pb,,1,,Br, I,,0.45,2.55,,110,10,TiO2-c | TiO2-mp,50.0 | 150.0,Spiro-MeOTAD,FK209; Li-TFSI; TBP,DMF; DMSO,15.3
FA, MA,,,0.85,0.15,,,Pb,,1,,Br, I,,0.45,2.55,,110,10,TiO2-c | TiO2-mp,50.0 | 150.0,Spiro-MeOTAD,FK209; Li-TFSI; TBP,DMF; DMSO,15
FA, MA,,,0.85,0.15,,,Pb,,1,,Br, I,,0.45,2.55,,110,15,TiO2-c | TiO2-mp,50.0 | 150.0,Spiro-MeOTAD,FK209; Li-TFSI; TBP,DMF; DMSO,16.4
FA, MA,,,0.85,0.15,,,Pb,,1,,Br, I,,0.45,2.55,,110,15,TiO2-c | TiO2-mp,50.0 | 150.0,Spiro-MeOTAD,FK209; Li-TFSI; TBP,DMF; DMSO,14.3
FA, MA,,,0.85,0.15,,,Pb,,1,,Br, I,,0.45,2.55,,110,20,TiO2-c | TiO2-mp,50.0 | 150.0,Spiro-MeOTAD,FK209; Li-TFSI; TBP,DMF; DMSO,15.1
FA, MA,,,0.85,0.15,,,Pb,,1,,Br, I,,0.45,2.55,,110,20,TiO2-c | TiO2-mp,50.0 | 150.0,Spiro-MeOTAD,FK209; Li-TFSI; TBP,DMF; DMSO,15.3
FA, MA,,,0.85,0.15,,,Pb,,1,,Br, I,,0.45,2.55,,110,5,TiO2-c | TiO2-mp,50.0 | 150.0,Spiro-MeOTAD,FK209; Li-TFSI; TBP,DMF; DMSO,15.5
FA, MA,,,0.85,0.15,,,Pb,,1,,Br, I,,0.45,2.55,,110,5,TiO2-c | TiO2-mp,50.0 | 150.0,Spiro-MeOTAD,FK209; Li-TFSI; TBP,DMF; DMSO,14.4
FA, MA,,,0.85,0.15,,,Pb,,1,,Br, I,,0.45,2.55,,110,5,TiO2-c | TiO2-mp,50.0 | 150.0,Spiro-MeOTAD,FK209; Li-TFSI; TBP,DMF; DMSO,15
FA, MA,,,0.85,0.15,,,Pb,,1,,Br, I,,0.45,2.55,,110,5,TiO2-c | TiO2-mp,50.0 | 150.0,Spiro-MeOTAD,FK209; Li-TFSI; TBP,DMF; DMSO,13.2
FA, MA,,,0.85,0.15,,,Pb,,1,,Br, I,,0.45,2.55,,110,5,TiO2-c | TiO2-mp,50.0 | 150.0,Spiro-MeOTAD,FK209; Li-TFSI; TBP,DMF; DMSO,17
FA, MA,,,0.85,0.15,,,Pb,,1,,Br, I,,0.45,2.55,,110,5,TiO2-c | TiO2-mp,50.0 | 150.0,Spiro-MeOTAD,FK209; Li-TFSI; TBP,DMF; DMSO,12.9
FA, MA,,,0.85,0.15,,,Pb,,1,,Br, I,,0.45,2.55,,110,5,TiO2-c | TiO2-mp,50.0 | 150.0,Spiro-MeOTAD,FK209; Li-TFSI; TBP,DMF; DMSO,16.7
FA, MA,,,0.85,0.15,,,Pb,,1,,Br, I,,0.45,2.55,,110,5,TiO2-c | TiO2-mp,50.0 | 150.0,Spiro-MeOTAD,FK209; Li-TFSI; TBP,DMF; DMSO,15
FA, MA,,,0.85,0.15,,,Pb,,1,,Br, I,,0.45,2.55,,110,5,TiO2-c | TiO2-mp,50.0 | 150.0,Spiro-MeOTAD,FK209; Li-TFSI; TBP,DMF; DMSO,16.2
FA, MA,,,0.85,0.15,,,Pb,,1,,Br, I,,0.45,2.55,,110,5,TiO2-c | TiO2-mp,50.0 | 150.0,Spiro-MeOTAD,FK209; Li-TFSI; TBP,DMF; DMSO,14.5
FA, MA,,,0.85,0.15,,,Pb,,1,,Br, I,,0.45,2.55,,110,5,TiO2-c | TiO2-mp,50.0 | 150.0,Spiro-MeOTAD,FK209; Li-TFSI; TBP,DMF; DMSO,16.5
FA, MA,,,0.85,0.15,,,Pb,,1,,Br, I,,0.45,2.55,,110,5,TiO2-c | TiO2-mp,50.0 | 150.0,Spiro-MeOTAD,FK209; Li-TFSI; TBP,DMF; DMSO,14.4
FA, MA,,,0.85,0.15,,,Pb,,1,,Br, I,,0.45,2.55,,110,5,TiO2-c | TiO2-mp,50.0 | 150.0,Spiro-MeOTAD,FK209; Li-TFSI; TBP,DMF; DMSO,16.3
FA, MA,,,0.85,0.15,,,Pb,,1,,Br, I,,0.45,2.55,,110,5,TiO2-c | TiO2-mp,50.0 | 150.0,Spiro-MeOTAD,FK209; Li-TFSI; TBP,DMF; DMSO,13.8
FA, MA,,,0.85,0.15,,,Pb,,1,,Br, I,,0.45,2.55,,110,5,TiO2-c | TiO2-mp,50.0 | 150.0,Spiro-MeOTAD,FK209; Li-TFSI; TBP,DMF; DMSO,16.7
FA, MA,,,0.85,0.15,,,Pb,,1,,Br, I,,0.45,2.55,,110,5,TiO2-c | TiO2-mp,50.0 | 150.0,Spiro-MeOTAD,FK209; Li-TFSI; TBP,DMF; DMSO,13.4
FA, MA,,,0.85,0.15,,,Pb,,1,,Br, I,,0.45,2.55,,110,5,TiO2-c | TiO2-mp,50.0 | 150.0,Spiro-MeOTAD,FK209; Li-TFSI; TBP,DMF; DMSO,16.9
FA, MA,,,0.85,0.15,,,Pb,,1,,Br, I,,0.45,2.55,,110,5,TiO2-c | TiO2-mp,50.0 | 150.0,Spiro-MeOTAD,FK209; Li-TFSI; TBP,DMF; DMSO,14.4
FA, MA,,,0.85,0.15,,,Pb,,1,,Br, I,,0.45,2.55,,110,5,TiO2-c | TiO2-mp,50.0 | 150.0,Spiro-MeOTAD,FK209; Li-TFSI; TBP,DMF; DMSO,16.2
FA, MA,,,0.85,0.15,,,Pb,,1,,Br, I,,0.45,2.55,,110,5,TiO2-c | TiO2-mp,50.0 | 150.0,Spiro-MeOTAD,FK209; Li-TFSI; TBP,DMF; DMSO,13
FA, MA,,,0.85,0.15,,,Pb,,1,,Br, I,,0.45,2.55,,110,5,TiO2-c | TiO2-mp,50.0 | 150.0,Spiro-MeOTAD,FK209; Li-TFSI; TBP,DMF; DMSO,17
FA, MA,,,0.85,0.15,,,Pb,,1,,Br, I,,0.45,2.55,,110,5,TiO2-c | TiO2-mp,50.0 | 150.0,Spiro-MeOTAD,FK209; Li-TFSI; TBP,DMF; DMSO,15.1
FA, MA,,,0.85,0.15,,,Pb,,1,,Br, I,,0.45,2.55,,110,5,TiO2-c | TiO2-mp,50.0 | 150.0,Spiro-MeOTAD,FK209; Li-TFSI; TBP,DMF; DMSO,16
FA, MA,,,0.85,0.15,,,Pb,,1,,Br, I,,0.45,2.55,,110,5,TiO2-c | TiO2-mp,50.0 | 150.0,Spiro-MeOTAD,FK209; Li-TFSI; TBP,DMF; DMSO,14.9
FA, MA,,,0.85,0.15,,,Pb,,1,,Br, I,,0.45,2.55,,110,5,TiO2-c | TiO2-mp,50.0 | 150.0,Spiro-MeOTAD,FK209; Li-TFSI; TBP,DMF; DMSO,18
FA, MA,,,0.85,0.15,,,Pb,,1,,Br, I,,0.45,2.55,,110,5,TiO2-c | TiO2-mp,50.0 | 150.0,Spiro-MeOTAD,FK209; Li-TFSI; TBP,DMF; DMSO,15.6
FA, MA,,,0.85,0.15,,,Pb,,1,,Br, I,,0.45,2.55,,110,5,TiO2-c | TiO2-mp,50.0 | 150.0,Spiro-MeOTAD,FK209; Li-TFSI; TBP,DMF; DMSO,15
FA, MA,,,0.85,0.15,,,Pb,,1,,Br, I,,0.45,2.55,,110,5,TiO2-c | TiO2-mp,50.0 | 150.0,Spiro-MeOTAD,FK209; Li-TFSI; TBP,DMF; DMSO,14.1
FA, MA,,,0.85,0.15,,,Pb,,1,,Br, I,,0.45,2.55,,110,5,TiO2-c | TiO2-mp,50.0 | 150.0,Spiro-MeOTAD,FK209; Li-TFSI; TBP,DMF; DMSO,18.5
FA, MA,,,0.85,0.15,,,Pb,,1,,Br, I,,0.45,2.55,,110,5,TiO2-c | TiO2-mp,50.0 | 150.0,Spiro-MeOTAD,FK209; Li-TFSI; TBP,DMF; DMSO,16.8
FA, MA,,,0.85,0.15,,,Pb,,1,,Br, I,,0.45,2.55,,110,5,TiO2-c | TiO2-mp,50.0 | 150.0,Spiro-MeOTAD,FK209; Li-TFSI; TBP,DMF; DMSO,15.2
FA, MA,,,0.67,0.33,,,Pb,,1,,Br, I,,0.5,2.5,,150,10,TiO2-c | TiO2-mp,30.0 | 150.0,Spiro-MeOTAD,Li-TFSI; TBP,DMF; DMSO,18.5
FA, MA,,,0.67,0.33,,,Pb,,1,,Br, I,,0.5,2.5,,150,10,TiO2-c | TiO2-mp,30.0 | 150.0,Spiro-MeOTAD,Li-TFSI; TBP,DMF; DMSO,18.5
FA, MA,,,0.67,0.33,,,Pb,,1,,Br, I,,0.5,2.5,,150,10,TiO2-c | TiO2-mp,30.0 | 150.0,Spiro-MeOTAD,Li-TFSI; TBP,DMF; DMSO,15.2
FA, MA,,,0.67,0.33,,,Pb,,1,,Br, I,,0.5,2.5,,150,10,TiO2-c | TiO2-mp,30.0 | 150.0,Spiro-MeOTAD,Li-TFSI; TBP,DMF; DMSO,20
FA, MA,,,0.67,0.33,,,Pb,,1,,Br, I,,0.5,2.5,,150,10,TiO2-c | TiO2-mp,30.0 | 150.0,Spiro-MeOTAD,Li-TFSI; TBP,DMF; DMSO,20
FA, MA,,,0.83,0.17,,,Pb,,1,,Br, I,,0.51,2.49,,140; 100,10.0; 40.0,TiO2-c | TiO2-mp,30.0 | 200.0,Spiro-MeOTAD,FK209; Li-TFSI; TBP,DMF; DMSO,16.17
FA, MA,,,0.83,0.17,,,Pb,,1,,Br, I,,0.51,2.49,,140; 100,10.0; 40.0,TiO2-c | TiO2-mp | PhCOOH,30.0 | 200.0 | nan,Spiro-MeOTAD,FK209; Li-TFSI; TBP,DMF; DMSO,17.9
FA, MA,,,0.83,0.17,,,Pb,,1,,Br, I,,0.51,2.49,,140; 100,10.0; 40.0,TiO2-c | TiO2-mp | PhCOOH,30.0 | 200.0 | nan,Spiro-MeOTAD,FK209; Li-TFSI; TBP,DMF; DMSO,17.19
FA, MA,,,0.83,0.17,,,Pb,,1,,Br, I,,0.51,2.49,,140; 100,10.0; 40.0,TiO2-c | TiO2-mp | PhCOOH,30.0 | 200.0 | nan,Spiro-MeOTAD,FK209; Li-TFSI; TBP,DMF; DMSO,16.22
FA, MA,,,0.83,0.17,,,Pb,,1,,Br, I,,0.51,2.49,,140; 100,10.0; 40.0,TiO2-c | TiO2-mp | PhCOOH,30.0 | 200.0 | nan,Spiro-MeOTAD,FK209; Li-TFSI; TBP,DMF; DMSO,14.62
FA, MA,,,0.65,0.35,,,Pb,,1,,I,,,3,,,70.0 >> 150.0,20.0 >> 15.0,SnO2-np,40,Spiro-MeOTAD,Li-TFSI; TBP,DMF; DMSO >> IPA,19.91
FA, MA,,,0.83,0.17,,,Pb,,1,,Br, I,,0.51,2.49,,160,15,SnO2-c | TiO2-c | TiO2-mp,30.0 | nan | 150.0,Spiro-MeOTAD,Li-TFSI; TBP,DMF; DMSO,17.9
FA, MA,,,0.83,0.17,,,Pb,,1,,Br, I,,0.51,2.49,,160,15,SnO2-c | TiO2-c | TiO2-mp,30.0 | nan | 150.0,Spiro-MeOTAD,Li-TFSI; TBP,DMF; DMSO,19.3
FA, MA,,,0.83,0.17,,,Pb,,1,,Br, I,,0.51,2.49,,160,15,SnO2-c | TiO2-c | TiO2-mp,30.0 | nan | 150.0,Spiro-MeOTAD,Li-TFSI; TBP,DMF; DMSO,15.7
FA,,,,1,,,,Pb,,1,,I,,,3,,,100,90,TiO2-c,200,Spiro-MeOTAD,Li-TFSI; TBP,DMF,8.08
FA,,,,1,,,,Pb,,1,,I,,,3,,,100,90,TiO2-c,200,Spiro-MeOTAD,Li-TFSI; TBP,DMF,7.88
FA,,,,1,,,,Pb,,1,,I,,,3,,,100,90,TiO2-c,200,Spiro-MeOTAD,Li-TFSI; TBP,DMF,6.31
FA, MA,,,0.87,0.13,,,Pb,,1,,Br, I,,0.51,2.49,,100,90,TiO2-c | TiO2-mp,40.0 | 200.0,X18,Li-TFSI; TBP,DMF; DMSO,18.3
FA, MA,,,0.87,0.13,,,Pb,,1,,Br, I,,0.51,2.49,,100,90,TiO2-c | TiO2-mp,40.0 | 200.0,X19,Li-TFSI; TBP,DMF; DMSO,18.1
FA, MA,,,0.87,0.13,,,Pb,,1,,Br, I,,0.51,2.49,,100,90,TiO2-c | TiO2-mp,40.0 | 200.0,X50,Li-TFSI; TBP,DMF; DMSO,19.2
FA, MA,,,0.87,0.13,,,Pb,,1,,Br, I,,0.51,2.49,,100,90,TiO2-c | TiO2-mp,40.0 | 200.0,X51,Li-TFSI; TBP,DMF; DMSO,19
FA, MA,,,0.6,0.4,,,Pb,,1,,Br, I,,0.1,2.9,,70.0 >> 150.0,30.0 >> 15.0,SnO2-np,30,Spiro-MeOTAD,Li-TFSI; TBP,DMF >> IPA,17.11
FA, MA,,,0.6,0.4,,,Pb,,1,,Br, I,,0.1,2.9,,70.0 >> 150.0,30.0 >> 15.0,SnO2-np,30,Spiro-MeOTAD,Li-TFSI; TBP,DMF >> IPA,19.23
FA,,,,1,,,,Pb,,1,,I,,,3,,,40.0 >> 150.0,3.0 >> 5.0,TiO2-c | TiO2-helices,40.0 | 118.0,Spiro-MeOTAD,Li-TFSI; TBP,DMF >> IPA,12.03
FA,,,,1,,,,Pb,,1,,I,,,3,,,40.0 >> 150.0,3.0 >> 5.0,TiO2-c | TiO2-helices,40.0 | 353.0,Spiro-MeOTAD,Li-TFSI; TBP,DMF >> IPA,11.87
FA,,,,1,,,,Pb,,1,,I,,,3,,,40.0 >> 150.0,3.0 >> 5.0,TiO2-c | TiO2-helices,40.0 | 468.0,Spiro-MeOTAD,Li-TFSI; TBP,DMF >> IPA,11.88
FA, MA,,,0.93,0.03,,,Pb,,1,,Br, I,,0.09,2.91,,70.0 >> 135.0,30.0 >> 20.0,SnO2-np,25,Spiro-MeOTAD,Li-TFSI; TBP,DMF >> IPA,20.27
FA, MA,,,0.93,0.03,,,Pb,,1,,Br, I,,0.09,2.91,,70.0 >> 135.0,30.0 >> 20.0,TiO2-np,25,Spiro-MeOTAD,Li-TFSI; TBP,DMF >> IPA,20.43
FA, MA,,,0.93,0.03,,,Pb,,1,,Br, I,,0.09,2.91,,70.0 >> 135.0,30.0 >> 20.0,SnO2-np,25,Spiro-MeOTAD,Li-TFSI; TBP,DMF >> IPA,19.59
FA, MA,,,0.93,0.03,,,Pb,,1,,Br, I,,0.09,2.91,,70.0 >> 135.0,30.0 >> 20.0,SnO2-np,25,Spiro-MeOTAD,Li-TFSI; TBP,DMF >> IPA,19.72
FA, MA,,,0.93,0.03,,,Pb,,1,,Br, I,,0.09,2.91,,70.0 >> 135.0,30.0 >> 20.0,SnO2-np,25,Spiro-MeOTAD,Li-TFSI; TBP,DMF >> IPA,20.28
FA, MA,,,0.93,0.03,,,Pb,,1,,Br, I,,0.09,2.91,,70.0 >> 135.0,30.0 >> 20.0,SnO2-np,25,Spiro-MeOTAD,Li-TFSI; TBP,DMF >> IPA,19.9
FA, MA,,,0.85,0.15,,,Pb,,1,,Br, I,,0.45,2.55,,100,60,TiO2-c | TiO2-mp,75.0 | 200.0,Spiro-MeOTAD,Li-TFSI; TBP,DMF; DMSO,18.5
FA, MA,,,0.5,0.5,,,Pb,,1,,I,,,3,,,120.0 >> 150.0,5.0 >> 10.0,Zn2SnO4,50,Spiro-MeOTAD,Li-TFSI; TBP,DMF; DMSO >> IPA,20.02
FA, MA,,,1,1,,,Pb,,1,,I,,,3,,,120.0 >> 150.0,5.0 >> 10.0,TiO2-c,80,Spiro-MeOTAD,Li-TFSI; TBP,DMF; DMSO >> IPA,17.59
FA,,,,1,,,,Pb,,1,,Br,,,3,,,80.0 >> 80.0,15.0 >> 30.0,TiO2-c | TiO2-mp,30.0 | 250.0,Spiro-MeOTAD,FK209; Li-TFSI; TBP,DMF; DMSO >> IPA,7.3
FA, MA,,,0.83,0.17,,,Pb,,1,,Br, I,,0.51,2.49,,100,60,TiO2-c | TiO2-mp,nan | 200.0,YN2,Undoped,DMF; DMSO,19.27
FA, MA,,,0.83,0.17,,,Pb,,1,,Br, I,,0.51,2.49,,100,60,TiO2-c | TiO2-mp,nan | 200.0,YN1,Undoped,DMF; DMSO,16.03
FA, MA,,,0.83,0.17,,,Pb,,1,,Br, I,,0.51,2.49,,100,60,TiO2-c | TiO2-mp,nan | 200.0,Spiro-MeOTAD,FK209; Li-TFS; TBP,DMF; DMSO,17.8
FA, MA,,,0.83,0.17,,,Pb,,1,,Br, I,,0.51,2.49,,100,6,TiO2-c | TiO2-mp,nan | 175.0,(OctPhO)8CuPc1,Li-TFSI; TBP,DMF; DMSO,8.33
FA, MA,,,0.83,0.17,,,Pb,,1,,Br, I,,0.51,2.49,,100,6,TiO2-c | TiO2-mp,nan | 175.0,(OctPhO)8CuPc1,Li-TFSI; TBP,DMF; DMSO,4.29
FA, MA,,,0.83,0.17,,,Pb,,1,,Br, I,,0.51,2.49,,100,6,TiO2-c | TiO2-mp,nan | 175.0,(OctPhO)8CuPc1,Li-TFSI; TBP,DMF; DMSO,3.35
FA, MA,,,0.83,0.17,,,Pb,,1,,Br, I,,0.51,2.49,,100,6,TiO2-c | TiO2-mp,nan | 175.0,(OctPhO)8ZnPc2,Li-TFSI; TBP,DMF; DMSO,5.75
FA, MA,,,0.83,0.17,,,Pb,,1,,Br, I,,0.51,2.49,,100,6,TiO2-c | TiO2-mp,nan | 175.0,(OctPhO)8ZnPc2,Li-TFSI; TBP,DMF; DMSO,7.25
FA, MA,,,0.83,0.17,,,Pb,,1,,Br, I,,0.51,2.49,,100,6,TiO2-c | TiO2-mp,nan | 175.0,(OctPhO)8ZnPc2,Li-TFSI; TBP,DMF; DMSO,2.45
FA, MA,,,0.83,0.17,,,Pb,,1,,Br, I,,0.51,2.49,,100,6,TiO2-c | TiO2-mp,nan | 175.0,Spiro-MeOTAD,FK209; Li-TFS; TBP,DMF; DMSO,15.2
FA, MA,,,0.85,0.15,,,Pb,,1,,Br, I,,0.45,2.55,,145,40,TiO2-c | TiO2-mp,nan | 500.0,Spiro-MeOTAD,FK102; Li-TFSI; TBP,DMF; DMSO,17.14
FA, MA,,,0.85,0.15,,,Pb,,1,,Br, I,,0.45,2.55,,145,40,TiO2-c | TiO2-mp,nan | 500.0,Spiro-MeOTAD,FK102; Li-TFSI; TBP,DMF; DMSO,17.55
FA,,,,1,,,,Pb,,1,,I,,,3,,,145,40,TiO2-c | TiO2-mp,nan | 500.0,Spiro-MeOTAD,FK102; Li-TFSI; TBP,DMF; DMSO,14.36
FA,,,,1,,,,Pb,,1,,I,,,3,,,145,40,TiO2-c | TiO2-mp,nan | 500.0,Spiro-MeOTAD,FK102; Li-TFSI; TBP,DMF; DMSO,10.38
FA,,,,1,,,,Sn,,1,,I,,,3,,,70,30,TiO2-c | TiO2-mp,nan | 350.0,Spiro-MeOTAD,FK209; Li-TFSI; TBP,DMF,1.71
FA,,,,1,,,,Sn,,1,,I,,,3,,,70,30,TiO2-c | TiO2-mp,nan | 450.0,Spiro-MeOTAD,FK209; Li-TFSI; TBP,DMF,1.93
FA,,,,1,,,,Sn,,1,,I,,,3,,,70,30,TiO2-c | TiO2-mp,nan | 500.0,Spiro-MeOTAD,FK209; Li-TFSI; TBP,DMF,2.1
FA, MA,,,0.83,0.17,,,Pb,,1,,Br, I,,0.5,2.5,,100,60,TiO2-c,30,Spiro-MeOTAD,FK209; Li-TFSI; TBP,DMF; DMSO,8.42
FA, MA,,,0.83,0.17,,,Pb,,1,,Br, I,,0.5,2.5,,100,60,TiO2-c | TiO2-mp,30.0 | 150.0,Spiro-MeOTAD,FK209; Li-TFSI; TBP,DMF; DMSO,8.82
FA, MA,,,0.83,0.17,,,Pb,,1,,Br, I,,0.5,2.5,,100,60,TiO2-c | TiO2-mp,30.0 | 150.0,Spiro-MeOTAD,FK209; Li-TFSI; TBP,DMF; DMSO,9.25
FA, MA,,,0.83,0.17,,,Pb,,1,,Br, I,,0.5,2.5,,100,60,TiO2-c | TiO2-mp,30.0 | 150.0,Spiro-MeOTAD,FK209; Li-TFSI; TBP,DMF; DMSO,13.93
FA, MA,,,0.83,0.17,,,Pb,,1,,Br, I,,0.5,2.5,,100,60,TiO2-c | TiO2-mp,30.0 | 150.0,Spiro-MeOTAD,FK209; Li-TFSI; TBP,DMF; DMSO,13.12
FA, MA,,,0.83,0.17,,,Pb,,1,,Br, I,,0.5,2.5,,100,60,TiO2-c | TiO2-mp,30.0 | 150.0,Spiro-MeOTAD,FK209; Li-TFSI; TBP,DMF; DMSO,11.54
FA, MA,,,0.83,0.17,,,Pb,,1,,Br, I,,0.5,2.5,,100,60,TiO2-c,30,Spiro-MeOTAD,FK209; Li-TFSI; TBP,DMF; DMSO,8.33
FA, MA,,,0.83,0.17,,,Pb,,1,,Br, I,,0.5,2.5,,100,60,TiO2-c | TiO2-mp,30.0 | 150.0,Spiro-MeOTAD,FK209; Li-TFSI; TBP,DMF; DMSO,8.43
FA, MA,,,0.83,0.17,,,Pb,,1,,Br, I,,0.5,2.5,,100,60,TiO2-c | TiO2-mp,30.0 | 150.0,Spiro-MeOTAD,FK209; Li-TFSI; TBP,DMF; DMSO,8.44
FA, MA,,,0.83,0.17,,,Pb,,1,,Br, I,,0.5,2.5,,100,60,TiO2-c | TiO2-mp,30.0 | 150.0,Spiro-MeOTAD,FK209; Li-TFSI; TBP,DMF; DMSO,12.49
FA, MA,,,0.83,0.17,,,Pb,,1,,Br, I,,0.5,2.5,,100,60,TiO2-c | TiO2-mp,30.0 | 150.0,Spiro-MeOTAD,FK209; Li-TFSI; TBP,DMF; DMSO,11.95
FA, MA,,,0.83,0.17,,,Pb,,1,,Br, I,,0.5,2.5,,100,60,TiO2-c | TiO2-mp,30.0 | 150.0,Spiro-MeOTAD,FK209; Li-TFSI; TBP,DMF; DMSO,10.68
FA,,,,1,,,,Pb,,1,,I,,,3,,,130; 170,20.0; 10.0,TiO2-c,50,Spiro-MeOTAD,Li-TFSI; TBP,DMSO,6.8
FA,,,,1,,,,Pb,,1,,I,,,3,,,130; 170,20.0; 10.0,TiO2-c,50,Spiro-MeOTAD,Li-TFSI; TBP,DMSO,6.4
FA, MA,,,0.83,0.17,,,Pb,,1,,Br, I,,0.5,2.5,,100,60,TiO2-c | Alq3,nan | 10.0,Spiro-MeOTAD,FK209; Li-TFSI; TBP,DMF; DMSO,11.02
FA, MA,,,0.83,0.17,,,Pb,,1,,Br, I,,0.5,2.5,,100,60,TiO2-c | Alq3,nan | 25.0,Spiro-MeOTAD,FK209; Li-TFSI; TBP,DMF; DMSO,11.45
FA, MA,,,0.83,0.17,,,Pb,,1,,Br, I,,0.5,2.5,,100,60,TiO2-c | Alq3,nan | 50.0,Spiro-MeOTAD,FK209; Li-TFSI; TBP,DMF; DMSO,12.48
FA, MA,,,0.83,0.17,,,Pb,,1,,Br, I,,0.5,2.5,,100,60,TiO2-c | Alq3,nan | 10.0,Spiro-MeOTAD,FK209; Li-TFSI; TBP,DMF; DMSO,9.4
FA, MA,,,0.83,0.17,,,Pb,,1,,Br, I,,0.5,2.5,,100,60,TiO2-c | Alq3,nan | 25.0,Spiro-MeOTAD,FK209; Li-TFSI; TBP,DMF; DMSO,9.38
FA, MA,,,0.83,0.17,,,Pb,,1,,Br, I,,0.5,2.5,,100,60,TiO2-c | Alq3,nan | 50.0,Spiro-MeOTAD,FK209; Li-TFSI; TBP,DMF; DMSO,10.11
FA, MA,,,0.85,0.15,,,Pb,,1,,Br, I,,0.45,2.55,,120,45,SnO2-c | SnO2-c,20.0 | 40.0,Spiro-MeOTAD,Li-TFSI; TBP,DMF; DMSO,20.2
FA, MA,,,0.85,0.15,,,Pb,,1,,Br, I,,0.45,2.55,,120,45,SnO2-c | SnO2-c,20.0 | 40.0,Spiro-MeOTAD,Li-TFSI; TBP,DMF; DMSO,18.42
FA, MA,,,0.85,0.15,,,Pb,,1,,Br, I,,0.45,2.55,,120,45,SnO2-c,40,Spiro-MeOTAD,Li-TFSI; TBP,DMF; DMSO,16.25
FA, MA,,,0.85,0.15,,,Pb,,1,,Br, I,,0.45,2.55,,120,45,SnO2-c,40,Spiro-MeOTAD,Li-TFSI; TBP,DMF; DMSO,15.25
FA,,,,1,,,,Pb,,1,,I,,,3,,,150,10,TiO2-c,50,Spiro-MeOTAD,Li-TFSI; TBP,DMSO; GBL,18.61
FA,,,,1,,,,Pb,,1,,I,,,3,,,150,10,TiO2-c,50,Spiro-MeOTAD,Li-TFSI; TBP,DMSO; GBL,17
FA, MA,,,0.83,0.17,,,Pb,,1,,Br, I,,0.5,2.5,,100,60,TiO2-c | TiO2-mp,45.0 | nan,Spiro-MeOTAD,Li-TFSI; TBP,DMF; DMSO,17.03
FA, MA,,,0.83,0.17,,,Pb,,1,,Br, I,,0.5,2.5,,100,60,TiO2-c | TiO2-mp,45.0 | nan,Spiro-MeOTAD,Li-TFSI; TBP,DMF; DMSO,17.88
FA, MA,,,0.83,0.17,,,Pb,,1,,Br, I,,0.5,2.5,,100,60,TiO2-c | TiO2-mp,50.0 | nan,Spiro-MeOTAD,Li-TFSI; TBP,DMF; DMSO,16.02
FA, MA,,,0.83,0.17,,,Pb,,1,,Br, I,,0.5,2.5,,100,60,TiO2-c | TiO2-mp,50.0 | nan,Spiro-MeOTAD,Li-TFSI; TBP,DMF; DMSO,17.32
FA, MA,,,0.83,0.17,,,Pb,,1,,Br, I,,0.5,2.5,,100,60,TiO2-c | TiO2-mp,35.0 | nan,Spiro-MeOTAD,Li-TFSI; TBP,DMF; DMSO,16.22
FA, MA,,,0.83,0.17,,,Pb,,1,,Br, I,,0.5,2.5,,100,60,TiO2-c | TiO2-mp,35.0 | nan,Spiro-MeOTAD,Li-TFSI; TBP,DMF; DMSO,17.6
FA, MA,,,0.86,0.15,,,Pb,,1,,Br, I,,0.45,2.55,,100,45,TiO2-c | TiO2-mp,30.0 | 250.0,TTPA-BDT,FK209; Li-TFSI; TBP,DMF; DMSO,18.1
FA, MA,,,0.86,0.15,,,Pb,,1,,Br, I,,0.45,2.55,,100,45,TiO2-c | TiO2-mp,30.0 | 250.0,TTPA-DTP,FK209; Li-TFSI; TBP,DMF; DMSO,15.6
FA, MA,,,0.86,0.15,,,Pb,,1,,Br, I,,0.45,2.55,,100,45,TiO2-c | TiO2-mp,30.0 | 250.0,Spiro-MeOTAD,FK209; Li-TFSI; TBP,DMF; DMSO,17.7
FA, MA,,,0.86,0.15,,,Pb,,1,,Br, I,,0.45,2.55,,100,45,TiO2-c | TiO2-mp,30.0 | 250.0,TTPA-BDT,FK209; Li-TFSI; TBP,DMF; DMSO,16.98
FA, MA,,,0.86,0.15,,,Pb,,1,,Br, I,,0.45,2.55,,100,45,TiO2-c | TiO2-mp,30.0 | 250.0,TTPA-DTP,FK209; Li-TFSI; TBP,DMF; DMSO,13.34
FA, MA,,,0.83,0.17,,,Pb,,1,,Br, I,,0.5,2.5,,100,30,TiO2-c | TiO2-mp,nan | 150.0,Spiro-MeOTAD,FK209; Li-TFSI; TBP,DMF; DMSO,15.24
FA, MA,,,0.85,0.15,,,Pb,,1,,Br, I,,0.45,2.55,,120,50,TiO2-c,20,Spiro-MeOTAD,FK209; Li-TFSI; TBP,DMF; DMSO,16.39
FA, MA,,,0.85,0.15,,,Pb,,1,,Br, I,,0.45,2.55,,120,50,SnO2-np,18,Spiro-MeOTAD,FK209; Li-TFSI; TBP,DMF; DMSO,17.46
FA, MA,,,0.85,0.15,,,Pb,,1,,Br, I,,0.45,2.55,,120,50,TiO2-c | SnO2-np,20.0 | 18.0,Spiro-MeOTAD,FK209; Li-TFSI; TBP,DMF; DMSO,17.78
FA, MA,,,0.85,0.15,,,Pb,,1,,Br, I,,0.45,2.55,,120,50,TiO2-c,20,Spiro-MeOTAD,FK209; Li-TFSI; TBP,DMF; DMSO,16.39
FA, MA,,,0.85,0.15,,,Pb,,1,,Br, I,,0.45,2.55,,120,50,SnO2-np,18,Spiro-MeOTAD,FK209; Li-TFSI; TBP,DMF; DMSO,17.46
FA, MA,,,0.85,0.15,,,Pb,,1,,Br, I,,0.45,2.55,,120,50,TiO2-c | SnO2-np,20.0 | 18.0,Spiro-MeOTAD,FK209; Li-TFSI; TBP,DMF; DMSO,17.78
FA, MA,,,0.85,0.15,,,Pb,,1,,Br, I,,0.45,2.55,,120,50,TiO2-c,20,Spiro-MeOTAD,FK209; Li-TFSI; TBP,DMF; DMSO,16.39
FA, MA,,,0.85,0.15,,,Pb,,1,,Br, I,,0.45,2.55,,120,50,SnO2-np,18,Spiro-MeOTAD,FK209; Li-TFSI; TBP,DMF; DMSO,17.46
FA, MA,,,0.85,0.15,,,Pb,,1,,Br, I,,0.45,2.55,,120,50,TiO2-c | SnO2-np,20.0 | 18.0,Spiro-MeOTAD,FK209; Li-TFSI; TBP,DMF; DMSO,17.78
FA, MA,,,0.85,0.15,,,Pb,,1,,Br, I,,0.45,2.55,,120,50,TiO2-c,20,Spiro-MeOTAD,FK209; Li-TFSI; TBP,DMF; DMSO,16.39
FA, MA,,,0.85,0.15,,,Pb,,1,,Br, I,,0.45,2.55,,120,50,SnO2-np,18,Spiro-MeOTAD,FK209; Li-TFSI; TBP,DMF; DMSO,17.46
FA, MA,,,0.85,0.15,,,Pb,,1,,Br, I,,0.45,2.55,,120,50,TiO2-c | SnO2-np,20.0 | 18.0,Spiro-MeOTAD,FK209; Li-TFSI; TBP,DMF; DMSO,17.78
FA, MA,,,0.85,0.15,,,Pb,,1,,Br, I,,0.45,2.55,,120,50,TiO2-c,20,Spiro-MeOTAD,FK209; Li-TFSI; TBP,DMF; DMSO,16.39
FA, MA,,,0.85,0.15,,,Pb,,1,,Br, I,,0.45,2.55,,120,50,SnO2-np,18,Spiro-MeOTAD,FK209; Li-TFSI; TBP,DMF; DMSO,17.46
FA, MA,,,0.85,0.15,,,Pb,,1,,Br, I,,0.45,2.55,,120,50,TiO2-c | SnO2-np,20.0 | 18.0,Spiro-MeOTAD,FK209; Li-TFSI; TBP,DMF; DMSO,17.78
FA, MA,,,0.85,0.15,,,Pb,,1,,Br, I,,0.45,2.55,,120,50,TiO2-c | SnO2-np,20.0 | 18.0,Spiro-MeOTAD,FK209; Li-TFSI; TBP,DMF; DMSO,13.16
FA, MA,,,0.25,0.75,,,Pb,,1,,I,,,3,,,130,10,TiO2-c,100,PHPT-py,FK209; Li-TFSI; Rutin-Ag-np; TBP,DMF; DMSO,21.1
FA, MA,,,0.25,0.75,,,Pb,,1,,I,,,3,,,130,10,TiO2-c,100,PHPT-py,FK209; Li-TFSI; Rutin-Ag-np; TBP,DMF; DMSO,18.73
FA, MA,,,0.25,0.75,,,Pb,,1,,I,,,3,,,130,10,TiO2-c,100,PHPT-py,FK209; Li-TFSI; Rutin-Ag-np; TBP,DMF; DMSO,17.2
FA, MA,,,0.25,0.75,,,Pb,,1,,I,,,3,,,130,10,TiO2-c,100,Spiro-MeOTAD,FK209; Li-TFSI; TBP,DMF; DMSO,20.78
FA, MA,,,0.125,0.875,,,Pb,,1,,I,,,3,,,130,10,SnO2-np,40,Spiro-MeOTAD,Li-TFSI; TBP,acetonitrile; Methylamine,18.01
FA, MA,,,0.125,0.875,,,Pb,,1,,Br, I,,1,2,,130,10,SnO2-np,40,Spiro-MeOTAD,Li-TFSI; TBP,acetonitrile; Methylamine,13.93
FA, MA,,,0.3,0.7,,,Pb,,1,,Br, I,,0.15,2.85,,100,5,SnO2-c | C60,15,DTPC8-ThDTPA,FK209; Li-TFSI; TBP,DMF; DMSO,19.2
FA, MA,,,0.3,0.7,,,Pb,,1,,Br, I,,0.15,2.85,,100,5,SnO2-c | C60,15,Spiro-MeOTAD,FK209; Li-TFSI; TBP,DMF; DMSO,18.2
FA,,,,1,,,,Sn,,1,,I,,,3,,,60,60,TiO2-c | TiO2-mp,60.0 | 400.0,Spiro-MeOTAD,Li-TFSI; TBP,DMF; DMSO,2.8
FA,,,,1,,,,Sn,,1,,Br, I,,0.24,2.76,,60,60,TiO2-c | TiO2-mp,60.0 | 400.0,Spiro-MeOTAD,Li-TFSI; TBP,DMF; DMSO,3.3
FA,,,,1,,,,Sn,,1,,Br, I,,0.5,2.5,,60,60,TiO2-c | TiO2-mp,60.0 | 400.0,Spiro-MeOTAD,Li-TFSI; TBP,DMF; DMSO,3.75
FA,,,,1,,,,Sn,,1,,Br, I,,0.75,2.25,,60,60,TiO2-c | TiO2-mp,60.0 | 400.0,Spiro-MeOTAD,Li-TFSI; TBP,DMF; DMSO,4.15
FA,,,,1,,,,Sn,,1,,Br, I,,1,2,,60,60,TiO2-c | TiO2-mp,60.0 | 400.0,Spiro-MeOTAD,Li-TFSI; TBP,DMF; DMSO,3.72
FA,,,,1,,,,Sn,,1,,Br, I,,0.75,2.25,,60,60,TiO2-c | TiO2-mp,60.0 | 400.0,Spiro-MeOTAD,Li-TFSI; TBP,DMF; DMSO,5
FA, MA,,,0.83,0.17,,,Pb,,1,,Br, I,,0.51,2.49,,100,30,TiO2-c | TiO2-mp,nan | 150.0,Spiro-MeOTAD,Li-TFSI; TBP,DMF; DMSO,16.3
FA, MA,,,0.85,0.15,,,Pb,,1,,Br, I,,0.45,2.55,,100,90,TiO2-c | TiO2-mp,30.0 | 150.0,Spiro-MeOTAD,Li-TFSI; TBP,DMF; DMSO,15.3
FA, MA,,,0.85,0.15,,,Pb,,1,,Br, I,,0.45,2.55,,100,90,TiO2-c | TiO2-mp,30.0 | 150.0,Spiro-MeOTAD,Li-TFSI; TBP,DMF; DMSO,15.3
FA, MA,,,0.85,0.15,,,Pb,,1,,Br, I,,0.45,2.55,,100,90,TiO2-c | TiO2-mp,30.0 | 150.0,Spiro-MeOTAD,Li-TFSI; TBP,DMF; DMSO,17.36
FA, MA,,,0.81,0.15,,,Pb,,1,,Br, I,,0.45,2.51,,100,30,TiO2-c | TiO2-mp,30.0 | 150.0,Spiro-MeOTAD,Li-TFSI; TBP,DMF; GBL,10.79
FA, MA,,,0.81,0.15,,,Pb,,1,,Br, I,,0.45,2.51,,100,30,TiO2-c | TiO2-mp,30.0 | 150.0,Spiro-MeOTAD,Li-TFSI; TBP,DMF; GBL,9.62
FA, MA,,,0.81,0.15,,,Pb,,1,,Br, I,,0.45,2.51,,100,30,TiO2-c | TiO2-mp,30.0 | 150.0,Spiro-MeOTAD,Li-TFSI; TBP,DMF; GBL,20.32
FA, MA,,,0.81,0.15,,,Pb,,1,,Br, I,,0.45,2.51,,100,30,TiO2-c | TiO2-mp,30.0 | 150.0,Spiro-MeOTAD,Li-TFSI; TBP,DMF; GBL,20.31
FA, MA,,,0.81,0.15,,,Pb,,1,,Br, I,,0.45,2.51,,100,30,TiO2-c | TiO2-mp,30.0 | 150.0,Spiro-MeOTAD,Li-TFSI; TBP,DMF; GBL,20.18
FA, MA,,,0.81,0.15,,,Pb,,1,,Br, I,,0.45,2.51,,100,30,TiO2-c | TiO2-mp,30.0 | 150.0,Spiro-MeOTAD,Li-TFSI; TBP,DMF; GBL,19.58
FA, MA,,,0.85,0.15,,,Pb,,1,,Br, I,,0.45,2.55,,100,10,TiO2-c | TiO2-mp,60.0 | 100.0,CuPc,Li-TFSI; TBP,DMF; DMSO,18.8
FA, MA,,,0.85,0.15,,,Pb,,1,,Br, I,,0.45,2.55,,100,10,TiO2-c | TiO2-mp,60.0 | 100.0,CuPc,Li-TFSI; TBP,DMF; DMSO,18.8
FA, MA,,,0.85,0.15,,,Pb,,1,,Br, I,,0.45,2.55,,100,10,TiO2-c | TiO2-mp,60.0 | 100.0,PTAA,Li-TFSI; TBP,DMF; DMSO,20.5
FA, MA,,,0.92,0.08,,,Pb,,1,,Br, I,,0.24,2.76,,150,10,TiO2-c | TiO2-mp,nan | 118.0,Spiro-MeOTAD,FK209; Li-TFSI; TBP,DMF; DMSO,20.7
FA, MA,,,0.85,0.15,,,Pb,,1,,Br, I,,0.15,2.85,,100 >> 80; 100,3.0 >> 2.0; 20.0,ZnO-c | TiO2-c,40.0 | 30.0,Spiro-MeOTAD,Li-TFSI; TBP,DMF >> IPA,20.1
FA, MA,,,0.85,0.15,,,Pb,,1,,Br, I,,0.15,2.85,,100 >> 80; 100,3.0 >> 2.0; 20.0,ZnO-c | TiO2-c,40.0 | 30.0,Spiro-MeOTAD,Li-TFSI; TBP,DMF >> IPA,18
FA, MA,,,0.85,0.15,,,Pb,,1,,Br, I,,0.15,2.85,,100 >> 80; 100,3.0 >> 2.0; 20.0,ZnO-c | TiO2-c,40.0 | 30.0,Spiro-MeOTAD,Li-TFSI; TBP,DMF >> IPA,18.6
FA, MA,,,0.85,0.15,,,Pb,,1,,Br, I,,0.15,2.85,,100 >> 80; 100,3.0 >> 2.0; 20.0,ZnO-c | TiO2-c,40.0 | 30.0,Spiro-MeOTAD,Li-TFSI; TBP,DMF >> IPA,18.9
FA, MA,,,0.85,0.15,,,Pb,,1,,I,,,3,,,150,30,TiO2-c,40,Spiro-MeOTAD,Li-TFSI; TBP,DMF; DMSO,19.83
FA, MA,,,0.85,0.15,,,Pb,,1,,I,,,3,,,150,30,TiO2-c,40,Spiro-MeOTAD,Li-TFSI; TBP,DMF; DMSO,21.95
FA, MA,,,0.85,0.15,,,Pb,,1,,Br, I,,0.45,2.55,,100,60,TiO2-c | TiO2-mp,40.0 | 200.0,Spiro-MeOTAD,FK209; Li-TFSI; TBP,DMF; DMSO,16.01
FA, MA,,,0.85,0.15,,,Pb,,1,,Br, I,,0.45,2.55,,100,60,TiO2-c | TiO2-mp,40.0 | 200.0,Spiro-MeOTAD,FK209; Li-TFSI; TBP,DMF; DMSO,8
FA, MA,,,0.85,0.15,,,Pb,,1,,Br, I,,0.45,2.55,,100,60,TiO2-c | TiO2-mp,40.0 | 200.0,Spiro-MeOTAD,FK209; Li-TFSI; TBP,DMF; DMSO,14
FA, MA,,,0.85,0.15,,,Pb,,1,,Br, I,,0.45,2.55,,100,60,TiO2-c | TiO2-mp,40.0 | 200.0,Spiro-MeOTAD,FK209; Li-TFSI; TBP,DMF; DMSO,14
FA, MA,,,0.85,0.15,,,Pb,,1,,Br, I,,0.45,2.55,,100,60,TiO2-c | TiO2-mp,40.0 | 200.0,Spiro-MeOTAD,FK209; Li-TFSI; TBP,DMF; DMSO,19.3
FA, MA,,,0.85,0.15,,,Pb,,1,,Br, I,,0.45,2.55,,100,60,TiO2-c | TiO2-mp,40.0 | 200.0,Spiro-MeOTAD,FK209; Li-TFSI; TBP,DMF; DMSO,17
FA, MA,,,0.85,0.15,,,Pb,,1,,Br, I,,0.45,2.55,,100,60,TiO2-c | TiO2-mp,nan | 200.0,YN3,Undoped,DMF; DMSO,18.84
FA, MA,,,0.85,0.15,,,Pb,,1,,Br, I,,0.45,2.55,,100,60,TiO2-c | TiO2-mp,nan | 200.0,Spiro-MeOTAD,Li-TFSI; TBP,DMF; DMSO,18.41
FA, MA,,,0.85,0.15,,,Pb,,1,,Br, I,,0.45,2.55,,100,60,TiO2-c | TiO2-mp,nan | 200.0,Spiro-MeOTAD,Undoped,DMF; DMSO,9.34
FA, MA,,,0.3,0.7,,,Pb,,1,,Br, I,,0.3,2.7,,100,20,PCBM-60 | C60 | BCP,nan | 20.0 | 8.0,PEDOT:PSS,RbCl,DMSO; GBL,18.3
FA, MA,,,0.85,0.15,,,Pb,,1,,Br, I,,0.45,2.55,,100,90,TiO2-c | TiO2-mp,30.0 | 200.0,DDOF,FK209; Li-TFSI; TBP,DMF; DMSO,19.4
FA, MA,,,0.85,0.15,,,Pb,,1,,Br, I,,0.45,2.55,,100,90,TiO2-c | TiO2-mp,30.0 | 200.0,DDOF,Li-TFSI; TBP,DMF; DMSO,18.3
FA, MA,,,0.85,0.15,,,Pb,,1,,Br, I,,0.45,2.55,,100,90,TiO2-c | TiO2-mp,30.0 | 200.0,Spiro-MeOTAD,FK209; Li-TFSI; TBP,DMF; DMSO,18.8
FA, MA,,,0.85,0.15,,,Pb,,1,,Br, I,,0.45,2.55,,100,90,TiO2-c | TiO2-mp,30.0 | 200.0,Spiro-MeOTAD,Li-TFSI; TBP,DMF; DMSO,16
FA, MA,,,0.84,0.16,,,Pb,,1,,Br, I,,0.48,2.52,,150,15,TiO2-c,85,Spiro-MeOTAD,Li-TFSI; TBP,DMF; DMSO,18.3
FA, MA,,,0.84,0.16,,,Pb,,1,,Br, I,,0.48,2.52,,150,15,TiO2-c,85,Spiro-MeOTAD,Li-TFSI; TBP,DMF; DMSO,17.6
FA, MA,,,0.84,0.16,,,Pb,,1,,Br, I,,0.48,2.52,,150,15,TiO2-c,85,Spiro-MeOTAD,Li-TFSI; TBP,DMF; DMSO,15.2
FA, MA,,,0.84,0.16,,,Pb,,1,,Br, I,,0.48,2.52,,150,15,TiO2-c,85,Spiro-MeOTAD,Li-TFSI; TBP,DMF; DMSO,14.8
FA, MA,,,0.2,0.8,,,Pb,,1,,I,,,3,,,70.0 >> 110.0,5.0 >> 10.0,TiO2-c | TiO2-mp,50.0 | 250.0,Spiro-MeOTAD,Li-TFSI; TBP,DMF >> IPA,16
FA, MA,,,0.85,0.15,,,Pb,,1,,Br, I,,0.45,2.55,,100,90,TiO2-c | TiO2-mp,30.0 | 200.0,Spiro-MeOTAD,FK209; Li-TFSI; TBP,DMF; DMSO,17.88
FA, MA,,,0.85,0.15,,,Pb,,1,,Br, I,,0.45,2.55,,100,90,TiO2-c | TiO2-mp,30.0 | 200.0,HTM1,FK209; Li-TFSI; TBP,DMF; DMSO,14.52
FA, MA,,,0.85,0.15,,,Pb,,1,,Br, I,,0.45,2.55,,100,90,TiO2-c | TiO2-mp,30.0 | 200.0,HTM2,FK209; Li-TFSI; TBP,DMF; DMSO,15.09
FA, MA,,,0.85,0.15,,,Pb,,1,,Br, I,,0.45,2.55,,100,90,TiO2-c | TiO2-mp,30.0 | 200.0,HTM3,FK209; Li-TFSI; TBP,DMF; DMSO,9.15
FA, MA,,,0.85,0.15,,,Pb,,1,,Br, I,,0.45,2.55,,100,90,TiO2-c | TiO2-mp,30.0 | 200.0,HTM4,FK209; Li-TFSI; TBP,DMF; DMSO,16.79
FA, MA,,,0.85,0.15,,,Pb,,1,,Br, I,,0.45,2.55,,100,90,TiO2-c | TiO2-mp,30.0 | 200.0,HTM5,FK209; Li-TFSI; TBP,DMF; DMSO,16.45
FA,,,,1,,,,Pb,,1,,I,,,3,,,155,90,TiO2-c | TiO2; Al2O3-mp,10.0 | 350.0,Spiro-MeOTAD,Li-TFSI; TBP,DMF,4.4
FA,,,,1,,,,Pb,,1,,I,,,3,,,155,90,TiO2-c | TiO2; Al2O3-mp,10.0 | 350.0,Spiro-MeOTAD,FK102; Li-TFSI; TBP,DMF,7.5
FA,,,,1,,,,Pb,,1,,I,,,3,,,155,90,TiO2-c | TiO2; Al2O3-mp,10.0 | 350.0,Spiro-MeOTAD,FK102; Li-TFSI; TBP,DMF,6.2
FA,,,,1,,,,Pb,,1,,I,,,3,,,155,90,TiO2-c | TiO2; Al2O3-mp,10.0 | 350.0,Spiro-MeOTAD,FK102; Li-TFSI; TBP,DMF,7.4
FA,,,,1,,,,Pb,,1,,I,,,3,,,155,90,TiO2-c | TiO2; Al2O3-mp,10.0 | 350.0,Spiro-MeOTAD,FK102; Li-TFSI; TBP,DMF,6.1
FA, MA,,,0.85,0.15,,,Pb,,1,,Br, I,,0.45,2.55,,100,15,TiO2-c | TiO2-mp,nan | 200.0,Spiro-MeOTAD,FK209; Li-TFSI; TBP,DMF; DMSO,18.69
FA, MA,,,0.85,0.15,,,Pb,,1,,Br, I,,0.45,2.55,,100,15,TiO2-c | TiO2-mp,nan | 200.0,Spiro-MeOTAD,FK209; Li-TFSI; TBP,DMF; DMSO,18.69
FA, MA,,,0.85,0.15,,,Pb,,1,,Br, I,,0.45,2.55,,100,15,TiO2-c | TiO2-mp,nan | 200.0,Spiro-MeOTAD,FK209; Li-TFSI; TBP,DMF; DMSO,20.62
FA, MA,,,0.85,0.15,,,Pb,,1,,Br, I,,0.45,2.55,,100,15,TiO2-c | TiO2-mp,nan | 200.0,Spiro-MeOTAD,FK209; Li-TFSI; TBP,DMF; DMSO,20.62
FA,,,,1,,,,Pb,,1,,Br,,,3,,,100,Unknown,TiO2-c | Al2O3-mp,nan | 300.0,Spiro-MeOTAD,Li-TFSI; TBP,DMF,4.4
FA,,,,1,,,,Pb,,1,,I,,,3,,,100,Unknown,TiO2-c | Al2O3-mp,nan | 300.0,Spiro-MeOTAD,Li-TFSI; TBP,DMF,4.6
FA, MA,,,0.85,0.15,,,Pb,,1,,Br, I,,0.45,2.55,,100,45,SnO2-c,15,Spiro-MeOTAD,FK209; Li-TFSI; TBP,DMF; DMSO,16.92
FA, MA,,,0.85,0.15,,,Pb,,1,,Br, I,,0.45,2.55,,100,45,TiO2-c,5,Spiro-MeOTAD,FK209; Li-TFSI; TBP,DMF; DMSO,9.83
FA, MA,,,0.85,0.15,,,Pb,,1,,Br, I,,0.45,2.55,,100,45,Nb2O5,15,Spiro-MeOTAD,FK209; Li-TFSI; TBP,DMF; DMSO,0.11
FA, MA,,,0.85,0.15,,,Pb,,1,,Br, I,,0.45,2.55,,100,45,SnO2-c,5,Spiro-MeOTAD,FK209; Li-TFSI; TBP,DMF; DMSO,13.3
FA, MA,,,0.85,0.15,,,Pb,,1,,Br, I,,0.45,2.55,,100,45,SnO2-c,100,Spiro-MeOTAD,FK209; Li-TFSI; TBP,DMF; DMSO,10.23
FA, MA,,,0.85,0.15,,,Pb,,1,,Br, I,,0.45,2.55,,100,45,TiO2-c,100,Spiro-MeOTAD,FK209; Li-TFSI; TBP,DMF; DMSO,4.2
FA, MA,,,0.85,0.15,,,Pb,,1,,Br, I,,0.45,2.55,,100,45,SnO2-c,15,Spiro-MeOTAD,FK209; Li-TFSI; TBP,DMF; DMSO,16.44
FA, MA,,,0.85,0.15,,,Pb,,1,,Br, I,,0.45,2.55,,100,45,SnO2-c,15,Spiro-MeOTAD,FK209; Li-TFSI; TBP,DMF; DMSO,18.4
FA,,,,1,,,,Pb,,1,,I,,,3,,,170,5,TiO2-c,50,Spiro-MeOTAD,Li-TFSI; TBP,DMF,14.2
FA,,,,1,,,,Pb,,1,,I,,,3,,,170,5,TiO2-c,50,Spiro-MeOTAD,Li-TFSI; TBP,DMF,9.7
FA,,,,1,,,,Pb,,1,,Br, I,,0.6,2.4,,170,25,TiO2-c,50,Spiro-MeOTAD,Li-TFSI; TBP,DMF,9.1
FA,,,,1,,,,Pb,,1,,Br,,,1,,,170,25,TiO2-c,50,Spiro-MeOTAD,Li-TFSI; TBP,DMF,1.9
FA, MA,,,0.85,0.15,,,Pb,,1,,Br, I,,0.45,2.55,,60,Unknown,PCBM-60 | BCP,nan | 5.0,PTAA,Li-TFSI; TBP,DMSO,21.94
FA, MA,,,0.85,0.15,,,Pb,,1,,Br, I,,0.45,2.55,,150,20,PCBM-60 | BCP,nan | 5.0,PTAA,Li-TFSI; TBP,DMSO,17.03
FA,,,,1,,,,Pb,,1,,I,,,3,,,170.0 >> 100.0,10.0 >> 30.0,TiO2-c,50,Spiro-MeOTAD,Li-TFSI; TBP,DMF >> IPA,11
FA,,,,1,,,,Pb,,1,,I,,,3,,,100.0 >> 155.0,5.0 >> 150.0,TiO2-c,80,Spiro-MeOTAD,Li-TFSI; TBP,DMF; DMSO >> none,12.3
FA,,,,1,,,,Pb,,1,,I,,,3,,,140,Unknown,TiO2-c | TiO2-mp,30.0 | 300.0,Spiro-MeOTAD,Li-TFSI; TBP,DMF,12.7
FA,,,,1,,,,Pb,,1,,I,,,3,,,160,20,TiO2-c,50,Spiro-MeOTAD,Li-TFSI; TBP,DMF,3
FA,,,,1,,,,Pb,,1,,I,,,3,,,160,20,TiO2-c,50,Spiro-MeOTAD,Li-TFSI; TBP,DMF,7
FA,,,,1,,,,Pb,,1,,I,,,3,,,160,20,TiO2-c,50,Spiro-MeOTAD,Li-TFSI; TBP,DMF,13
FA,,,,1,,,,Pb,,1,,I,,,3,,,160,20,TiO2-c,50,Spiro-MeOTAD,Li-TFSI; TBP,DMF,8
FA,,,,1,,,,Pb,,1,,I,,,3,,,160,20,TiO2-c,50,Spiro-MeOTAD,Li-TFSI; TBP,DMF,13
FA, MA,,,0.85,0.15,,,Pb,,1,,Br, I,,0.15,0.85,,100,45,SnO2-c | PCBM-60,30.0 | nan,XPP,FK209; Li-TFSI,DMF; DMSO,17.6
FA, MA,,,0.85,0.15,,,Pb,,1,,Br, I,,0.15,0.85,,100,45,SnO2-c | PCBM-60,30.0 | nan,XPP,FK209; Li-TFSI,DMF; DMSO,18.4
FA, MA,,,0.85,0.15,,,Pb,,1,,Br, I,,0.15,0.85,,100,45,SnO2-c | PCBM-60,30.0 | nan,XPP,FK209; Li-TFSI,DMF; DMSO,16.5
FA, MA,,,0.85,0.15,,,Pb,,1,,Br, I,,0.15,0.85,,100,45,SnO2-c | PCBM-60,30.0 | nan,XPP,FK209; Li-TFSI,DMF; DMSO,19
FA, MA,,,0.85,0.15,,,Pb,,1,,Br, I,,0.15,0.85,,100,45,SnO2-c | PCBM-60,30.0 | nan,XPP,FK209; Li-TFSI,DMF; DMSO,19.5
FA, MA,,,0.85,0.15,,,Pb,,1,,Br, I,,0.15,0.85,,100,45,SnO2-c | PCBM-60,30.0 | nan,XPP,FK209; Li-TFSI,DMF; DMSO,19.1
FA, MA,,,0.85,0.15,,,Pb,,1,,Br, I,,0.15,0.85,,100,45,SnO2-c | PCBM-60,30.0 | nan,XPP,FK209; Li-TFSI,DMF; DMSO,17.6
FA, MA,,,0.85,0.15,,,Pb,,1,,Br, I,,0.15,0.85,,100,45,SnO2-c | PCBM-60,30.0 | nan,XPP,FK209; Li-TFSI,DMF; DMSO,17.9
FA, MA,,,0.85,0.15,,,Pb,,1,,Br, I,,0.15,0.85,,100,45,SnO2-c | PCBM-60,30.0 | nan,XPP,FK209; Li-TFSI,DMF; DMSO,18.7
FA, MA,,,0.85,0.15,,,Pb,,1,,Br, I,,0.15,0.85,,100,45,SnO2-c | PCBM-60,30.0 | nan,XPP,FK209; Li-TFSI,DMF; DMSO,16.8
FA, MA,,,0.85,0.15,,,Pb,,1,,Br, I,,0.15,0.85,,100,45,SnO2-c | PCBM-60,30.0 | nan,XPP,FK209; Li-TFSI,DMF; DMSO,18.1
FA, MA,,,0.85,0.15,,,Pb,,1,,Br, I,,0.15,0.85,,100,45,SnO2-c | PCBM-60,30.0 | nan,XPP,FK209; Li-TFSI,DMF; DMSO,17.5
FA, MA,,,0.85,0.15,,,Pb,,1,,Br, I,,0.15,0.85,,100,45,SnO2-c | PCBM-60,30.0 | nan,XPP,FK209; Li-TFSI,DMF; DMSO,18.1
FA, MA,,,0.85,0.15,,,Pb,,1,,Br, I,,0.15,0.85,,100,45,SnO2-c | PCBM-60,30.0 | nan,XPP,FK209; Li-TFSI,DMF; DMSO,17.8
FA, MA,,,0.85,0.15,,,Pb,,1,,Br, I,,0.15,0.85,,100,45,SnO2-c | PCBM-60,30.0 | nan,XPP,FK209; Li-TFSI,DMF; DMSO,17.7
FA, MA,,,0.85,0.15,,,Pb,,1,,Br, I,,0.15,0.85,,100,45,SnO2-c | PCBM-60,30.0 | nan,XPP,FK209; Li-TFSI,DMF; DMSO,18.7
FA, MA,,,0.83,0.17,,,Pb,,1,,Br, I,,0.51,2.49,,100,60,TiO2-c | TiO2-mp,nan | 200.0,Spiro-MeOTAD,FK209; Li-TFSI; TBP,DMF; DMSO,16.5
FA, MA,,,0.85,0.15,,,Pb,,1,,Br, I,,0.45,2.55,,100,60,TiO2-c | TiO2-mp,nan | 200.0,Spiro-MeOTAD,FK209; Li-TFSI; TBP,DMF; DMSO,17.1
FA, MA,,,0.83,0.17,,,Pb,,1,,Br, I,,0.17,0.83,,65; 105,1.0; 60.0,SnO2-np,40,Spiro-MeOTAD,Li-TFSI; TBP,DMF; DMSO,17.92
FA, MA,,,0.83,0.17,,,Pb,,1,,Br, I,,0.17,0.83,,65; 105,1.0; 60.0,SnO2-np,40,Spiro-MeOTAD,Li-TFSI; TBP,DMF; DMSO,17.1
FA, MA,,,0.83,0.17,,,Pb,,1,,Br, I,,0.17,0.83,,65; 105,1.0; 60.0,SnO2-np | SnO2-c,40.0 | nan,Spiro-MeOTAD,Li-TFSI; TBP,DMF; DMSO,20.12
FA, MA,,,0.83,0.17,,,Pb,,1,,Br, I,,0.17,0.83,,65; 105,1.0; 60.0,SnO2-np | SnO2-c,40.0 | nan,Spiro-MeOTAD,Li-TFSI; TBP,DMF; DMSO,19.97
FA, MA,,,0.83,0.17,,,Pb,,1,,Br, I,,0.17,0.83,,65; 105,1.0; 60.0,SnO2-np | SnO2-c,40.0 | nan,Spiro-MeOTAD,Li-TFSI; TBP,DMF; DMSO,17.92
FA, MA,,,0.85,0.15,,,Pb,,1,,Br, I,,0.45,2.55,,100,60,TiO2-c | TiO2-mp,30.0 | 175.0,Spiro-MeOTAD,FK209; Li-TFSI; TBP,DMF; DMSO,19.3
FA, MA,,,0.85,0.15,,,Pb,,1,,Br, I,,0.45,2.55,,100,60,TiO2-c | TiO2-mp,30.0 | 175.0,Spiro-MeOTAD,FK209; Li-TFSI; TBP,DMF; DMSO,17.1
FA, MA,,,0.85,0.15,,,Pb,,1,,Br, I,,0.45,2.55,,100,60,TiO2-c | TiO2-mp,30.0 | 175.0,Spiro-MeOTAD,FK209; Li-TFSI; TBP,DMF; DMSO,18.4
FA, MA,,,0.25,0.75,,,Pb,,1,,I,,,3,,,120,10,PCBM-60 | C60 | BCP,nan | 20.0 | 7.0,PTAA,F4-TCNQ,DMF,17.47
FA, MA,,,0.3,0.7,,,Pb,,1,,I,,,3,,,120,10,PCBM-60 | C60 | BCP,nan | 20.0 | 7.0,PTAA,F4-TCNQ,DMF,18.75
FA, MA,,,0.33,0.67,,,Pb,,1,,I,,,3,,,120,10,PCBM-60 | C60 | BCP,nan | 20.0 | 7.0,PTAA,F4-TCNQ,DMF,19.23
FA, MA,,,0.4,0.6,,,Pb,,1,,I,,,3,,,120,10,PCBM-60 | C60 | BCP,nan | 20.0 | 7.0,PTAA,F4-TCNQ,DMF,19.93
FA, MA,,,0.4,0.6,,,Pb,,1,,I,,,3,,,120,10,PCBM-60 | C60 | BCP,nan | 20.0 | 7.0,PTAA,F4-TCNQ,DMF,19.8
FA, MA,,,0.85,0.15,,,Pb,,1,,Br, I,,0.45,2.55,,100,60,TiO2-c,20,PTAA,Li-TFSI; TBP,DMF; DMSO,17.75
FA, MA,,,0.85,0.15,,,Pb,,1,,Br, I,,0.45,2.55,,100,60,TiO2 | SnO2-c | SnO2-np,20.0 | 20.0 | nan,PTAA,Li-TFSI; TBP,DMF; DMSO,20.03
FA, MA,,,0.83,0.17,,,Pb,,1,,Br, I,,0.51,2.49,,100,60,TiO2-c | TiO2-mp,30.0 | nan,TCP-OH,Undoped,DMF; DMSO; NMP,16.22
FA, MA,,,0.83,0.17,,,Pb,,1,,Br, I,,0.51,2.49,,100,60,TiO2-c | TiO2-mp,30.0 | nan,TCP-OC8,Undoped,DMF; DMSO; NMP,15.28
FA, MA,,,0.83,0.17,,,Pb,,1,,Br, I,,0.51,2.49,,100,60,TiO2-c | TiO2-mp,30.0 | nan,Spiro-MeOTAD,Undoped,DMF; DMSO; NMP,13.26
FA, MA,,,0.83,0.17,,,Pb,,1,,Br, I,,0.51,2.49,,100,60,TiO2-c | TiO2-mp,30.0 | nan,Spiro-MeOTAD,Li-TFSI; TBP,DMF; DMSO; NMP,18.85
FA, MA,,,0.4,0.6,,,Pb,,1,,Br, I,,0.1,2.9,,130,20,C60,35,Spiro-MeOTAD,Li-TFSI; TBP,DMF; DMSO,20.2
FA, MA,,,0.4,0.6,,,Pb,,1,,Br, I,,0.1,2.9,,130,20,TiO2-c,40,Spiro-MeOTAD,Li-TFSI; TBP,DMF; DMSO,16.9
FA, MA,,,0.6,0.4,,,Pb,,1,,Br, I,,0.3,2.9,,70.0 >> 150.0,30.0 >> 15.0,SnO2-np,40,Spiro-MeOTAD,Li-TFSI; TBP,DMF; DMSO >> IPA,18.14
FA, MA,,,0.6,0.4,,,Pb,,1,,Br, I,,0.3,2.9,,70.0 >> 150.0,30.0 >> 15.0,SnO2-np,40,Spiro-MeOTAD,Li-TFSI; TBP,DMF; DMSO >> IPA,18.9
FA, MA,,,0.6,0.4,,,Pb,,1,,Br, I,,0.3,2.9,,70.0 >> 150.0,30.0 >> 15.0,SnO2-np,40,Spiro-MeOTAD,Li-TFSI; TBP,DMF; DMSO >> IPA,15.7
FA, MA,,,0.85,0.15,,,Pb,,1,,Br, I,,0.45,2.55,,100,30,TiO2-c | TiO2-mp,40.0 | 200.0,Spiro-MeOTAD,Li-TFSI; TBP,DMF; DMSO,11.12
FA, MA,,,0.85,0.15,,,Pb,,1,,Br, I,,0.45,2.55,,100,30,TiO2-c | TiO2-mp,40.0 | 200.0,Spiro-MeOTAD,Li-TFSI; TBP,DMF; DMSO,16.3
FA, MA,,,0.85,0.15,,,Pb,,1,,Br, I,,0.45,2.55,,100,30,TiO2-c | TiO2-mp,40.0 | 200.0,Spiro-MeOTAD,Li-TFSI; TBP,DMF; DMSO,17.79
FA, MA,,,0.85,0.15,,,Pb,,1,,Br, I,,0.45,2.55,,100,90,TiO2-c | TiO2-mp,nan | 150.0,BTT-1,FK209; Li-TFSI; TBP,DMF; DMSO,16
FA, MA,,,0.85,0.15,,,Pb,,1,,Br, I,,0.45,2.55,,100,90,TiO2-c | TiO2-mp,nan | 150.0,BTT-2,FK209; Li-TFSI; TBP,DMF; DMSO,17.5
FA, MA,,,0.85,0.15,,,Pb,,1,,Br, I,,0.45,2.55,,100,90,TiO2-c | TiO2-mp,nan | 150.0,BTT-3,FK209; Li-TFSI; TBP,DMF; DMSO,17.3
FA, MA,,,0.85,0.15,,,Pb,,1,,Br, I,,0.45,2.55,,100,90,TiO2-c | TiO2-mp,nan | 150.0,Spiro-MeOTAD,FK209; Li-TFSI; TBP,DMF; DMSO,17.5
FA, MA,,,0.83,0.17,,,Pb,,1,,Br, I,,0.17,2.83,,100,30,TiO2-c | TiO2-nw,nan | 100.0,Spiro-MeOTAD,Li-TFSI; TBP,DMF; DMSO,14.3
FA, MA,,,0.83,0.17,,,Pb,,1,,Br, I,,0.17,2.83,,100,30,TiO2-c | TiO2-nw,nan | 300.0,Spiro-MeOTAD,Li-TFSI; TBP,DMF; DMSO,17.6
FA, MA,,,0.83,0.17,,,Pb,,1,,Br, I,,0.17,2.83,,100,30,TiO2-c | TiO2-nw,nan | 650.0,Spiro-MeOTAD,Li-TFSI; TBP,DMF; DMSO,12.26
FA, MA,,,0.85,0.15,,,Pb,,1,,Br, I,,0.45,2.55,,100,40,TiO2-c | TiO2-mp,30.0 | 250.0,Spiro-MeOTAD,FK209; Li-TFSI; TBP,DMF; DMSO,18.88
FA, MA,,,0.85,0.15,,,Pb,,1,,Br, I,,0.45,2.55,,100,40,TiO2-c | TiO2-mp,30.0 | 250.0,BTT-4,FK209; Li-TFSI; TBP,DMF; DMSO,19
FA, MA,,,0.85,0.15,,,Pb,,1,,Br, I,,0.45,2.55,,100,40,TiO2-c | TiO2-mp,30.0 | 250.0,BTT-5,FK209; Li-TFSI; TBP,DMF; DMSO,18
FA, MA,,,0.07,0.93,,,Pb,,1,,I,,,3,,,100.0 >> 100.0,30.0 >> 30.0,ZnO-c | ZnO-nw | PCBM-60,50.0 | 300.0 | nan,P3HT,Li-TFSI,DMF >> IPA,12.53
FA, MA,,,0.85,0.15,,,Pb,,1,,Br, I,,0.45,2.55,,100,60,TiO2-c | TiO2-mp,30.0 | 150.0,PCPDTBT,F4-TCNQ,DMF; DMSO,14.4
FA, MA,,,0.85,0.15,,,Pb,,1,,Br, I,,0.45,2.55,,100,60,TiO2-c | TiO2-mp,30.0 | 150.0,PCPDTBT,F4-TCNQ,DMF; DMSO,15.1
FA, MA,,,0.85,0.15,,,Pb,,1,,Br, I,,0.45,2.55,,100,20,C60,35,Spiro-MeOTAD,Li-TFSI; TBP,DMF; DMSO,18.5
FA, MA,,,0.85,0.15,,,Pb,,1,,Br, I,,0.45,2.55,,100,20,C60,35,Spiro-MeOTAD,Li@C60-TFSI; TBP,DMF; DMSO,16.8
FA, MA,,,0.8,0.2,,,Pb,,1,,Br, I,,0.6,2.4,,100,30,TiO2-c | TiO2-mp,50,Spiro-MeOTAD,FK209; Li-TFSI; TBP,DMF; DMSO,18.25
