Repository: Zhang-NJ-Lab/HuangYiRuPerovskiteNature-Boston-Lsy

# HuangYiRuPerovskiteNature-Boston-Lsy
主要是hyr的清洗数据，fillna

File: data15-00.csv (part 7 of 20)
a1,a2,a3,a4,a1_coefficients,a2_coefficients,a3_coefficients,a4_coefficients,b1,b2,b1_coefficients,b2_coefficients,c1,c2,c3,c1_coefficients,c2_coefficients,c3_coefficients,Perovskite_deposition_thermal_annealing_temperature,Perovskite_deposition_thermal_annealing_time,ETL_stack_sequence,ETL_thickness,HTL_stack_sequence,HTL_additives_compounds,Perovskite_deposition_solvents,JV_default_PCE
FA, MA,,,0.8,0.2,,,Pb,,1,,Br, I,,0.6,2.4,,100,30,TiO2-c | TiO2-mp,50,Spiro-MeOTAD,FK209; Li-TFSI; TBP,DMF; DMSO,17.1
FA, MA,,,0.83,0.17,,,Pb,,1,,Br, I,,0.51,2.49,,100,60,C60 | BCP,30.0 | 8.0,TAPC,PTAA,DMF; DMSO,16.4
FA, MA,,,0.75,0.25,,,Pb,,1,,Br, I,,0.45,2.55,,100,60,C60 | BCP,30.0 | 8.0,TAPC,PTAA,DMF; DMSO,18.2
FA, MA,,,0.71,0.29,,,Pb,,1,,Br, I,,0.42,2.58,,100,60,C60 | BCP,30.0 | 8.0,TAPC,PTAA,DMF; DMSO,19.6
FA, MA,,,0.71,0.29,,,Pb,,1,,Br, I,,0.42,2.58,,100,60,C60 | BCP,30.0 | 8.0,TAPC,PTAA,DMF; DMSO,20.7
FA, MA,,,0.66,0.34,,,Pb,,1,,Br, I,,0.42,2.58,,100,60,C60 | BCP,30.0 | 8.0,TAPC,PTAA,DMF; DMSO,16.9
FA,,,,1,,,,Pb,,1,,I,,,3,,,70.0 >> 150.0,10.0 >> 10.0,TiO2-c,40,Spiro-MeOTAD,Li-TFSI; TBP,DMF; TBP >> IPA,10.2
FA, MA,,,0.85,0.15,,,Pb,,1,,Br, I,,0.45,2.55,,130,20,SnO2-np,60,Spiro-MeOTAD,Li-TFSI; TBP,DMF; DMSO,15.69
FA, MA,,,0.85,0.15,,,Pb,,1,,Br, I,,0.45,2.55,,100,30,TiO2-c | SnO2-np,55.0 | 30.0,PDO1,Li-TFSI; TBP,DMF; DMSO,16.6
FA, MA,,,0.85,0.15,,,Pb,,1,,Br, I,,0.45,2.55,,100,30,TiO2-c | SnO2-np,55.0 | 30.0,PDO2,Li-TFSI; TBP,DMF; DMSO,19.9
FA, MA,,,0.85,0.15,,,Pb,,1,,Br, I,,0.45,2.55,,100,30,TiO2-c | SnO2-np,55.0 | 30.0,Spiro-MeOTAD,Li-TFSI; TBP,DMF; DMSO,19.8
FA,,,,1,,,,Pb,,1,,I,,,3,,,160,20,TiO2-c,50,PTAA,Li-TFSI; TBP,DMF,12.5
FA,,,,1,,,,Pb,,1,,I,,,3,,,160,20,TiO2-c,50,PTAA,Li-TFSI; TBP,DMF,9.4
FA,,,,1,,,,Pb,,1,,I,,,3,,,160,20,TiO2-c,50,PTAA,Li-TFSI; TBP,DMF,1.4
FA, MA,,,0.83,0.17,,,Pb,,1,,Br, I,,0.51,2.49,,100,1,TiO2-c | TiO2-mp,nan | 200.0,FDT,FK209; Li-TFSI; TBP,DMF; DMSO,20.2
FA, MA,,,0.83,0.17,,,Pb,,1,,Br, I,,0.51,2.49,,100,1,TiO2-c | TiO2-mp,nan | 200.0,Spiro-MeOTAD,FK209; Li-TFSI; TBP,DMF; DMSO,19.7
FA, MA,,,0.83,0.17,,,Pb,,1,,Br, I,,0.51,2.49,,100,1,TiO2-c | TiO2-mp,nan | 200.0,FDT,FK209; Li-TFSI; TBP,DMF; DMSO,17
FA, MA,,,0.83,0.17,,,Pb,,1,,Br, I,,0.51,2.49,,100,1,TiO2-c | TiO2-mp,nan | 200.0,Spiro-MeOTAD,FK209; Li-TFSI; TBP,DMF; DMSO,17.1
FA,,,,1,,,,Pb,,1,,Br, I,,0.45,2.55,,100.0 >> 150.0,5.0 >> 20.0,TiO2-c,40,Spiro-MeOTAD,Li-TFSI; TBP,DMF; DMSO >> none,15.5
FA,,,,1,,,,Pb,,1,,Br, I,,0.45,2.55,,100.0 >> 150.0,5.0 >> 20.0,TiO2-c,40,Spiro-MeOTAD,Li-TFSI; TBP,DMF; DMSO >> none,16.1
FA,,,,1,,,,Pb,,1,,Br, I,,0.45,2.55,,100.0 >> 150.0,5.0 >> 20.0,TiO2-c,40,Spiro-MeOTAD,Li-TFSI; TBP,DMF; DMSO >> none,15.6
FA,,,,1,,,,Pb,,1,,Br, I,,0.45,2.55,,100.0 >> 150.0,5.0 >> 20.0,TiO2-c,40,Spiro-MeOTAD,Li-TFSI; TBP,DMF; DMSO >> none,15.3
FA,,,,1,,,,Pb,,1,,Br, I,,0.45,2.55,,100.0 >> 150.0,5.0 >> 20.0,TiO2-c,40,Spiro-MeOTAD,Li-TFSI; TBP,DMF; DMSO >> none,15.3
FA,,,,1,,,,Pb,,1,,Br, I,,0.45,2.55,,100.0 >> 150.0,5.0 >> 20.0,TiO2-c,40,Spiro-MeOTAD,Li-TFSI; TBP,DMF; DMSO >> none,15.1
FA,,,,1,,,,Pb,,1,,Br, I,,0.45,2.55,,100.0 >> 150.0,5.0 >> 20.0,TiO2-c,40,Spiro-MeOTAD,Li-TFSI; TBP,DMF; DMSO >> none,14.2
FA,,,,1,,,,Pb,,1,,Br, I,,0.45,2.55,,100.0 >> 150.0,5.0 >> 20.0,TiO2-c,40,Spiro-MeOTAD,Li-TFSI; TBP,DMF; DMSO >> none,14.2
FA,,,,1,,,,Pb,,1,,Br, I,,0.45,2.55,,100.0 >> 150.0,5.0 >> 20.0,TiO2-c,40,Spiro-MeOTAD,Li-TFSI; TBP,DMF; DMSO >> IPA,14.2
FA,,,,1,,,,Pb,,1,,Br, I,,0.45,2.55,,100.0 >> 150.0,5.0 >> 20.0,TiO2-c,40,Spiro-MeOTAD,Li-TFSI; TBP,DMF; DMSO >> IPA,13.3
FA,,,,1,,,,Pb,,1,,Br, I,,0.45,2.55,,100.0 >> 150.0,5.0 >> 20.0,TiO2-c,40,Spiro-MeOTAD,Li-TFSI; TBP,DMF; DMSO >> IPA,12.4
FA,,,,1,,,,Pb,,1,,Br, I,,0.45,2.55,,100.0 >> 150.0,5.0 >> 20.0,TiO2-c,40,Spiro-MeOTAD,Li-TFSI; TBP,DMF; DMSO >> IPA,11.3
FA,,,,1,,,,Pb,,1,,Br, I,,0.45,2.55,,100.0 >> 150.0,5.0 >> 20.0,TiO2-c,40,Spiro-MeOTAD,Li-TFSI; TBP,DMF; DMSO >> IPA,9.6
FA,,,,1,,,,Pb,,1,,Br, I,,0.45,2.55,,100.0 >> 150.0,5.0 >> 20.0,TiO2-c,40,Spiro-MeOTAD,Li-TFSI; TBP,DMF; DMSO >> IPA,9.1
FA,,,,1,,,,Pb,,1,,Br, I,,0.45,2.55,,100.0 >> 150.0,5.0 >> 20.0,TiO2-c,40,Spiro-MeOTAD,Li-TFSI; TBP,DMF; DMSO >> IPA,6
FA, MA,,,0.85,0.15,,,Pb,,1,,Br, I,,0.45,2.55,,100,90,TiO2-c | TiO2-mp,50.0 | 200.0,Spiro-MeOTAD,FK209; Li-TFSI; TBP,DMF; DMSO,18.6
FA, MA,,,0.85,0.15,,,Pb,,1,,Br, I,,0.45,2.55,,100,90,TiO2-c | TiO2-mp,50.0 | 200.0,V950,FK209; Li-TFSI; TBP,DMF; DMSO,17.8
FA, MA,,,0.85,0.15,,,Pb,,1,,Br, I,,0.45,2.55,,100,120,TiO2-c | TiO2-mp,nan | 200.0,Spiro-MeOTAD,Li-TFSI; TBP,DMF; DMSO,19.38
FA, MA,,,0.3,0.7,,,Pb,,1,,I,,,3,,,100,20,TiO2-c | TiO2-mp,nan | 220.0,Spiro-MeOTAD,FK209; Li-TFSI; TBP,DMF,17.42
FA, MA,,,0.3,0.7,,,Pb,,1,,I,,,3,,,100,20,TiO2-c | TiO2-mp,nan | 220.0,Spiro-MeOTAD,FK209; Li-TFSI; TBP,DMF,17.61
FA, MA,,,0.3,0.7,,,Pb,,1,,I,,,3,,,100,20,TiO2-c | TiO2-mp,nan | 220.0,Spiro-MeOTAD,FK209; Li-TFSI; TBP,DMF,21
FA, MA,,,0.75,0.25,,,Pb,,1,,Br, I,,0.75,2.25,,120,20,SnO2-c,50,Spiro-MeOTAD,Li-TFSI; TBP,DMF; DMSO,15.48
FA,,,,1,,,,Pb,,1,,I,,,3,,,155,90,TiO2-c | TiO2-mp,nan | 222.0,Spiro-MeOTAD,Li-TFSI; TBP,DMF,8.6
FA,,,,1,,,,Pb,,1,,I,,,3,,,155,90,TiO2-c | TiO2-mp,nan | 238.0,Spiro-MeOTAD,Li-TFSI; TBP,DMF,8.6
FA,,,,1,,,,Pb,,1,,I,,,3,,,155,90,TiO2-c | TiO2-mp,nan | 210.0,Spiro-MeOTAD,Li-TFSI; TBP,DMF,8.4
FA,,,,1,,,,Pb,,1,,I,,,3,,,155,90,TiO2-c | TiO2-mp,nan | 240.0,Spiro-MeOTAD,Li-TFSI; TBP,DMF,8.7
FA,,,,1,,,,Pb,,1,,I,,,3,,,70; 100 >> 135,30.0; 3.0 >> 15.0,ZnO-np,20,Spiro-MeOTAD,Li-TFSI; TBP,DMF >> IPA,15
FA,,,,1,,,,Pb,,1,,I,,,3,,,70; 100 >> 145,30.0; 3.0 >> 15.0,ZnO-np,20,Spiro-MeOTAD,Li-TFSI; TBP,DMF >> IPA,9.6
FA,,,,1,,,,Pb,,1,,I,,,3,,,70; 100 >> 150,30.0; 3.0 >> 15.0,ZnO-np,20,Spiro-MeOTAD,Li-TFSI; TBP,DMF >> IPA,13.1
FA,,,,1,,,,Pb,,1,,I,,,3,,,70 >> 100,30.0 >> 15.0,ZnO-np,20,Spiro-MeOTAD,Li-TFSI; TBP,DMF >> IPA,13
FA,,,,1,,,,Pb,,1,,I,,,3,,,70; 70 >> 145,30.0; 3.0 >> 15.0,ZnO-np,20,Spiro-MeOTAD,Li-TFSI; TBP,DMF >> IPA,14.2
FA,,,,1,,,,Pb,,1,,I,,,3,,,70; 100 >> 145,30.0; 3.0 >> 15.0,ZnO-np,20,Spiro-MeOTAD,Li-TFSI; TBP,DMF >> IPA,15.5
FA,,,,1,,,,Pb,,1,,I,,,3,,,70; 130 >> 145,30.0; 3.0 >> 15.0,ZnO-np,20,Spiro-MeOTAD,Li-TFSI; TBP,DMF >> IPA,15.3
FA, MA,,,0.2,0.8,,,Pb,,1,,I,,,3,,,100.0 >> 100.0,10.0 >> 15.0,TiO2-c | TiO2-mp,25.0 | 200.0,Spiro-MeOTAD,FK209; Li-TFSI; TBP,DMSO >> none,21.25
FA, MA,,,0.85,0.15,,,Pb,,1,,Br, I,,0.45,2.55,,150,15,TiO2-c | CsPbCl3-QDs,50.0 | nan,Spiro-MeOTAD,Li-TFSI; TBP,DMF; DMSO,18.62
FA, MA,,,0.85,0.15,,,Pb,,1,,Br, I,,0.45,2.55,,150,15,TiO2-c | CsPbCl3-QDs,50.0 | nan,Spiro-MeOTAD,Li-TFSI; TBP,DMF; DMSO,16.2
FA, MA,,,0.85,0.15,,,Pb,,1,,Br, I,,0.45,2.55,,150,15,TiO2-c | CsPbCl3-QDs,50.0 | nan,Spiro-MeOTAD,Li-TFSI; TBP,DMF; DMSO,19.82
FA, MA,,,0.85,0.15,,,Pb,,1,,Br, I,,0.45,2.55,,150,15,TiO2-c | CsPbBr3-QDs,50.0 | nan,Spiro-MeOTAD,Li-TFSI; TBP,DMF; DMSO,19.46
FA, MA,,,0.85,0.15,,,Pb,,1,,Br, I,,0.45,2.55,,150,15,TiO2-c | CsPbI3-QDs,50.0 | nan,Spiro-MeOTAD,Li-TFSI; TBP,DMF; DMSO,18.24
FA, MA,,,0.85,0.15,,,Pb,,1,,Br, I,,0.45,2.55,,150,15,TiO2-c,50,Spiro-MeOTAD,Li-TFSI; TBP,DMF; DMSO,17.1
FA, MA,,,0.85,0.15,,,Pb,,1,,Br, I,,0.45,2.55,,150,10,TiO2-c | TiO2-mp,30.0 | 150.0,Spiro-MeOTAD,Li-TFSI; TBP,DMF; DMSO,17.8
FA, MA,,,0.85,0.15,,,Pb,,1,,Br, I,,0.45,2.55,,150,10,TiO2-c | TiO2-mp,30.0 | 150.0,TDAB,Li-TFSI; TBP,DMF; DMSO,13.6
FA, MA,,,0.85,0.15,,,Pb,,1,,Br, I,,0.45,2.55,,150,10,TiO2-c | TiO2-mp,30.0 | 150.0,TDAC,Li-TFSI; TBP,DMF; DMSO,11.5
FA,,,,1,,,,Pb,,1,,I,,,3,,,100 >> 150,10.0 >> 15.0,TiO2-c,60,Spiro-MeOTAD,Li-TFSI; TBP,DMF >> IPA,8
FA,,,,1,,,,Pb,,1,,I,,,3,,,100 >> 150,10.0 >> 15.0,TiO2-c,60,Spiro-MeOTAD,Li-TFSI; TBP,DMF >> IPA,8.98
FA,,,,1,,,,Pb,,1,,I,,,3,,,100 >> 150,10.0 >> 15.0,TiO2-c,60,Spiro-MeOTAD,Li-TFSI; TBP,DMF >> IPA,10.7
FA,,,,1,,,,Pb,,1,,I,,,3,,,100 >> 150,10.0 >> 15.0,TiO2-c,60,Spiro-MeOTAD,Li-TFSI; TBP,DMF >> IPA,12.17
FA,,,,1,,,,Pb,,1,,I,,,3,,,100 >> 150,10.0 >> 15.0,TiO2-c,60,Spiro-MeOTAD,Li-TFSI; TBP,DMF >> IPA,10.38
FA,,,,1,,,,Pb,,1,,I,,,3,,,100 >> 150,10.0 >> 15.0,TiO2-c,60,Spiro-MeOTAD,Li-TFSI; TBP,DMF >> IPA,11.47
FA,,,,1,,,,Pb,,1,,I,,,3,,,100 >> 150,10.0 >> 15.0,TiO2-c,60,Spiro-MeOTAD,Li-TFSI; TBP,DMF >> IPA,9.73
FA,,,,1,,,,Pb,,1,,I,,,3,,,100 >> 150,10.0 >> 15.0,TiO2-c,60,Spiro-MeOTAD,Li-TFSI; TBP,DMF >> IPA,11.37
FA,,,,1,,,,Pb,,1,,I,,,3,,,100 >> 150,10.0 >> 15.0,TiO2-c,60,Spiro-MeOTAD,Li-TFSI; TBP,DMF >> IPA,7.82
FA,,,,1,,,,Pb,,1,,I,,,3,,,100 >> 150,10.0 >> 15.0,TiO2-c,60,Spiro-MeOTAD,Li-TFSI; TBP,DMF >> IPA,10.11
FA, MA,,,0.85,0.15,,,Pb,,1,,Br, I,,0.45,2.55,,120,45,SnO2-c,10,Spiro-MeOTAD,Li-TFSI; TBP,DMF; DMSO,15.8
FA, MA,,,0.85,0.15,,,Pb,,1,,Br, I,,0.45,2.55,,120,45,SnO2-c,20,Spiro-MeOTAD,Li-TFSI; TBP,DMF; DMSO,17.8
FA, MA,,,0.85,0.15,,,Pb,,1,,Br, I,,0.45,2.55,,120,45,SnO2-c,30,Spiro-MeOTAD,Li-TFSI; TBP,DMF; DMSO,15.9
FA, MA,,,0.85,0.15,,,Pb,,1,,Br, I,,0.45,2.55,,120,45,SnO2-c,40,Spiro-MeOTAD,Li-TFSI; TBP,DMF; DMSO,14.1
FA, MA,,,0.75,0.25,,,Pb,,1,,I,,,3,,,60.0 >> 140.0,Unknown >> 10.0,TiO2-c | TiO2-mp,30.0 | 300.0,Spiro-MeOTAD,Li-TFSI; TBP,DMF >> IPA,15.51
FA, MA,,,0.95,0.05,,,Pb,,1,,Br, I,,0.15,2.85,,150,10,EG-PEDOT:PSS | Ti | SnO2-c | TiO2-c,nan | 6.0 | nan | nan,Spiro-MeOTAD,FK209; Li-TFSI; TBP,DMF; DMSO,12.7
FA, MA,,,0.75,0.25,,,Pb,,1,,Br, I,,0.24,2.76,,150; 100,10.0; 30.0,TiO2-c,20,dly-1,Li-TFSI; TBP,DMF; DMSO,16.94
FA, MA,,,0.75,0.25,,,Pb,,1,,Br, I,,0.24,2.76,,150; 100,10.0; 30.0,TiO2-c,20,dly-2,Li-TFSI; TBP,DMF; DMSO,18.09
FA, MA,,,0.75,0.25,,,Pb,,1,,Br, I,,0.24,2.76,,150; 100,10.0; 30.0,TiO2-c,20,Spiro-MeOTAD,Li-TFSI; TBP,DMF; DMSO,16
FA, MA,,,0.75,0.25,,,Pb,,1,,Br, I,,0.24,2.76,,150; 100,10.0; 30.0,TiO2-c,20,Spiro-MeOTAD,Li-TFSI; TBP,DMF; DMSO,19.44
FA, MA,,,0.75,0.25,,,Pb,,1,,Br, I,,0.24,2.76,,150; 100,10.0; 30.0,TiO2-c,20,dly-1,Li-TFSI; TBP,DMF; DMSO,16.94
FA, MA,,,0.75,0.25,,,Pb,,1,,Br, I,,0.24,2.76,,150; 100,10.0; 30.0,TiO2-c,20,dly-2,Li-TFSI; TBP,DMF; DMSO,18.09
FA, MA,,,0.75,0.25,,,Pb,,1,,Br, I,,0.24,2.76,,150; 100,10.0; 30.0,TiO2-c,20,Spiro-MeOTAD,Li-TFSI; TBP,DMF; DMSO,19.44
FA,,,,1,,,,Pb,,1,,I,,,3,,,170,10,TiO2-c,30,Spiro-MeOTAD,Li-TFSI; TBP,DMF,12.21
FA, MA,,,0.85,0.15,,,Pb,,1,,Br, I,,0.45,2.55,,100,60,TiO2-c | TiO2-mp,nan | 200.0,X2,FK209; Li-TFSI; TBP,DMF; DMSO,15.45
FA, MA,,,0.85,0.15,,,Pb,,1,,Br, I,,0.45,2.55,,100,60,TiO2-c | TiO2-mp,nan | 200.0,X21,FK209; Li-TFSI; TBP,DMF; DMSO,17.33
FA, MA,,,0.85,0.15,,,Pb,,1,,Br, I,,0.45,2.55,,100,60,TiO2-c | TiO2-mp,nan | 200.0,X22,FK209; Li-TFSI; TBP,DMF; DMSO,14.6
FA, MA,,,0.85,0.15,,,Pb,,1,,Br, I,,0.45,2.55,,100,60,TiO2-c | TiO2-mp,nan | 200.0,X23,FK209; Li-TFSI; TBP,DMF; DMSO,12.31
FA, MA,,,0.81,0.15,,,Pb,,1,,Br, I,,0.45,2.51,,100,60,TiO2-c | TiO2-mp,30.0 | 180.0,Spiro-MeOTAD,FK209; Li-TFSI; TBP,DMF; DMSO,17.2
FA, MA,,,0.85,0.15,,,Pb,,1,,Br, I,,0.45,2.55,,100,10,TiO2-c | TiO2-mp,30.0 | 150.0,Spiro-MeOTAD,Li-TFSI; TBP,DMF; DMSO,18.57
FA, MA,,,0.85,0.15,,,Pb,,1,,Br, I,,0.45,2.55,,100,10,TiO2-c | TiO2-mp,60.0 | 100.0,PTAA,Li-TFSI; TBP,DMF; DMSO,18.4
FA, MA,,,0.85,0.15,,,Pb,,1,,Br, I,,0.45,2.55,,25.0 >> 100.0,10.0 >> 60.0,TiO2-c | TiO2-mp,15.0 | nan,Spiro-MeOTAD,Li-TFSI; TBP,acetonitrile; DMSO >> IPA,15.46
FA, MA,,,0.85,0.15,,,Pb,,1,,Br, I,,0.45,2.55,,100,30,TiO2-c | TiO2-mp,nan | 200.0,IDT1,Li-TFSI; TBP,DMF; DMSO,18.51
FA, MA,,,0.85,0.15,,,Pb,,1,,Br, I,,0.45,2.55,,100,30,TiO2-c | TiO2-mp,nan | 200.0,IDT2,Li-TFSI; TBP,DMF; DMSO,15.36
FA, MA,,,0.85,0.15,,,Pb,,1,,Br, I,,0.45,2.55,,160,45,TiO2-c | TiO2-mp,40.0 | 150.0,PVK,NPh2O2C2H6,DMF; DMSO,15.98
FA, MA,,,0.85,0.15,,,Pb,,1,,Br, I,,0.45,2.55,,160,45,TiO2-c | TiO2-mp,40.0 | 150.0,PVK,NPh2O2C2H6,DMF; DMSO,16.71
FA, MA,,,0.25,0.75,,,Sn,,1,,I,,,3,,,100,10,TiO2-c | TiO2-mp,nan | 400.0,Spiro-MeOTAD,Li-TFSI; TBP,DMF; DMSO,2.95
FA, MA,,,0.5,0.5,,,Sn,,1,,I,,,3,,,100,10,TiO2-c | TiO2-mp,nan | 400.0,Spiro-MeOTAD,Li-TFSI; TBP,DMF; DMSO,4.07
FA,,,,0.75,,,,Sn,,0.25,,I,,,3,,,100,10,TiO2-c | TiO2-mp,nan | 400.0,Spiro-MeOTAD,Li-TFSI; TBP,DMF; DMSO,5.37
FA,,,,1,,,,Sn,,1,,I,,,3,,,100,10,TiO2-c | TiO2-mp,nan | 400.0,Spiro-MeOTAD,Li-TFSI; TBP,DMF; DMSO,3.67
FA, MA,,,0.85,0.15,,,Pb,,1,,Br, I,,0.45,2.55,,100,10,ZnO-np,70,NiO-c | NiO-mp,Cu | Ag; Cu,DMF; DMSO,19.34
FA, MA,,,0.85,0.15,,,Pb,,1,,Br, I,,0.45,2.55,,100,10,ZnO-np,70,NiO-c | NiO-mp,Cu | Ag; Cu,DMF; DMSO,17.98
FA, MA,,,0.85,0.15,,,Pb,,1,,Br, I,,0.45,2.55,,100,10,ZnO-mp | ZnO-np,nan | 70.0,NiO-c | NiO-mp,Cu | Ag; Cu,DMF; DMSO,21.11
FA, MA,,,0.85,0.15,,,Pb,,1,,Br, I,,0.45,2.55,,100,10,ZnO-mp | ZnO-np,nan | 70.0,NiO-c | NiO-mp,Cu | Ag; Cu,DMF; DMSO,20.01
FA, MA,,,0.85,0.15,,,Pb,,1,,Br, I,,0.45,2.55,,90,60,TiO2-c | TiO2-mp,30.0 | 150.0,KR122,FK209; Li-TFSI; TBP,DMF; DMSO,9
FA, MA,,,0.85,0.15,,,Pb,,1,,Br, I,,0.45,2.55,,90,60,TiO2-c | TiO2-mp,30.0 | 150.0,KR131,FK209; Li-TFSI; TBP,DMF; DMSO,18.3
FA, MA,,,0.85,0.15,,,Pb,,1,,Br, I,,0.45,2.55,,90,60,TiO2-c | TiO2-mp,30.0 | 150.0,KR133,FK209; Li-TFSI; TBP,DMF; DMSO,16.8
FA, MA,,,0.85,0.15,,,Pb,,1,,Br, I,,0.45,2.55,,90,60,TiO2-c | TiO2-mp,30.0 | 150.0,KR145,FK209; Li-TFSI; TBP,DMF; DMSO,11.9
FA, MA,,,0.85,0.15,,,Pb,,1,,Br, I,,0.45,2.55,,90,60,TiO2-c | TiO2-mp,30.0 | 150.0,Spiro-MeOTAD,FK209; Li-TFSI; TBP,DMF; DMSO,17.9
FA, MA,,,0.85,0.15,,,Pb,,1,,Br, I,,0.45,2.55,,100,15,PCBM-60,50,NiO-c,Li; Mg,DMSO,18.21
FA, MA,,,0.85,0.15,,,Pb,,1,,Br, I,,0.45,2.55,,100,15,PCBM-60,50,NiO-c,Li; Mg,DMSO,18.3
FA, MA,,,0.83,0.17,,,Pb,,1,,Br, I,,0.5,2.5,,100,60,Nb2O5-c | Nb2O5-mp,100.0 | 600.0,Spiro-MeOTAD,Li-TFSI; TBP,DMF; DMSO,17.4
FA, MA,,,0.83,0.17,,,Pb,,1,,Br, I,,0.5,2.5,,100,60,Nb2O5-c,100,Spiro-MeOTAD,Li-TFSI; TBP,DMF; DMSO,18.2
FA, MA,,,0.83,0.17,,,Pb,,1,,Br, I,,0.5,2.5,,100,60,Nb2O5-c,200,Spiro-MeOTAD,Li-TFSI; TBP,DMF; DMSO,16.7
FA, MA,,,0.83,0.17,,,Pb,,1,,Br, I,,0.5,2.5,,100,60,Nb2O5-c,100,Spiro-MeOTAD,Li-TFSI; TBP,DMF; DMSO,19.2
FA, MA,,,0.83,0.17,,,Pb,,1,,Br, I,,0.5,2.5,,100,60,Nb2O5-c,50,Spiro-MeOTAD,Li-TFSI; TBP,DMF; DMSO,18.6
FA, MA,,,0.85,0.15,,,Pb,,1,,Br, I,,0.45,2.55,,100,10,TiO2-c,20,Spiro-MeOTAD,Li-TFSI,DMF; DMSO,19.9
FA, MA,,,0.85,0.15,,,Pb,,1,,Br, I,,0.45,2.55,,100,10,TiO2-c,20,Spiro-MeOTAD,Li-TFSI,DMF; DMSO,16.8
FA, MA,,,0.95,0.05,,,Pb,,1,,Br, I,,0.15,2.85,,65.0; 135.0,1.0; 1.0,nTi-MOF,20,Spiro-MeOTAD,Li-TFSI; TBP,DMF; DMSO,16.41
FA, MA,,,0.95,0.05,,,Pb,,1,,Br, I,,0.15,2.85,,65.0; 135.0,1.0; 1.0,nTi-MOF | PCBM-60,20.0 | nan,Spiro-MeOTAD,Li-TFSI; TBP,DMF; DMSO,18.94
FA, MA,,,0.95,0.05,,,Pb,,1,,Br, I,,0.15,2.85,,65.0; 135.0,1.0; 1.0,nTi-MOF | PCBM-60,20.0 | nan,Spiro-MeOTAD,Li-TFSI; TBP,DMF; DMSO,17.43
FA, MA,,,0.95,0.05,,,Pb,,1,,Br, I,,0.15,2.85,,65.0; 135.0,1.0; 1.0,TiO2-c,50,Spiro-MeOTAD,Li-TFSI; TBP,DMF; DMSO,14.15
FA, MA,,,0.95,0.05,,,Pb,,1,,Br, I,,0.15,2.85,,65.0; 135.0,1.0; 1.0,TiO2-c | PCBM-60,50.0 | nan,Spiro-MeOTAD,Li-TFSI; TBP,DMF; DMSO,15.82
FA, MA,,,0.95,0.05,,,Pb,,1,,Br, I,,0.15,2.85,,130,10,TiO2-c,70,PTAA,Li-TFSI; TBP,DMF; DMSO,17.03
FA, MA,,,0.95,0.05,,,Pb,,1,,Br, I,,0.15,2.85,,130,10,TiO2-c,70,PTAA,Li-TFSI; TBP,DMF; DMSO,17.03
FA, MA,,,0.95,0.05,,,Pb,,1,,Br, I,,0.15,2.85,,130,10,TiO2-c | SnO2-c,70.0 | 10.0,PTAA,Li-TFSI; TBP,DMF; DMSO,20.1
FA, MA,,,0.95,0.05,,,Pb,,1,,Br, I,,0.15,2.85,,130,10,TiO2-c | SnO2-c,70.0 | 10.0,PTAA,Li-TFSI; TBP,DMF; DMSO,20.1
FA, MA,,,0.95,0.05,,,Pb,,1,,Br, I,,0.15,2.85,,130,10,TiO2-c,70,PTAA,Li-TFSI; TBP,DMF; DMSO,17.03
FA, MA,,,0.95,0.05,,,Pb,,1,,Br, I,,0.15,2.85,,130,10,TiO2-c | SnO2-c,70.0 | 10.0,PTAA,Li-TFSI; TBP,DMF; DMSO,20.98
FA, MA,,,0.95,0.05,,,Pb,,1,,Br, I,,0.15,2.85,,130,10,TiO2-c,70,PTAA,Li-TFSI; TBP,DMF; DMSO,17.03
FA, MA,,,0.95,0.05,,,Pb,,1,,Br, I,,0.15,2.85,,130,10,TiO2-c | SnO2-c,70.0 | 10.0,PTAA,Li-TFSI; TBP,DMF; DMSO,20.98
FA,,,,1,,,,Pb,,1,,I,,,3,,,100,5,TiO2-c | TiO2-mp,30.0 | 30.0,Spiro-MeOTAD,Li-TFSI; TBP,DMF,10.4
FA, MA,,,0.87,0.13,,,Pb,,1,,Br, I,,0.39,2.61,,150,20,SnO2-np,250,Spiro-MeOTAD,Li-TFSI; TBP,DMF; DMSO,18.86
FA, MA,,,0.87,0.13,,,Pb,,1,,Br, I,,0.39,2.61,,150,20,SnO2-np,250,Spiro-MeOTAD,Li-TFSI; TBP,DMF; DMSO,20.11
FA, MA,,,0.83,0.17,,,Pb,,1,,I,,,3,,,70.0 >> 100.0,10.0 >> 20.0,TiO2-c | TiO2-mp,50.0 | 150.0,Spiro-MeOTAD,Li-TFSI; TBP,DMF; DMSO >> IPA,15.82
FA, MA,,,0.83,0.17,,,Pb,,1,,I,,,3,,,70.0 >> 100.0,10.0 >> 20.0,TiO2-c | TiO2-mp,50.0 | 150.0,Spiro-MeOTAD,Li-TFSI; TBP,DMF; DMSO >> IPA,17.31
FA, MA,,,0.85,0.15,,,Pb,,1,,Br, I,,0.45,2.55,,150,10,TiO2-c,40,Spiro-MeOTAD,FK209; Li-TFSI; TBP,DMF; DMSO,16.71
FA, MA,,,0.85,0.15,,,Pb,,1,,Br, I,,0.45,2.55,,150,10,TiO2-c | TiO2-nw,40.0 | nan,Spiro-MeOTAD,FK209; Li-TFSI; TBP,DMF; DMSO,18.31
FA, MA,,,0.85,0.15,,,Pb,,1,,Br, I,,0.45,2.55,,150,10,TiO2-c | TiO2-nw,40.0 | nan,Spiro-MeOTAD,FK209; Li-TFSI; TBP,DMF; DMSO,19.86
FA, MA,,,0.4,0.6,,,Pb,,1,,I,,,3,,,100,Unknown,TiO2-c | TiO2-mp,50.0 | nan,Spiro-MeOTAD,FK209; Li-TFSI; TBP,DMF; DMSO,18.05
FA, MA,,,0.85,0.15,,,Pb,,1,,Br, I,,0.45,2.55,,100,50,TiO2-c | TiO2-mp,70.0 | 180.0,Spiro-MeOTAD,FK209; Li-TFSI; TBP,DMF; DMSO,1.47
FA, MA,,,0.85,0.15,,,Pb,,1,,Br, I,,0.45,2.55,,100,50,TiO2-c | TiO2-mp,70.0 | 180.0,Spiro-MeOTAD,FK209; Li-TFSI; TBP,DMF; DMSO,5.63
FA, MA,,,0.85,0.15,,,Pb,,1,,Br, I,,0.45,2.55,,100,50,TiO2-c | TiO2-mp,70.0 | 180.0,Spiro-MeOTAD,FK209; Li-TFSI; TBP,DMF; DMSO,17.75
FA, MA,,,0.85,0.15,,,Pb,,1,,Br, I,,0.45,2.55,,100,50,TiO2-c | TiO2-mp,70.0 | 180.0,Spiro-MeOTAD,FK209; Li-TFSI; TBP,DMF; DMSO,10.13
FA, MA,,,0.85,0.15,,,Pb,,1,,Br, I,,0.45,2.55,,100,50,TiO2-c | TiO2-mp,70.0 | 180.0,Spiro-MeOTAD,FK209; Li-TFSI; TBP,DMF; DMSO,17.1
FA, MA,,,0.85,0.15,,,Pb,,1,,Br, I,,0.45,2.55,,100,50,TiO2-c | TiO2-mp,70.0 | 180.0,Spiro-MeOTAD,FK209; Li-TFSI; TBP,DMF; DMSO,17.41
FA, MA,,,0.85,0.15,,,Pb,,1,,Br, I,,0.45,2.55,,100,50,TiO2-c | TiO2-mp,70.0 | 180.0,Spiro-MeOTAD,FK209; Li-TFSI; TBP,DMF; DMSO,17.34
FA, MA,,,0.85,0.15,,,Pb,,1,,Br, I,,0.45,2.55,,100,50,TiO2-c | TiO2-mp,70.0 | 180.0,Spiro-MeOTAD,FK209; Li-TFSI; TBP,DMF; DMSO,16.99
FA, MA,,,0.9,0.1,,,Pb,,1,,Br, I,,0.1,2.9,,70.0 >> 150.0,1.0 >> 15.0,TiO2-c,50,Spiro-MeOTAD,FK209; Li-TFSI; TBP,DMF; DMSO >> IPA,18.6
FA, MA,,,0.9,0.1,,,Pb,,1,,Br, I,,0.1,2.9,,70.0 >> 150.0,1.0 >> 15.0,TiO2-c,50,Spiro-MeOTAD,FK209; Li-TFSI; TBP,DMF; DMSO >> IPA,19.9
FA, MA,,,0.9,0.1,,,Pb,,1,,Br, I,,0.1,2.9,,70.0 >> 150.0,1.0 >> 15.0,TiO2-c,50,Spiro-MeOTAD,FK209; Li-TFSI; TBP,DMF; DMSO >> IPA,20.4
FA, MA,,,0.9,0.1,,,Pb,,1,,Br, I,,0.1,2.9,,70.0 >> 150.0,1.0 >> 15.0,TiO2-c,50,Spiro-MeOTAD,FK209; Li-TFSI; TBP,DMF; DMSO >> IPA,18.8
FA, MA,,,0.9,0.1,,,Pb,,1,,Br, I,,0.1,2.9,,70.0 >> 150.0,1.0 >> 15.0,TiO2-c,50,Spiro-MeOTAD,FK209; Li-TFSI; TBP,DMF; DMSO >> IPA,18.7
FA, MA,,,0.9,0.1,,,Pb,,1,,Br, I,,0.1,2.9,,70.0 >> 150.0,1.0 >> 15.0,TiO2-c,50,Spiro-MeOTAD,FK209; Li-TFSI; TBP,DMF; DMSO >> IPA,20.6
FA, MA,,,0.9,0.1,,,Pb,,1,,Br, I,,0.1,2.9,,70.0 >> 150.0,1.0 >> 15.0,TiO2-c,50,Spiro-MeOTAD,FK209; Li-TFSI; TBP,DMF; DMSO >> IPA,17.7
FA, MA,,,0.9,0.1,,,Pb,,1,,Br, I,,0.1,2.9,,70.0 >> 150.0,1.0 >> 15.0,TiO2-c,80,Spiro-MeOTAD,FK209; Li-TFSI; TBP,DMF; DMSO >> IPA,18.3
FA,,,,1,,,,Pb,,1,,I,,,3,,,50; 150,3.0; 30.0,TiO2-c,60,Spiro-MeOTAD,Li-TFSI; TBP,DMF; DMSO,9.96
FA,,,,1,,,,Pb,,1,,I,,,3,,,50; 150,3.0; 30.0,TiO2-c,60,Spiro-MeOTAD,Li-TFSI; TBP,DMF; DMSO,12.79
FA,,,,1,,,,Pb,,1,,I,,,3,,,50; 150,3.0; 30.0,TiO2-c,60,Spiro-MeOTAD,Li-TFSI; TBP,DMF; DMSO,12.93
FA,,,,1,,,,Pb,,1,,I,,,3,,,50; 150,3.0; 30.0,TiO2-c,60,Spiro-MeOTAD,Li-TFSI; TBP,DMF; DMSO,12.16
FA,,,,1,,,,Pb,,1,,I,,,3,,,50; 150,3.0; 30.0,TiO2-c,60,Spiro-MeOTAD,Li-TFSI; TBP,DMF; DMSO,11.23
FA,,,,1,,,,Pb,,1,,I,,,3,,,50; 150,3.0; 30.0,TiO2-c,60,Spiro-MeOTAD,Li-TFSI; TBP,DMF; DMSO,8.17
FA,,,,1,,,,Pb,,1,,I,,,3,,,50; 150,3.0; 30.0,TiO2-c,60,Spiro-MeOTAD,Li-TFSI; TBP,DMF; DMSO,11.5
FA,,,,1,,,,Pb,,1,,I,,,3,,,50; 150,3.0; 30.0,TiO2-c,60,Spiro-MeOTAD,Li-TFSI; TBP,DMF; DMSO,13.6
FA, MA,,,0.85,0.15,,,Pb,,1,,Br, I,,0.45,2.55,,100,60,TiO2-c,20,PTAA,Li-TFSI; TBP,DMF; DMSO,11.13
FA, MA,,,0.85,0.15,,,Pb,,1,,Br, I,,0.45,2.55,,100,60,SnO2-c,100,PTAA,Li-TFSI; TBP,DMF; DMSO,16.36
FA, MA,,,0.85,0.15,,,Pb,,1,,Br, I,,0.45,2.55,,100,60,TiO2-c | SnO2-c,5.0 | 20.0,PTAA,Li-TFSI; TBP,DMF; DMSO,19.44
FA, MA,,,0.85,0.15,,,Pb,,1,,Br, I,,0.45,2.55,,100,60,TiO2-c | SnO2-c,5.0 | 20.0,PTAA,Li-TFSI; TBP,DMF; DMSO,18.1
FA, MA,,,0.85,0.15,,,Pb,,1,,Br, I,,0.45,2.55,,100,60,TiO2-c | SnO2-c,5.0 | 20.0,PTAA,Li-TFSI; TBP,DMF; DMSO,19.8
FA, MA,,,0.98,0.02,,,Pb,,1,,Br, I,,0.06,2.94,,100,90,TiO2-c | TiO2-mp,nan | 200.0,Spiro-MeOTAD,Li-TFSI; TBP,DMF; DMSO,16.87
FA, MA,,,0.85,0.15,,,Pb,,1,,Br, I,,0.45,2.55,,100,60,TiO2-c | TiO2-mp,nan | 180.0,Spiro-MeOTAD,FK209; Li-TFSI; TBP,DMF; DMSO,18.25
FA, MA,,,0.85,0.15,,,Pb,,1,,Br, I,,0.45,2.55,,100,60,TiO2-c | TiO2-mp,nan | 180.0,V852,FK209; Li-TFSI; TBP,DMF; DMSO,17.74
FA, MA,,,0.85,0.15,,,Pb,,1,,Br, I,,0.45,2.55,,100,60,TiO2-c | TiO2-mp,nan | 180.0,V859,FK209; Li-TFSI; TBP,DMF; DMSO,18.38
FA, MA,,,0.85,0.15,,,Pb,,1,,Br, I,,0.45,2.55,,100,60,TiO2-c | TiO2-mp,nan | 180.0,V862,FK209; Li-TFSI; TBP,DMF; DMSO,19.58
FA, MA,,,0.83,0.17,,,Pb,,1,,Br, I,,0.51,2.49,,100,60,TiO2-c | TiO2-mp,35.0 | 150.0,X60(TFSI)2,Li-TFSI; TBP,DMF; DMSO,17.2
FA, MA,,,0.83,0.17,,,Pb,,1,,Br, I,,0.51,2.49,,100,60,SnO2-c,15,Spiro-MeOTAD,FK209; Li-TFSI; TBP,DMF; DMSO,17.5
FA, MA,,,0.83,0.17,,,Pb,,1,,Br, I,,0.51,2.49,,100,60,SnO2-c,15,Spiro-MeOTAD,FK209; Li-TFSI; TBP,DMF; DMSO,20.3
FA, MA,,,0.83,0.17,,,Pb,,1,,Br, I,,0.51,2.49,,100,60,SnO2-c,15,Spiro-MeOTAD,FK209; Li-TFSI; TBP,DMF; DMSO,18.08
FA, MA,,,0.83,0.17,,,Pb,,1,,Br, I,,0.51,2.49,,100,60,SnO2-c,15,Spiro-MeOTAD,FK209; Li-TFSI; TBP,DMF; DMSO,18.17
FA, MA,,,0.83,0.17,,,Pb,,1,,Br, I,,0.17,2.83,,70.0 >> 150.0,1.0 >> 15.0,SnO2-np,30,Spiro-MeOTAD,Li-TFSI; TBP,DMF; DMSO >> IPA,14.74
FA, MA,,,0.83,0.17,,,Pb,,1,,Br, I,,0.17,2.83,,70.0 >> 150.0,1.0 >> 15.0,SnO2-np,30,Spiro-MeOTAD,Li-TFSI; TBP,DMF; DMSO >> IPA,15.66
FA, MA,,,0.83,0.17,,,Pb,,1,,Br, I,,0.17,2.83,,70.0 >> 150.0,1.0 >> 15.0,SnO2-np,30,Spiro-MeOTAD,Li-TFSI; TBP,DMF; DMSO >> IPA,13.81
FA, MA,,,0.83,0.17,,,Pb,,1,,Br, I,,0.17,2.83,,70.0 >> 150.0,1.0 >> 15.0,Au-np; SnO2-np,30,Spiro-MeOTAD,Li-TFSI; TBP,DMF; DMSO >> IPA,16.7
FA, MA,,,0.83,0.17,,,Pb,,1,,Br, I,,0.17,2.83,,70.0 >> 150.0,1.0 >> 15.0,Au-np; SnO2-np,30,Spiro-MeOTAD,Li-TFSI; TBP,DMF; DMSO >> IPA,16.98
FA, MA,,,0.83,0.17,,,Pb,,1,,Br, I,,0.17,2.83,,70.0 >> 150.0,1.0 >> 15.0,Au-np; SnO2-np,30,Spiro-MeOTAD,Li-TFSI; TBP,DMF; DMSO >> IPA,18.02
FA, MA,,,0.83,0.17,,,Pb,,1,,Br, I,,0.47,2.53,,100,60,TiO2-c | TiO2-mp,nan | 230.0,Spiro-MeOTAD,Li-TFSI; TBP,DMF; DMSO,16.13
FA, MA,,,0.83,0.17,,,Pb,,1,,Br, I,,0.47,2.53,,100,60,TiO2-c | TiO2-mp | BaTiO3,nan | 230.0 | nan,Spiro-MeOTAD,Li-TFSI; TBP,DMF; DMSO,17.21
FA, MA,,,0.83,0.17,,,Pb,,1,,Br, I,,0.47,2.53,,100,60,TiO2-c | TiO2-mp | BaTiO3,nan | 230.0 | nan,Spiro-MeOTAD,Li-TFSI; TBP,DMF; DMSO,17.53
FA, MA,,,0.83,0.17,,,Pb,,1,,Br, I,,0.47,2.53,,100,60,TiO2-c | TiO2-mp | BaTiO3,nan | 230.0 | nan,Spiro-MeOTAD,Li-TFSI; TBP,DMF; DMSO,17.87
FA, MA,,,0.83,0.17,,,Pb,,1,,Br, I,,0.47,2.53,,100,60,TiO2-c | TiO2-mp | BaTiO3,nan | 230.0 | nan,Spiro-MeOTAD,Li-TFSI; TBP,DMF; DMSO,17.41
FA, MA,,,0.83,0.17,,,Pb,,1,,Br, I,,0.47,2.53,,100,60,TiO2-c | TiO2-mp | BaTiO3,nan | 230.0 | nan,Spiro-MeOTAD,Li-TFSI; TBP,DMF; DMSO,16.36
FA, MA,,,0.85,0.15,,,Pb,,1,,Br, I,,0.45,2.55,,100,60,TiO2-c | TiO2-mp,nan | 170.0,HL-1,2-Py; Li-TFSI,DMF; DMSO,16.14
FA, MA,,,0.85,0.15,,,Pb,,1,,Br, I,,0.45,2.55,,100,60,TiO2-c | TiO2-mp,nan | 170.0,HL-2,2-Py; Li-TFSI,DMF; DMSO,18.34
FA, MA,,,0.85,0.15,,,Pb,,1,,Br, I,,0.45,2.55,,100,60,TiO2-c | TiO2-mp,nan | 170.0,HL-1,2-Py; Li-TFSI,DMF; DMSO,16.14
FA, MA,,,0.85,0.15,,,Pb,,1,,Br, I,,0.45,2.55,,100,60,TiO2-c | TiO2-mp,nan | 170.0,HL-2,2-Py; Li-TFSI,DMF; DMSO,18.34
FA, MA,,,0.85,0.15,,,Pb,,1,,Br, I,,0.45,2.55,,100,60,TiO2-c | TiO2-mp,nan | 170.0,HL-2,2-Py; Li-TFSI,DMF; DMSO,18.34
FA, MA,,,0.85,0.15,,,Pb,,1,,Br, I,,0.45,2.55,,100,60,TiO2-c | TiO2-mp,nan | 170.0,Spiro-MeOTAD,Li-TFSI; TBP,DMF; DMSO,18.77
FA, MA,,,0.85,0.15,,,Pb,,1,,Br, I,,0.45,2.55,,100,15,TiO2-c | TiO2-mp,33.7 | 67.5,Spiro-MeOTAD,FK209; Li-TFSI; TBP,DMF; DMSO,17.8
FA, MA,,,0.85,0.15,,,Pb,,1,,Br, I,,0.45,2.55,,100,15,TiO2-c | TiO2-mp,33.7 | 67.5,Spiro-MeOTAD,FK209; Li-TFSI; TBP,DMF; DMSO,18.7
FA, MA,,,0.85,0.15,,,Pb,,1,,Br, I,,0.45,2.55,,100,15,TiO2-c | TiO2-mp,33.7 | 67.5,Spiro-MeOTAD,FK209; Li-TFSI; TBP,DMF; DMSO,19.1
FA, MA,,,0.85,0.15,,,Pb,,1,,Br, I,,0.45,2.55,,100,15,TiO2-c | TiO2-mp,33.7 | 67.5,Spiro-MeOTAD,FK209; Li-TFSI; TBP,DMF; DMSO,18.6
FA, MA,,,0.85,0.15,,,Pb,,1,,Br, I,,0.45,2.55,,100,15,TiO2-c | TiO2-mp,33.7 | 67.5,Spiro-MeOTAD,FK209; Li-TFSI; TBP,DMF; DMSO,19.1
FA, MA,,,0.85,0.15,,,Pb,,1,,Br, I,,0.45,2.55,,100,15,TiO2-c | TiO2-mp,33.7 | 67.5,Spiro-MeOTAD,FK209; Li-TFSI; TBP,DMF; DMSO,17.6
FA, MA,,,0.85,0.15,,,Pb,,1,,Br, I,,0.45,2.55,,130,10,TiO2-c | TiO2-mp,33.7 | 67.5,Spiro-MeOTAD,FK209; Li-TFSI; TBP,DMF; DMSO,17.3
FA, MA,,,0.85,0.15,,,Pb,,1,,Br, I,,0.45,2.55,,130,10,TiO2-c | TiO2-mp,33.7 | 67.5,Spiro-MeOTAD,FK209; Li-TFSI; TBP,DMF; DMSO,15.7
FA, MA,,,0.85,0.15,,,Pb,,1,,Br, I,,0.45,2.55,,130,10,TiO2-c | TiO2-mp,33.7 | 67.5,Spiro-MeOTAD,FK209; Li-TFSI; TBP,DMF; DMSO,7.9
FA, MA,,,0.85,0.15,,,Pb,,1,,Br, I,,0.45,2.55,,130,10,TiO2-c | TiO2-mp,33.7 | 67.5,Spiro-MeOTAD,FK209; Li-TFSI; TBP,DMF; DMSO,19.1
FA, MA,,,0.85,0.15,,,Pb,,1,,Br, I,,0.45,2.55,,130,10,TiO2-c | TiO2-mp,33.7 | 67.5,Spiro-MeOTAD,FK209; Li-TFSI; TBP,DMF; DMSO,19.2
FA, MA,,,0.85,0.15,,,Pb,,1,,Br, I,,0.45,2.55,,130,10,TiO2-c | TiO2-mp,33.7 | 67.5,Spiro-MeOTAD,FK209; Li-TFSI; TBP,DMF; DMSO,18.4
FA, MA,,,0.85,0.15,,,Pb,,1,,Br, I,,0.45,2.55,,130,10,TiO2-c | TiO2-mp,33.7 | 67.5,Spiro-MeOTAD,FK209; Li-TFSI; TBP,DMF; DMSO,18.4
FA, MA,,,0.85,0.15,,,Pb,,1,,Br, I,,0.45,2.55,,130,10,TiO2-c | TiO2-mp,33.7 | 67.5,Spiro-MeOTAD,FK209; Li-TFSI; TBP,DMF; DMSO,19.6
FA, MA,,,0.85,0.15,,,Pb,,1,,Br, I,,0.45,2.55,,130,10,TiO2-c | TiO2-mp,33.7 | 67.5,Spiro-MeOTAD,FK209; Li-TFSI; TBP,DMF; DMSO,18.1
FA, MA,,,0.85,0.15,,,Pb,,1,,Br, I,,0.45,2.55,,130,15,SnO2-np,40,Spiro-MeOTAD,Li-TFSI; TBP,DMF; DMSO,19.77
FA, MA,,,0.92,0.08,,,Pb,,1,,I,,,3,,,70.0 >> 150.0,1.0 >> 15.0,SnO2-c,40,Spiro-MeOTAD,Li-TFSI; TBP,DMF; DMSO >> IPA,21.48
FA, MA,,,0.92,0.08,,,Pb,,1,,I,,,3,,,70.0 >> 150.0,1.0 >> 15.0,SnO2-c,40,Spiro-MeOTAD,Li-TFSI; TBP,DMF; DMSO >> IPA,20.95
FA, MA,,,0.92,0.08,,,Pb,,1,,I,,,3,,,70.0 >> 150.0,1.0 >> 15.0,SnO2-c,40,Spiro-MeOTAD,Li-TFSI; TBP,DMF; DMSO >> IPA,21.24
FA, MA,,,0.92,0.08,,,Pb,,1,,I,,,3,,,70.0 >> 150.0,1.0 >> 15.0,SnO2-c,40,Spiro-MeOTAD,Li-TFSI; TBP,DMF; DMSO >> IPA,21.25
FA, MA,,,0.92,0.08,,,Pb,,1,,I,,,3,,,70.0 >> 150.0,1.0 >> 15.0,SnO2-c,40,Spiro-MeOTAD,Li-TFSI; TBP,DMF; DMSO >> IPA,20.53
FA, MA,,,0.92,0.08,,,Pb,,1,,I,,,3,,,70.0 >> 150.0,1.0 >> 15.0,SnO2-c,40,Spiro-MeOTAD,Li-TFSI; TBP,DMF; DMSO >> IPA,22.73
FA, MA,,,0.92,0.08,,,Pb,,1,,I,,,3,,,70.0 >> 150.0,1.0 >> 15.0,SnO2-c,40,Spiro-MeOTAD,Li-TFSI; TBP,DMF; DMSO >> IPA,16.64
FA, MA,,,0.92,0.08,,,Pb,,1,,I,,,3,,,70.0 >> 150.0,1.0 >> 15.0,SnO2-c,40,Spiro-MeOTAD,Li-TFSI; TBP,DMF; DMSO >> IPA,20.78
FA, MA,,,0.83,0.17,,,Pb,,1,,Br, I,,0.51,2.49,,100,60,TiO2-c,30,Spiro-MeOTAD,Li-TFSI; TBP,DMF; DMSO,18.71
FA, MA,,,0.83,0.17,,,Pb,,1,,Br, I,,0.51,2.49,,170; 100,10.0; 30.0,TiO2-c,20,Spiro-MeOTAD,Li-TFSI; TBP,DMF; DMSO,4
FA, MA,,,0.83,0.17,,,Pb,,1,,Br, I,,0.51,2.49,,170; 100,10.0; 30.0,TiO2-c,20,Spiro-MeOTAD,Li-TFSI; TBP,DMF,14.1
FA, MA,,,0.83,0.17,,,Pb,,1,,Br, I,,0.51,2.49,,170; 100,10.0; 30.0,TiO2-c,20,Spiro-MeOTAD,Li-TFSI; TBP,DMF,14.9
FA, MA,,,0.83,0.17,,,Pb,,1,,Br, I,,0.51,2.49,,170; 100,10.0; 30.0,TiO2-c,20,Spiro-MeOTAD,Li-TFSI; TBP,DMF,16.1
FA, MA,,,0.83,0.17,,,Pb,,1,,Br, I,,0.51,2.49,,170; 100,10.0; 30.0,TiO2-c,20,Spiro-MeOTAD,Li-TFSI; TBP,DMF,18.6
FA, MA,,,0.83,0.17,,,Pb,,1,,Br, I,,0.51,2.49,,170; 100,10.0; 30.0,TiO2-c,20,Spiro-MeOTAD,Li-TFSI; TBP,DMF,15.2
FA, MA,,,0.8,0.2,,,Pb,,1,,I,,,3,,,100.0 >> 150.0,10.0 >> 20.0,TiO2-c,50,Spiro-MeOTAD,Li-TFSI; TBP,DMF >> IPA,18
FA, MA,,,0.8,0.2,,,Pb,,1,,I,,,3,,,100.0 >> 150.0,10.0 >> 20.0,TiO2-c,50,Spiro-MeOTAD,Li-TFSI; TBP,DMF >> IPA,16.1
FA, MA,,,0.3,0.7,,,Pb,,1,,I,,,3,,,150,1.2,TiO2-c,10,Spiro-MeOTAD,Li-TFSI; TBP,DMF; NMP,15.6
FA, MA,,,0.3,0.7,,,Pb,,1,,I,,,3,,,150,1.2,TiO2-c,45,Spiro-MeOTAD,Li-TFSI; TBP,DMF; NMP,13.12
FA, MA,,,0.3,0.7,,,Pb,,1,,I,,,3,,,150,1.2,TiO2-c,100,Spiro-MeOTAD,Li-TFSI; TBP,DMF; NMP,9.42
FA, MA,,,0.3,0.7,,,Pb,,1,,I,,,3,,,150,1.2,TiO2-c,10,Spiro-MeOTAD,Li-TFSI; TBP,DMF; NMP,18.08
FA, MA,,,0.3,0.7,,,Pb,,1,,I,,,3,,,150,1.2,TiO2-c,10,Spiro-MeOTAD,Li-TFSI; TBP,DMF; NMP,18.96
FA, MA,,,0.85,0.15,,,Pb,,1,,I,,,3,,,150,30,TiO2-c,50,Spiro-MeOTAD,Li-TFSI; TBP,DMF; DMSO,18.32
FA, MA,,,0.85,0.15,,,Pb,,1,,I,,,3,,,150,30,TiO2-c,50,Spiro-MeOTAD,Li-TFSI; TBP,DMF; DMSO,19.16
FA, MA,,,0.85,0.15,,,Pb,,1,,I,,,3,,,150,30,TiO2-c,50,Spiro-MeOTAD,Li-TFSI; TBP,DMF; DMSO,19.84
FA, MA,,,0.85,0.15,,,Pb,,1,,I,,,3,,,150,30,TiO2-c,50,Spiro-MeOTAD,Li-TFSI; TBP,DMF; DMSO,19.03
FA, MA,,,0.85,0.15,,,Pb,,1,,I,,,3,,,150,30,TiO2-c,50,Spiro-MeOTAD,Li-TFSI; TBP,DMF; DMSO,18.93
FA, MA,,,0.85,0.15,,,Pb,,1,,Br, I,,0.45,2.55,,100,60,TiO2-c | TiO2-mp,nan | 200.0,Spiro-MeOTAD,BMPyTFSI,DMF; DMSO,12.6
FA, MA,,,0.85,0.15,,,Pb,,1,,Br, I,,0.45,2.55,,100,60,TiO2-c | TiO2-mp,nan | 200.0,Spiro-MeOTAD,BMPyTFSI,DMF; DMSO,14.05
FA, MA,,,0.85,0.15,,,Pb,,1,,Br, I,,0.45,2.55,,100,60,TiO2-c | TiO2-mp,nan | 200.0,Spiro-MeOTAD,BMPyTFSI,DMF; DMSO,12.24
FA, MA,,,0.85,0.15,,,Pb,,1,,Br, I,,0.45,2.55,,100,60,TiO2-c | TiO2-mp,nan | 200.0,Spiro-MeOTAD,BMPyTFSI,DMF; DMSO,12.19
FA, MA,,,0.85,0.15,,,Pb,,1,,Br, I,,0.45,2.55,,100,60,TiO2-c | TiO2-mp,nan | 200.0,Spiro-MeOTAD,Li-TFSI; TPB,DMF; DMSO,14.26
FA, MA,,,0.85,0.15,,,Pb,,1,,Br, I,,0.45,2.55,,100,60,TiO2-c | TiO2-mp,nan | 200.0,Spiro-MeOTAD,FK209; Li-TFSI; TBP,DMF; DMSO,14.96
FA, MA,,,0.85,0.15,,,Pb,,1,,Br, I,,0.45,2.55,,100,60,TiO2-c | TiO2-mp,nan | 200.0,Spiro-MeOTAD,Undoped,DMF; DMSO,4.5
FA, MA,,,0.85,0.15,,,Pb,,1,,Br, I,,0.45,2.55,,100,50,TiO2-c | TiO2-mp,30.0 | 200.0,PTAA,Li-TFSI; TBP,DMF; DMSO,20.4
FA, MA,,,0.85,0.15,,,Pb,,1,,Br, I,,0.45,2.55,,100,50,TiO2-c | TiO2-mp,30.0 | 200.0,PTAA,Li-TFSI; TBP,DMF; DMSO,19.8
FA, MA,,,0.84,0.16,,,Pb,,1,,Br, I,,0.45,2.55,,100,60,TiO2-c | TiO2-mp,40.0 | nan,Spiro-MeOTAD,Li-TFSI; TBP,DMF; DMSO,18.6
FA, MA,,,0.84,0.16,,,Pb,,1,,Br, I,,0.45,2.55,,100,60,TiO2-c | TiO2-mp,40.0 | nan,Spiro-MeOTAD,Li-TFSI; TBP,DMF; DMSO,19.7
FA, MA,,,0.84,0.16,,,Pb,,1,,Br, I,,0.45,2.55,,100,60,TiO2-c | TiO2-mp,40.0 | nan,Spiro-MeOTAD,Li-TFSI; TBP,DMF; DMSO,20.6
FA, MA,,,0.85,0.15,,,Pb,,1,,Br, I,,0.45,2.55,,100,30,TiO2-c,20,PTAA,Li-TFSI; TBP,DMF; DMSO,6.01
FA, MA,,,0.85,0.15,,,Pb,,1,,Br, I,,0.45,2.55,,100,30,TiO2-c | TiO2-mp,20.0 | nan,PTAA,Li-TFSI; TBP,DMF; DMSO,15.91
FA, MA,,,0.85,0.15,,,Pb,,1,,Br, I,,0.45,2.55,,100,30,TiO2-c | Al2O3-c,20,PTAA,Li-TFSI; TBP,DMF; DMSO,4.37
FA, MA,,,0.85,0.15,,,Pb,,1,,Br, I,,0.45,2.55,,100,30,TiO2-c | Al2O3-c | TiO2-mp,20,PTAA,Li-TFSI; TBP,DMF; DMSO,17.92
FA, MA,,,0.85,0.15,,,Pb,,1,,Br, I,,0.45,2.55,,100,30,TiO2-c | Al2O3-c | TiO2-mp,20,PTAA,Li-TFSI; TBP,DMF; DMSO,16.88
FA, MA,,,0.85,0.15,,,Pb,,1,,Br, I,,0.45,2.55,,160; 105,0.25; 5.0,TiO2-c | TiO2-mp,nan | 170.0,Spiro-MeOTAD,FK209; Li-TFSI; TBP,DMF; DMSO,12.94
FA, MA,,,0.85,0.15,,,Pb,,1,,Br, I,,0.45,2.55,,160; 105,0.25; 5.0,TiO2-c | TiO2-mp,nan | 170.0,Spiro-MeOTAD,FK209; Li-TFSI; TBP,DMF; DMSO,12.7
FA, MA,,,0.85,0.15,,,Pb,,1,,Br, I,,0.45,2.55,,180; 105,0.25; 5.0,TiO2-c | TiO2-mp,nan | 170.0,Spiro-MeOTAD,FK209; Li-TFSI; TBP,DMF; DMSO,14.25
FA, MA,,,0.85,0.15,,,Pb,,1,,Br, I,,0.45,2.55,,180; 105,0.25; 5.0,TiO2-c | TiO2-mp,nan | 170.0,Spiro-MeOTAD,FK209; Li-TFSI; TBP,DMF; DMSO,14.3
FA, MA,,,0.85,0.15,,,Pb,,1,,Br, I,,0.45,2.55,,200; 105,0.25; 5.0,TiO2-c | TiO2-mp,nan | 170.0,Spiro-MeOTAD,FK209; Li-TFSI; TBP,DMF; DMSO,15.11
FA, MA,,,0.85,0.15,,,Pb,,1,,Br, I,,0.45,2.55,,200; 105,0.25; 5.0,TiO2-c | TiO2-mp,nan | 170.0,Spiro-MeOTAD,FK209; Li-TFSI; TBP,DMF; DMSO,15.2
FA, MA,,,0.85,0.15,,,Pb,,1,,Br, I,,0.45,2.55,,220; 105,0.25; 5.0,TiO2-c | TiO2-mp,nan | 170.0,Spiro-MeOTAD,FK209; Li-TFSI; TBP,DMF; DMSO,17.1
FA, MA,,,0.85,0.15,,,Pb,,1,,Br, I,,0.45,2.55,,220; 105,0.25; 5.0,TiO2-c | TiO2-mp,nan | 170.0,Spiro-MeOTAD,FK209; Li-TFSI; TBP,DMF; DMSO,16.59
FA, MA,,,0.85,0.15,,,Pb,,1,,Br, I,,0.45,2.55,,220; 105,0.25; 5.0,TiO2-c | TiO2-mp,nan | 170.0,Spiro-MeOTAD,FK209; Li-TFSI; TBP,DMF; DMSO,16
FA, MA,,,0.85,0.15,,,Pb,,1,,Br, I,,0.45,2.55,,240; 105,0.25; 5.0,TiO2-c | TiO2-mp,nan | 170.0,Spiro-MeOTAD,FK209; Li-TFSI; TBP,DMF; DMSO,10.73
FA, MA,,,0.85,0.15,,,Pb,,1,,Br, I,,0.45,2.55,,240; 105,0.25; 5.0,TiO2-c | TiO2-mp,nan | 170.0,Spiro-MeOTAD,FK209; Li-TFSI; TBP,DMF; DMSO,10.7
FA, MA,,,0.85,0.15,,,Pb,,1,,Br, I,,0.45,2.55,,220; 105,Unknown; 5.0,TiO2-c | TiO2-mp,nan | 170.0,Spiro-MeOTAD,FK209; Li-TFSI; TBP,DMF; DMSO,7.7
FA, MA,,,0.95,0.05,,,Pb,,1,,Br, I,,0.15,2.85,,150,10,TiO2-c | TiO2-mp,80.0 | 400.0,Spiro-MeOTAD,Li-TFSI; TBP,DMF; DMSO; GBL,18.85
FA, MA,,,0.85,0.15,,,Pb,,0.45,,I,,,2.55,,,100,10,ZnO-c,100,Spiro-MeOTAD,FK209; Li-TFSI; TBP,DMF; DMSO,13.67
FA, MA,,,0.85,0.15,,,Pb,,0.45,,I,,,2.55,,,100,10,ZnO-c,100,Spiro-MeOTAD,FK209; Li-TFSI; TBP,DMF; DMSO,14.86
FA,,,,1,,,,Pb,,1,,I,,,3,,,100; 160,10.0; 40.0,TiO2-c,40,Spiro-MeOTAD,Li-TFSI; TBP,DMF,14.2
FA, MA,,,0.85,0.15,,,Pb,,1,,Br, I,,0.45,2.55,,100,20,TiO2-c | TiO2-mp,nan | 200.0,Spiro-MeOTAD,Li-TFSI; TBP,DMF; DMSO,17.6
FA, MA,,,0.85,0.15,,,Pb,,1,,Br, I,,0.45,2.55,,100,20,TiO2-c | TiO2-mp,nan | 200.0,Spiro-MeOTAD,Li-TFSI; TBP,DMF; DMSO >> IPA,19.4
FA, MA | BA, FA,,0.85, 0.15 | 0.5,1.5,,Pb | Pb,,1 | 1,,Br, I | I,,0.45, 2.55 | 4,,100.0 >> 100,20.0 >> 5.0,TiO2-c | TiO2-mp,nan | 200.0,Spiro-MeOTAD,Li-TFSI; TBP,DMF; DMSO >> IPA,19.4
FA, MA | BA, FA,,0.85, 0.15 | 1,1,,Pb | Pb,,1 | 1,,Br, I | I,,0.45, 2.55 | 4,,100.0 >> 100,20.0 >> 5.0,TiO2-c | TiO2-mp,nan | 200.0,Spiro-MeOTAD,Li-TFSI; TBP,DMF; DMSO >> IPA,19.7
FA, MA | BA, FA,,0.85, 0.15 | 1.5,0.5,,Pb | Pb,,1 | 1,,Br, I | I,,0.45, 2.55 | 4,,100.0 >> 100,20.0 >> 5.0,TiO2-c | TiO2-mp,nan | 200.0,Spiro-MeOTAD,Li-TFSI; TBP,DMF; DMSO >> IPA,18.3
FA, MA | BA, FA,,0.85, 0.15 | 2,,,Pb | Pb,,1 | 1,,Br, I | I,,0.45, 2.55 | 4,,100.0 >> 100,20.0 >> 5.0,TiO2-c | TiO2-mp,nan | 200.0,Spiro-MeOTAD,Li-TFSI; TBP,DMF; DMSO >> IPA,16.2
FA, MA,,,0.8,0.2,,,Pb,,1,,I,,,3,,,150,30,TiO2-c | TiO2-mp,30.0 | 300.0,Spiro-MeOTAD,Li-TFSI; TBP,DMF,18.2
FA, MA,,,0.83,0.17,,,Pb,,1,,Br, I,,0.03,2.97,,80.0 | 150.0,1.0 | 20.0,SnO2-np,20,Spiro-MeOTAD,Li-TFSI; TBP,DMF; DMSO >> IPA,15.9
FA, MA,,,0.83,0.17,,,Pb,,1,,Br, I,,0.03,2.97,,80.0 | 150.0,1.0 | 20.0,SnO2-np,20,Spiro-MeOTAD,Li-TFSI; TBP,DMF; DMSO >> IPA,13.9
FA, MA,,,0.83,0.17,,,Pb,,1,,Br, I,,0.03,2.97,,80.0 | 150.0,1.0 | 20.0,SnO2-np,20,Spiro-MeOTAD,Li-TFSI; TBP,DMF; DMSO >> IPA,16.4
FA, MA,,,0.83,0.17,,,Pb,,1,,Br, I,,0.03,2.97,,80.0 | 150.0,1.0 | 20.0,SnO2-np,20,Spiro-MeOTAD,Li-TFSI; TBP,DMF; DMSO >> IPA,15
FA, MA,,,0.83,0.17,,,Pb,,1,,Br, I,,0.03,2.97,,80.0 | 150.0,1.0 | 20.0,SnO2-np,20,Spiro-MeOTAD,Li-TFSI; TBP,DMF; DMSO >> IPA,17.9
FA, MA,,,0.85,0.15,,,Pb,,1,,Br, I,,0.45,2.55,,120,90,TiO2-c | TiO2-mp,40.0 | nan,Spiro-MeOTAD,Li-TFSI; TBP,DMF; DMSO,14.39
FA, MA,,,0.85,0.15,,,Pb,,1,,Br, I,,0.45,2.55,,120,90,TiO2-c | TiO2-nanofibers,40.0 | 150.0,Spiro-MeOTAD,Li-TFSI; TBP,DMF; DMSO,15.82
FA, MA,,,0.85,0.15,,,Pb,,1,,Br, I,,0.45,2.55,,120,90,TiO2-c | rGO:TiO2-nanofibrse,40.0 | 150.0,Spiro-MeOTAD,Li-TFSI; TBP,DMF; DMSO,16.12
FA, MA,,,0.85,0.15,,,Pb,,1,,Br, I,,0.45,2.55,,120,90,TiO2-c | rGO:TiO2-nanofibrse,40.0 | 150.0,Spiro-MeOTAD,Li-TFSI; TBP,DMF; DMSO,17.66
FA, MA,,,0.85,0.15,,,Pb,,1,,Br, I,,0.45,2.55,,120,90,TiO2-c | rGO:TiO2-nanofibrse,40.0 | 150.0,Spiro-MeOTAD,Li-TFSI; TBP,DMF; DMSO,16.48
FA, MA,,,0.83,0.17,,,Pb,,1,,Br, I,,0.51,2.49,,100,30,TiO2-c | TiO2-mp,30.0 | 200.0,2FBTA-1,Li-TFSI; TBP,DMF; DMSO,7.55
FA, MA,,,0.83,0.17,,,Pb,,1,,Br, I,,0.51,2.49,,100,30,TiO2-c | TiO2-mp,30.0 | 200.0,2FBTA-2,Li-TFSI; TBP,DMF; DMSO,17.94
FA, MA,,,0.83,0.17,,,Pb,,1,,Br, I,,0.51,2.49,,100,30,TiO2-c | TiO2-mp,30.0 | 200.0,Spiro-MeOTAD,Li-TFSI; TBP,DMF; DMSO,18.36
FA, MA,,,0.57,0.43,,,Pb,,1,,Br, I,,0.04,2.96,,70.0 | 150.0,1.0 | Unknown,SnO2-np,50,Spiro-MeOTAD,Li-TFSI; TBP,DMF; DMSO >> IPA,20.6
FA, MA,,,0.57,0.43,,,Pb,,1,,Br, I,,0.04,2.96,,70.0 | 150.0,1.0 | Unknown,SnO2-np | B2Cat2,50.0 | nan,Spiro-MeOTAD,Li-TFSI; TBP,DMF; DMSO >> IPA,21.44
FA, MA,,,1,1,,,Pb,,1,,I,,,3,,,90; 120 >> 100,150.0; 15.0 >> 30.0,TiO2-c | TiO2-mp,50.0 | 400.0,Spiro-MeOTAD,Li-TFSI; TBP,DMF >> IPA,7.1
FA, MA,,,1,1,,,Pb,,1,,I,,,3,,,90; 120 >> 100,150.0; 15.0 >> 30.0,TiO2-c | TiO2-mp,50.0 | 400.0,Spiro-MeOTAD,Li-TFSI; TBP,DMF >> IPA,6.5
FA, MA,,,1,1,,,Pb,,1,,I,,,3,,,90; 120 >> 100,150.0; 15.0 >> 30.0,TiO2-c | TiO2-mp,50.0 | 400.0,Spiro-MeOTAD,Li-TFSI; TBP,DMF >> IPA,6.4
FA, MA,,,1,1,,,Pb,,1,,I,,,3,,,90; 120 >> 100,150.0; 15.0 >> 30.0,TiO2-c | TiO2-mp,50.0 | 400.0,Spiro-MeOTAD,Li-TFSI; TBP,DMF >> IPA,6
FA, MA,,,1,1,,,Pb,,1,,I,,,3,,,90; 120 >> 100,150.0; 15.0 >> 30.0,TiO2-c | TiO2-mp,50.0 | 400.0,Spiro-MeOTAD,Li-TFSI; TBP,DMF >> IPA,5.2
FA, MA,,,1,1,,,Pb,,1,,I,,,3,,,90; 120 >> 100,150.0; 15.0 >> 30.0,TiO2-c | TiO2-mp,50.0 | 400.0,Spiro-MeOTAD,Li-TFSI; TBP,DMF >> IPA,0.2
FA, MA,,,1,1,,,Pb,,1,,I,,,3,,,90; 120 >> 100,150.0; 15.0 >> 30.0,TiO2-c | TiO2-mp,50.0 | 400.0,Spiro-MeOTAD,Li-TFSI; TBP,DMF >> IPA,1
FA, MA,,,1,1,,,Pb,,1,,I,,,3,,,170.0 >> 100.0,10.0 >> 30.0,TiO2-c | TiO2-mp,50.0 | 400.0,Spiro-MeOTAD,Li-TFSI; TBP,DMF >> IPA,2.3
FA, MA,,,1,1,,,Pb,,1,,I,,,3,,,170.0 >> 100.0,10.0 >> 30.0,TiO2-c | TiO2-mp,50.0 | 400.0,Spiro-MeOTAD,Li-TFSI; TBP,DMF >> IPA,2.3
FA, MA,,,1,1,,,Pb,,1,,I,,,3,,,170.0 >> 100.0,10.0 >> 30.0,TiO2-c | TiO2-mp,50.0 | 400.0,Spiro-MeOTAD,Li-TFSI; TBP,DMF >> IPA,0.7
FA, MA,,,1,1,,,Pb,,1,,I,,,3,,,170.0 >> 100.0,10.0 >> 30.0,TiO2-c | TiO2-mp,50.0 | 400.0,Spiro-MeOTAD,Li-TFSI; TBP,DMF >> IPA,0.24
FA, MA,,,1,1,,,Pb,,1,,I,,,3,,,170.0 >> 100.0,10.0 >> 30.0,TiO2-c | TiO2-mp,50.0 | 400.0,Spiro-MeOTAD,Li-TFSI; TBP,DMF >> IPA,0.24
FA, MA,,,1,1,,,Pb,,1,,I,,,3,,,170.0 >> 100.0,10.0 >> 30.0,TiO2-c | TiO2-mp,50.0 | 400.0,Spiro-MeOTAD,Li-TFSI; TBP,DMF >> IPA,1.4
FA, MA,,,1,1,,,Pb,,1,,I,,,3,,,170.0 >> 100.0,10.0 >> 30.0,TiO2-c | TiO2-mp,50.0 | 400.0,Spiro-MeOTAD,Li-TFSI; TBP,DMF >> IPA,0.11
FA, MA,,,0.85,0.15,,,Pb,,1,,Br, I,,0.45,2.55,,150; 100,10.0; 40.0,TiO2-c | PCBA,130.0 | nan,Spiro-MeOTAD,Li-TFSI; TBP,DMF; DMSO,18.7
FA, MA,,,0.85,0.15,,,Pb,,1,,Br, I,,0.46,2.54,,100,30,TiO2-c | TiO2-mp,30.0 | 200.0,PTAA,Li-TFSI; TBP,DMF; DMSO,14.86
FA, MA,,,0.85,0.15,,,Pb,,1,,Br, I,,0.46,2.54,,100,30,TiO2-c | TiO2-mp,30.0 | 200.0,PTAA,Li-TFSI; TBP,DMF; DMSO,16.1
FA, MA,,,0.85,0.15,,,Pb,,1,,Br, I,,0.46,2.54,,100,30,TiO2-c | TiO2-mp,30.0 | 200.0,PTAA,Li-TFSI; TBP,DMF; DMSO,16.19
FA, MA,,,0.85,0.15,,,Pb,,1,,Br, I,,0.46,2.54,,100,30,TiO2-c | TiO2-mp,30.0 | 200.0,PTAA,Li-TFSI; TBP,DMF; DMSO,15.89
FA, MA,,,0.85,0.15,,,Pb,,1,,Br, I,,0.46,2.54,,100,30,TiO2-c | TiO2-mp,30.0 | 200.0,PTAA,Li-TFSI; TBP,DMF; DMSO,15.54
FA, MA,,,0.85,0.15,,,Pb,,1,,Br, I,,0.46,2.54,,100,30,TiO2-c | TiO2-mp,30.0 | 200.0,PTAA,Li-TFSI; TBP,DMF; DMSO,15.61
FA, MA,,,0.85,0.15,,,Pb,,1,,Br, I,,0.46,2.54,,100,30,TiO2-c | TiO2-mp,30.0 | 200.0,PTAA,Li-TFSI; TBP,DMF; DMSO,16.01
FA, MA,,,0.85,0.15,,,Pb,,1,,Br, I,,0.46,2.54,,100,30,TiO2-c | TiO2-mp,30.0 | 200.0,PTAA,Li-TFSI; TBP,DMF; DMSO,17.15
FA, MA,,,0.85,0.15,,,Pb,,1,,Br, I,,0.46,2.54,,100,30,TiO2-c | TiO2-mp,30.0 | 200.0,PTAA,Li-TFSI; TBP,DMF; DMSO,17.68
FA, MA,,,0.85,0.15,,,Pb,,1,,Br, I,,0.46,2.54,,100,30,TiO2-c | TiO2-mp,30.0 | 200.0,PTAA,Li-TFSI; TBP,DMF; DMSO,17.01
FA, MA,,,0.85,0.15,,,Pb,,1,,Br, I,,0.46,2.54,,100,30,TiO2-c | TiO2-mp,30.0 | 200.0,PTAA,Li-TFSI; TBP,DMF; DMSO,14.3
FA, MA,,,0.85,0.15,,,Pb,,1,,Br, I,,0.46,2.54,,100,30,TiO2-c | TiO2-mp,30.0 | 200.0,PTAA,Li-TFSI; TBP,DMF; DMSO,12.51
FA, MA,,,0.85,0.15,,,Pb,,1,,Br, I,,0.46,2.54,,100,30,TiO2-c | TiO2-mp,30.0 | 200.0,PTAA,Li-TFSI; TBP,DMF; DMSO,15.66
FA, MA,,,0.85,0.15,,,Pb,,1,,Br, I,,0.46,2.54,,100,30,TiO2-c | TiO2-mp,30.0 | 200.0,PTAA,Li-TFSI; TBP,DMF; DMSO,15.33
FA, MA,,,0.85,0.15,,,Pb,,1,,Br, I,,0.46,2.54,,100,30,TiO2-c | TiO2-mp,30.0 | 200.0,PTAA,Li-TFSI; TBP,DMF; DMSO,15.2
FA, MA,,,0.85,0.15,,,Pb,,1,,Br, I,,0.46,2.54,,100,30,TiO2-c | TiO2-mp,30.0 | 200.0,PTAA,Li-TFSI; TBP,DMF; DMSO,18.24
FA, MA,,,0.85,0.15,,,Pb,,1,,Br, I,,0.45,2.55,,100,40,GAN,1,Spiro-MeOTAD,Li-TFSI; TBP,DMF; DMSO,12.32
FA, MA,,,0.85,0.15,,,Pb,,1,,Br, I,,0.45,2.55,,100,40,GAN,3,Spiro-MeOTAD,Li-TFSI; TBP,DMF; DMSO,13.86
FA, MA,,,0.85,0.15,,,Pb,,1,,Br, I,,0.45,2.55,,100,40,GAN,5,Spiro-MeOTAD,Li-TFSI; TBP,DMF; DMSO,15.18
FA, MA,,,0.85,0.15,,,Pb,,1,,Br, I,,0.45,2.55,,100,40,GAN,8,Spiro-MeOTAD,Li-TFSI; TBP,DMF; DMSO,11.42
FA, MA,,,0.81,0.15,,,Pb,,1,,Br, I,,0.45,2.55,,105.0 >> 105,90.0 >> 10.0,PCBM-60 | C60 | BCP,60.0 | 20.0 | 7.0,PTAA,F4-TCNQ,DMF; DMSO >> IPA,20.9
FA, MA,,,0.81,0.15,,,Pb,,1,,Br, I,,0.45,2.55,,105,90,PCBM-60 | C60 | BCP,60.0 | 20.0 | 7.0,PTAA,F4-TCNQ,DMF; DMSO,19.13
FA, MA,,,0.81,0.15,,,Pb,,1,,Br, I,,0.45,2.55,,105.0 >> 105,90.0 >> 10.0,PCBM-60 | C60 | BCP,60.0 | 20.0 | 7.0,PTAA,F4-TCNQ,DMF; DMSO >> IPA,19.98
FA, MA,,,0.81,0.15,,,Pb,,1,,Br, I,,0.45,2.55,,105,90,PCBM-60 | C60 | BCP,60.0 | 20.0 | 7.0,PTAA,F4-TCNQ,DMF; DMSO,19.48
