Repository: Zhang-NJ-Lab/HuangYiRuPerovskiteNature-Boston-Lsy

# HuangYiRuPerovskiteNature-Boston-Lsy
主要是hyr的清洗数据，fillna

File: data15-00.csv (part 8 of 20)
a1,a2,a3,a4,a1_coefficients,a2_coefficients,a3_coefficients,a4_coefficients,b1,b2,b1_coefficients,b2_coefficients,c1,c2,c3,c1_coefficients,c2_coefficients,c3_coefficients,Perovskite_deposition_thermal_annealing_temperature,Perovskite_deposition_thermal_annealing_time,ETL_stack_sequence,ETL_thickness,HTL_stack_sequence,HTL_additives_compounds,Perovskite_deposition_solvents,JV_default_PCE
FA, MA,,,0.81,0.15,,,Pb,,1,,Br, I,,0.45,2.55,,105,90,PCBM-60 | C60 | BCP,60.0 | 20.0 | 7.0,PTAA,F4-TCNQ,DMF; DMSO,20.76
FA, MA,,,0.81,0.15,,,Pb,,1,,Br, I,,0.45,2.55,,105,90,PCBM-60 | C60 | BCP,60.0 | 20.0 | 7.0,PTAA,F4-TCNQ,DMF; DMSO,19.68
FA, MA,,,0.81,0.15,,,Pb,,1,,Br, I,,0.45,2.55,,105.0 >> 105,90.0 >> 10.0,PCBM-60 | C60 | BCP,60.0 | 20.0 | 7.0,PTAA,F4-TCNQ,DMF; DMSO >> IPA,19.88
FA, MA,,,0.81,0.15,,,Pb,,1,,Br, I,,0.45,2.55,,105.0 >> 105,90.0 >> 10.0,PCBM-60 | C60 | BCP,60.0 | 20.0 | 7.0,PTAA,F4-TCNQ,DMF; DMSO >> IPA,20.33
FA, MA,,,0.81,0.15,,,Pb,,1,,Br, I,,0.45,2.55,,105.0 >> 105,90.0 >> 10.0,PCBM-60 | C60 | BCP,60.0 | 20.0 | 7.0,PTAA,F4-TCNQ,DMF; DMSO >> IPA,20.92
FA, MA,,,0.81,0.15,,,Pb,,1,,Br, I,,0.45,2.55,,105.0 >> 105,90.0 >> 10.0,PCBM-60 | C60 | BCP,60.0 | 20.0 | 7.0,PTAA,F4-TCNQ,DMF; DMSO >> IPA,20.65
FA, MA,,,0.81,0.15,,,Pb,,1,,Br, I,,0.45,2.55,,105.0 >> 105,90.0 >> 10.0,PCBM-60 | C60 | BCP,60.0 | 20.0 | 7.0,PTAA,F4-TCNQ,DMF; DMSO >> IPA,18.87
FA, MA,,,0.81,0.15,,,Pb,,1,,Br, I,,0.45,2.55,,105,90,PCBM-60 | C60 | BCP,60.0 | 20.0 | 7.0,PTAA,F4-TCNQ,DMF; DMSO,19.66
FA, MA,,,0.81,0.15,,,Pb,,1,,Br, I,,0.45,2.55,,105.0 >> 105,90.0 >> 10.0,PCBM-60 | C60 | BCP,60.0 | 20.0 | 7.0,PTAA,F4-TCNQ,DMF; DMSO >> IPA,20.01
FA, MA,,,0.81,0.15,,,Pb,,1,,Br, I,,0.45,2.55,,105.0 >> 105,90.0 >> 10.0,PCBM-60 | C60 | BCP,60.0 | 20.0 | 7.0,PTAA,F4-TCNQ,DMF; DMSO >> IPA,20.99
FA, MA,,,0.81,0.15,,,Pb,,1,,Br, I,,0.45,2.55,,105.0 >> 105,90.0 >> 10.0,PCBM-60 | C60 | BCP,60.0 | 20.0 | 7.0,PTAA,F4-TCNQ,DMF; DMSO >> IPA,20.61
FA, MA,,,0.81,0.15,,,Pb,,1,,Br, I,,0.45,2.55,,105.0 >> 105,90.0 >> 10.0,PCBM-60 | C60 | BCP,60.0 | 20.0 | 7.0,PTAA,F4-TCNQ,DMF; DMSO >> IPA,19.01
FA, MA,,,0.81,0.15,,,Pb,,1,,Br, I,,0.45,2.55,,105.0 >> 105,90.0 >> 10.0,PCBM-60 | C60 | BCP,60.0 | 20.0 | 7.0,PTAA,F4-TCNQ,DMF; DMSO >> IPA,19.68
FA, MA,,,0.81,0.15,,,Pb,,1,,Br, I,,0.45,2.55,,105.0 >> 105,90.0 >> 10.0,PCBM-60 | C60 | BCP,60.0 | 20.0 | 7.0,PTAA,F4-TCNQ,DMF; DMSO >> IPA,19.2
FA, MA,,,0.81,0.15,,,Pb,,1,,Br, I,,0.45,2.55,,105.0 >> 105,90.0 >> 10.0,PCBM-60 | C60 | BCP,60.0 | 20.0 | 7.0,PTAA,F4-TCNQ,DMF; DMSO >> IPA,20.54
FA, MA,,,0.81,0.15,,,Pb,,1,,Br, I,,0.45,2.55,,105.0 >> 105,90.0 >> 10.0,PCBM-60 | C60 | BCP,60.0 | 20.0 | 7.0,PTAA,F4-TCNQ,DMF; DMSO >> IPA,20.77
FA, MA,,,0.81,0.15,,,Pb,,1,,Br, I,,0.45,2.55,,105.0 >> 105,90.0 >> 10.0,PCBM-60 | C60 | BCP,60.0 | 20.0 | 7.0,PTAA,F4-TCNQ,DMF; DMSO >> IPA,20.53
FA, MA,,,0.81,0.15,,,Pb,,1,,Br, I,,0.45,2.55,,105.0 >> 105,90.0 >> 10.0,PCBM-60 | C60 | BCP,60.0 | 20.0 | 7.0,PTAA,F4-TCNQ,DMF; DMSO >> IPA,19.67
FA, MA,,,0.81,0.15,,,Pb,,1,,Br, I,,0.45,2.55,,105.0 >> 105,90.0 >> 10.0,PCBM-60 | C60 | BCP,60.0 | 20.0 | 7.0,PTAA,F4-TCNQ,DMF; DMSO >> IPA,19.75
FA, MA,,,0.81,0.15,,,Pb,,1,,Br, I,,0.45,2.55,,105.0 >> 105,90.0 >> 10.0,PCBM-60 | C60 | BCP,60.0 | 20.0 | 7.0,PTAA,F4-TCNQ,DMF; DMSO >> IPA,20.75
FA, MA,,,0.81,0.15,,,Pb,,1,,Br, I,,0.45,2.55,,105.0 >> 105,90.0 >> 10.0,PCBM-60 | C60 | BCP,60.0 | 20.0 | 7.0,PTAA,F4-TCNQ,DMF; DMSO >> IPA,19.83
FA, MA,,,0.81,0.15,,,Pb,,1,,Br, I,,0.45,2.55,,105.0 >> 105,90.0 >> 10.0,PCBM-60 | C60 | BCP,60.0 | 20.0 | 7.0,PTAA,F4-TCNQ,DMF; DMSO >> IPA,21.06
FA, MA,,,0.81,0.15,,,Pb,,1,,Br, I,,0.45,2.55,,105,90,PCBM-60 | C60 | BCP,60.0 | 20.0 | 7.0,PTAA,F4-TCNQ,DMF; DMSO,19.58
FA, MA,,,0.81,0.15,,,Pb,,1,,Br, I,,0.45,2.55,,105.0 >> 105,90.0 >> 10.0,PCBM-60 | C60 | BCP,60.0 | 20.0 | 7.0,PTAA,F4-TCNQ,DMF; DMSO >> IPA,20.8
FA, MA,,,0.15,0.85,,,Pb,,1,,Br, I,,0.15,2.85,,100,60,PCBM-60,40,NiO-c,SrCl2,DMF,20.07
FA, MA,,,0.85,0.15,,,Pb,,1,,Br, I,,0.45,2.55,,100,30,TiO2-c | TiO2-mp,70.0 | 90.0,Spiro-MeOTAD,Li-TFSI; TBP,DMF; DMSO,18.81
FA, MA,,,0.9,0.1,,,Pb,,1,,Br, I,,0.1,2.9,,70.0 >> 150.0,1.0 >> 15.0,SnO2-np,25,Spiro-MeOTAD,Li-TFSI; TBP,DMF; DMSO >> IPA,18.37
FA, MA,,,0.9,0.1,,,Pb,,1,,Br, I,,0.1,2.9,,70.0 >> 150.0,1.0 >> 15.0,SnO2-np,25,Spiro-MeOTAD,Li-TFSI; TBP,DMF; DMSO >> IPA,21.52
FA, MA,,,0.9,0.1,,,Pb,,1,,Br, I,,0.1,2.9,,70.0 >> 150.0,1.0 >> 15.0,SnO2-np,25,Spiro-MeOTAD,Li-TFSI; TBP,DMF; DMSO >> IPA,21.09
FA, MA,,,0.9,0.1,,,Pb,,1,,Br, I,,0.1,2.9,,70.0 >> 150.0,1.0 >> 15.0,SnO2-np,25,Spiro-MeOTAD,Li-TFSI; TBP,DMF; DMSO >> IPA,20.94
FA, MA,,,0.9,0.1,,,Pb,,1,,Br, I,,0.1,2.9,,70.0 >> 150.0,1.0 >> 15.0,SnO2-np,25,Spiro-MeOTAD,Li-TFSI; TBP,DMF; DMSO >> IPA,20.12
FA, MA,,,0.9,0.1,,,Pb,,1,,Br, I,,0.1,2.9,,70.0 >> 120.0,720.0 >> 15.0,SnO2-c,20,Spiro-MeOTAD,Li-TFSI; TBP,DMF; DMSO >> IPA,18.46
FA, MA,,,0.9,0.1,,,Pb,,1,,Br, I,,0.1,2.9,,70.0 >> 120.0,720.0 >> 15.0,SnO2-c | TiS2,20.0 | 5.0,Spiro-MeOTAD,Li-TFSI; TBP,DMF; DMSO >> IPA,21.23
FA, MA,,,0.9,0.1,,,Pb,,1,,Br, I,,0.1,2.9,,70.0 >> 120.0,720.0 >> 15.0,SnO2-c | TiS2,20.0 | 2.0,Spiro-MeOTAD,Li-TFSI; TBP,DMF; DMSO >> IPA,19.58
FA, MA,,,0.9,0.1,,,Pb,,1,,Br, I,,0.1,2.9,,70.0 >> 120.0,720.0 >> 15.0,SnO2-c | TiS2,20.0 | 5.0,Spiro-MeOTAD,Li-TFSI; TBP,DMF; DMSO >> IPA,20.34
FA, MA,,,0.9,0.1,,,Pb,,1,,Br, I,,0.1,2.9,,70.0 >> 120.0,720.0 >> 15.0,SnO2-c | TiS2,20.0 | 12.0,Spiro-MeOTAD,Li-TFSI; TBP,DMF; DMSO >> IPA,19.54
FA, MA,,,0.4,0.6,,,Pb,,1,,I,,,3,,,100,10,ZnO-c,45,Spiro-MeOTAD,Li-TFSI; TBP,DMF,12.75
FA, MA,,,0.4,0.6,,,Pb,,1,,I,,,3,,,100,10,ZnO-c | C60,45.0 | nan,Spiro-MeOTAD,Li-TFSI; TBP,DMF,15.1
FA, MA,,,0.4,0.6,,,Pb,,1,,I,,,3,,,100,10,ZnO-c | PCBM-60,45.0 | nan,Spiro-MeOTAD,Li-TFSI; TBP,DMF,14.3
FA, MA,,,1,1,,,Pb,,1,,Br, I,,1,1,,100,60,TiO2-c | TiO2-mp,nan | 175.0,Spiro-MeOTAD,Li-TFSI; TBP,DMF; DMSO,0.11
FA, MA,,,1,1,,,Pb,,1,,Br, I,,1,1,,100,60,TiO2-c | TiO2-mp,nan | 175.0,Spiro-MeOTAD,Li-TFSI; TBP,DMF; DMSO,2.02
FA, MA,,,1,1,,,Pb,,1,,Br, I,,1,1,,100,60,TiO2-c | TiO2-mp,nan | 175.0,Spiro-MeOTAD,Li-TFSI; TBP,DMF; DMSO,4.39
FA, MA,,,1,1,,,Pb,,1,,Br, I,,1,1,,100,60,TiO2-c | TiO2-mp,nan | 175.0,Spiro-MeOTAD,Li-TFSI; TBP,DMF; DMSO,12.12
FA, MA,,,0.85,0.15,,,Pb,,1,,Br, I,,0.45,2.55,,100,60,TiO2-c | TiO2-mp,nan | 175.0,Spiro-MeOTAD,Li-TFSI; TBP,DMF; DMSO,18.41
FA, MA,,,0.85,0.15,,,Pb,,1,,Br, I,,0.45,2.55,,100,60,TiO2-c | TiO2-mp,nan | 175.0,Spiro-MeOTAD,Li-TFSI; TBP,DMF; DMSO,18.41
FA, MA,,,0.85,0.15,,,Pb,,1,,Br, I,,0.45,2.55,,100,60,TiO2-c | TiO2-mp,nan | 175.0,Spiro-MeOTAD,Li-TFSI; TBP,DMF; DMSO,14.79
FA, MA,,,0.85,0.15,,,Pb,,1,,Br, I,,0.45,2.55,,100,60,TiO2-c | TiO2-mp,nan | 175.0,Spiro-MeOTAD,Li-TFSI; TBP,DMF; DMSO,14.21
FA, MA,,,0.85,0.15,,,Pb,,1,,Br, I,,0.45,2.55,,100,60,TiO2-c | TiO2-mp,nan | 175.0,Spiro-MeOTAD,Li-TFSI; TBP,DMF; DMSO,5.82
FA, MA,,,0.75,0.25,,,Pb,,1,,I,,,3,,,100,30,TiO2-c | TiO2-mp,nan | 150.0,Spiro-MeOTAD,FK209; Li-TFSI; TBP,DMF,14.98
FA, MA,,,0.75,0.25,,,Pb,,1,,I,,,3,,,100,30,TiO2-c | TiO2-mp,nan | 150.0,Spiro-MeOTAD,FK209; Li-TFSI; TBP,DMF,10.94
FA,,,,1,,,,Pb,,1,,I,,,3,,,70.0 >> 100.0,40.0 >> 120.0,PCBM-60,40,PTAA,F4-TCNQ,DMF >> IPA,15.01
FA,,,,1,,,,Pb,,1,,I,,,3,,,70.0 >> 100.0,40.0 >> 120.0,PCBM-60,40,PTAA,F4-TCNQ,DMF >> IPA,15.11
FA,,,,1,,,,Pb,,1,,I,,,3,,,70.0 >> 100.0,40.0 >> 120.0,PCBM-60,40,PTAA,F4-TCNQ,DMF >> IPA,14.87
FA,,,,1,,,,Pb,,1,,I,,,3,,,70.0 >> 100.0,40.0 >> 120.0,PCBM-60,40,PTAA,F4-TCNQ,DMF >> IPA,12.25
FA,,,,1,,,,Pb,,1,,I,,,3,,,70.0 >> 100.0,40.0 >> 120.0,PCBM-60,40,PTAA,F4-TCNQ,DMF >> IPA,11.81
FA, MA,,,0.85,0.15,,,Pb,,1,,Br, I,,0.45,2.55,,100,Unknown,TiO2-c | TiO2-mp,30.0 | 250.0,Spiro-MeOTAD,Li-TFSI; TBP,DMF; DMSO,17.26
FA,,,,1,,,,Sn,,1,,I,,,3,,,100; 180,10.0; 15.0,TiO2-c | TiO2-mp,40.0 | 200.0,Spiro-MeOTAD,Li-TFSI; TBP,DMF,0.65
FA, MA,,,0.85,0.15,,,Pb,,1,,I,,,3,,,70.0 >> 150.0,1.0 >> 15.0,SnO2-np,40,PTAA,TPFB,DMF; DMSO >> IPA,19.15
FA, MA,,,0.3,0.7,,,Pb,,1,,I,,,3,,,100,5,SnO2-c | C60-SAM,40.0 | nan,Spiro-MeOTAD,Co-TFSI; Li-TFSI,DMF; DMSO,18.38
FA, MA,,,0.3,0.7,,,Pb,,1,,I,,,3,,,100,5,SnO2-c,40,Spiro-MeOTAD,Co-TFSI; Li-TFSI,DMF; DMSO,16.26
FA, MA,,,0.85,0.15,,,Pb,,1,,Br, I,,0.45,2.55,,100,90,TiO2-c | TiO2-mp,30.0 | 150.0,FA-CN,Undoped,DMF; DMSO,18.9
FA, MA,,,0.85,0.15,,,Pb,,1,,Br, I,,0.45,2.55,,100,90,TiO2-c | TiO2-mp,30.0 | 150.0,TPA-CN,Undoped,DMF; DMSO,16.7
FA, MA,,,0.85,0.15,,,Pb,,1,,Br, I,,0.45,2.55,,100,90,TiO2-c | TiO2-mp,30.0 | 150.0,Spiro-MeOTAD,Undoped,DMF; DMSO,15.4
FA, MA,,,0.85,0.15,,,Pb,,1,,Br, I,,0.45,2.55,,100,90,TiO2-c | TiO2-mp,30.0 | 150.0,Spiro-MeOTAD,Li-TFSI; TBP,DMF; DMSO,19.2
FA,,,,1,,,,Pb,,1,,I,,,3,,,100,10,TiO2-c | TiO2-mp,60.0 | 200.0,PTAA,Li-TFSI; TBP,DMSO; GBL,13.5
FA,,,,1,,,,Pb,,1,,I,,,3,,,100,10,TiO2-c | TiO2-mp,60.0 | 200.0,PTAA,Li-TFSI; TBP,DMSO; GBL,0.5
FA, MA,,,0.95,0.05,,,Pb,,1,,Br, I,,0.15,2.85,,100,10,TiO2-c | TiO2-mp,60.0 | 200.0,PTAA,Li-TFSI; TBP,DMSO; GBL,11.3
FA, MA,,,0.9,0.1,,,Pb,,1,,Br, I,,0.3,2.7,,100,10,TiO2-c | TiO2-mp,60.0 | 200.0,PTAA,Li-TFSI; TBP,DMSO; GBL,14.5
FA, MA,,,0.85,0.15,,,Pb,,1,,Br, I,,0.45,2.55,,100,10,TiO2-c | TiO2-mp,60.0 | 200.0,PTAA,Li-TFSI; TBP,DMSO; GBL,17.3
FA, MA,,,0.8,0.2,,,Pb,,1,,Br, I,,0.6,2.4,,100,10,TiO2-c | TiO2-mp,60.0 | 200.0,PTAA,Li-TFSI; TBP,DMSO; GBL,16.7
FA, MA,,,0.75,0.25,,,Pb,,1,,Br, I,,0.75,2.25,,100,10,TiO2-c | TiO2-mp,60.0 | 200.0,PTAA,Li-TFSI; TBP,DMSO; GBL,15.9
FA, MA,,,0.7,0.3,,,Pb,,1,,Br, I,,0.9,2.1,,100,10,TiO2-c | TiO2-mp,60.0 | 200.0,PTAA,Li-TFSI; TBP,DMSO; GBL,15.4
FA, MA,,,0.85,0.15,,,Pb,,1,,Br, I,,0.45,2.55,,100,10,TiO2-c | TiO2-mp,60.0 | 200.0,PTAA,Li-TFSI; TBP,DMSO; GBL,19
FA, MA,,,0.85,0.15,,,Pb,,1,,Br, I,,0.45,2.55,,100,10,TiO2-c | TiO2-mp,60.0 | 200.0,PTAA,Li-TFSI; TBP,DMSO; GBL,17.91
FA, MA,,,0.85,0.15,,,Pb,,1,,Br, I,,0.45,2.55,,100,60,TiO2-c | TiO2-mp,nan | 200.0,Spiro-MeOTAD,Li-TFSI; TBP; FK209,DMF; DMSO,18.05
FA, MA,,,0.85,0.15,,,Pb,,1,,Br, I,,0.45,2.55,,100,60,TiO2-c | TiO2-mp,nan | 200.0,Spiro-MeOTAD,Li-TFSI; TBP; FK209,DMF; DMSO,20.04
FA, MA,,,0.85,0.15,,,Pb,,1,,Br, I,,0.45,2.55,,100,60,TiO2-c | TiO2-mp,nan | 200.0,Spiro-MeOTAD,Li-TFSI; TBP; FK209,DMF; DMSO,20.05
FA, MA,,,0.85,0.15,,,Pb,,1,,Br, I,,0.45,2.45,,100,90,TiO2-c | TiO2-mp,nan | 200.0,Spiro-MeOTAD,Li-TFSI; TBP; FK209,DMF; DMSO,20.8
FA, MA,,,0.85,0.15,,,Pb,,1,,Br, I,,0.45,2.45,,100,90,TiO2-c | TiO2-mp,nan | 200.0,Spiro-MeOTAD,Li-TFSI; TBP; FK209,DMF; DMSO,19.9
FA, MA,,,0.85,0.15,,,Pb,,1,,Br, I,,0.45,2.45,,100,90,TiO2-c | TiO2-mp,nan | 200.0,Spiro-MeOTAD,Li-TFSI; TBP; FK209,DMF; DMSO,19.5
FA, MA,,,0.85,0.15,,,Pb,,1,,Br, I,,0.45,2.45,,100,90,TiO2-c | TiO2-mp,nan | 200.0,Spiro-MeOTAD,Li-TFSI; TBP; FK209,DMF; DMSO,20.5
FA, MA,,,0.85,0.15,,,Pb,,1,,Br, I,,0.45,2.45,,100,90,TiO2-c | TiO2-mp,nan | 200.0,Spiro-MeOTAD,Li-TFSI; TBP; FK209,DMF; DMSO,20.1
FA, MA,,,0.85,0.15,,,Pb,,1,,Br, I,,0.45,2.45,,100,90,TiO2-c | TiO2-mp,nan | 200.0,Spiro-MeOTAD,Li-TFSI; TBP; FK209,DMF; DMSO,20
FA, MA,,,0.85,0.15,,,Pb,,1,,Br, I,,0.45,2.45,,100,90,TiO2-c | TiO2-mp,nan | 200.0,Spiro-MeOTAD,Li-TFSI; TBP; FK209,DMF; DMSO,20
FA, MA,,,0.85,0.15,,,Pb,,1,,Br, I,,0.45,2.45,,100,90,TiO2-c | TiO2-mp,nan | 200.0,Spiro-MeOTAD,Li-TFSI; TBP; FK209,DMF; DMSO,20.1
FA, MA,,,0.85,0.15,,,Pb,,1,,Br, I,,0.45,0.85,,100,90,TiO2-c | TiO2-mp,nan | 200.0,Spiro-MeOTAD,Li-TFSI; TBP,DMF; DMSO,18.23
FA, MA,,,0.6,0.4,,,Pb,,1,,Br, I,,0.095,0.905,,70.0 >> 135.0,30.0 >> 18.5,TiO2-np,40,Spiro-MeOTAD,Li-TFSI; TBP,DMF >> IPA,17.67
FA, MA,,,0.7,0.3,,,Pb,,1,,Br, I,,0.095,0.905,,70.0 >> 135.0,30.0 >> 18.5,TiO2-np,40,Spiro-MeOTAD,Li-TFSI; TBP,DMF >> IPA,17.79
FA, MA,,,0.8,0.2,,,Pb,,1,,Br, I,,0.095,0.905,,70.0 >> 135.0,30.0 >> 18.5,TiO2-np,40,Spiro-MeOTAD,Li-TFSI; TBP,DMF >> IPA,19.3
FA, MA,,,0.9,0.1,,,Pb,,1,,Br, I,,0.095,0.905,,70.0 >> 135.0,30.0 >> 18.5,TiO2-np,40,Spiro-MeOTAD,Li-TFSI; TBP,DMF >> IPA,18.01
FA,,,,1,,,,Pb,,1,,Br, I,,0.095,0.905,,70.0 >> 135.0,30.0 >> 18.5,TiO2-np,40,Spiro-MeOTAD,Li-TFSI; TBP,DMF >> IPA,14.58
FA, MA,,,0.6,0.4,,,Pb,,1,,Br, I,,0.256,0.744,,70.0 >> 135.0,30.0 >> 18.5,TiO2-np,40,Spiro-MeOTAD,Li-TFSI; TBP,DMF >> IPA,2.71
FA, MA,,,0.7,0.3,,,Pb,,1,,Br, I,,0.256,0.744,,70.0 >> 135.0,30.0 >> 18.5,TiO2-np,40,Spiro-MeOTAD,Li-TFSI; TBP,DMF >> IPA,12.95
FA, MA,,,0.8,0.2,,,Pb,,1,,Br, I,,0.256,0.744,,70.0 >> 135.0,30.0 >> 18.5,TiO2-np,40,Spiro-MeOTAD,Li-TFSI; TBP,DMF >> IPA,9.23
FA, MA,,,0.9,0.1,,,Pb,,1,,Br, I,,0.256,0.744,,70.0 >> 135.0,30.0 >> 18.5,TiO2-np,40,Spiro-MeOTAD,Li-TFSI; TBP,DMF >> IPA,12.9
FA,,,,1,,,,Pb,,1,,Br, I,,0.256,0.744,,70.0 >> 135.0,30.0 >> 18.5,TiO2-np,40,Spiro-MeOTAD,Li-TFSI; TBP,DMF >> IPA,12.22
FA, OA,,,3,2,,,Sn,,4,,I,,,13,,,100,10,TiO2-c | TiO2-mp,50.0 | 200.0,PTAA,Li-TFSI; TBP,DMF; DMSO,3.03
FA, MA,,,0.9,0.1,,,Pb,,1,,I,,,3,,,60,30,SnO2-np,unkown,Spiro-MeOTAD,Li-TFSI; TBP,DMF; DMSO | IPA >> IPA,9.22
FA, MA,,,0.9,0.1,,,Pb,,1,,I,,,3,,,60,30,SnO2-np,unkown,Spiro-MeOTAD,Li-TFSI; TBP,DMF; DMSO | IPA >> IPA,19.3
FA, MA,,,0.9,0.1,,,Pb,,1,,I,,,3,,,60,30,SnO2-np,unkown,Spiro-MeOTAD,Li-TFSI; TBP,DMF; DMSO | IPA >> IPA,19.47
FA, MA,,,0.9,0.1,,,Pb,,1,,I,,,3,,,70 | 150,1.0 | 20.0,SnO2-np,25,Spiro-MeOTAD,Li-TFSI; TBP,DMF; DMSO,19.05
FA, MA,,,0.9,0.1,,,Pb,,1,,I,,,3,,,70 | 150,1.0 | 20.0,SnO2-np,25,Spiro-MeOTAD,Li-TFSI; TBP,DMF; DMSO,19.04
FA, MA,,,0.9,0.1,,,Pb,,1,,I,,,3,,,70 | 150,1.0 | 20.0,SnO2-np,25,Spiro-MeOTAD,Li-TFSI; TBP,DMF; DMSO,19.3
FA, MA,,,0.9,0.1,,,Pb,,1,,I,,,3,,,70 | 150,1.0 | 20.0,SnO2-np,25,Spiro-MeOTAD,Li-TFSI; TBP,DMF; DMSO,20.01
FA, MA,,,0.9,0.1,,,Pb,,1,,I,,,3,,,70 | 150,1.0 | 20.0,SnO2-np,25,Spiro-MeOTAD,Li-TFSI; TBP,DMF; DMSO,0.1963
FA, MA,,,0.9,0.1,,,Pb,,1,,I,,,3,,,70 | 150,1.0 | 20.0,SnO2-np,25,Spiro-MeOTAD,Li-TFSI; TBP,DMF; DMSO,20.59
FA, MA,,,0.9,0.1,,,Pb,,1,,I,,,3,,,70 | 150,1.0 | 20.0,SnO2-np,25,Spiro-MeOTAD,Li-TFSI; TBP,DMF; DMSO,20.59
FA, MA,,,0.9,0.1,,,Pb,,1,,I,,,3,,,70 | 150,1.0 | 20.0,SnO2-np,25,Spiro-MeOTAD,Li-TFSI; TBP,DMF; DMSO,16.65
FA, MA,,,0.85,0.15,,,Pb,,1,,Br, I,,0.03,2.97,,150,20,TiO2-np,50,Spiro-MeOTAD,Li-TFSI; TBP,DMF >> IPA,19.2
FA, MA,,,0.85,0.15,,,Pb,,1,,Br, I,,0.03,2.97,,150,20,TiO2-np,50,Spiro-MeOTAD,Li-TFSI; TBP,DMF >> IPA,20.1
FA, MA,,,0.85,0.15,,,Pb,,1,,Br, I,,0.03,2.97,,150,20,TiO2-np,50,Spiro-MeOTAD,Li-TFSI; TBP,DMF >> IPA,20.3
FA, MA,,,0.85,0.15,,,Pb,,1,,Br, I,,0.45,2.55,,70,Unknown,TiO2-c | TiO2-mp,nan | 400.0,Spiro-MeOTAD,Undoped,DMF; DMSO,5.45
FA, MA,,,0.85,0.15,,,Pb,,1,,Br, I,,0.45,2.55,,70,Unknown,TiO2-c | TiO2-mp,nan | 400.0,TPA-AZO,Undoped,DMF; DMSO,10.07
FA, MA,,,0.85,0.15,,,Pb,,1,,Br, I,,0.45,2.55,,70,Unknown,TiO2-c | TiO2-mp,nan | 400.0,Spiro-MeOTAD,Li-TFSI; TBP,DMF; DMSO,18.57
FA, MA,,,0.85,0.15,,,Pb,,1,,Br, I,,0.45,2.55,,70,Unknown,TiO2-c | TiO2-mp,nan | 400.0,TPA-AZO,Li-TFSI; TBP,DMF; DMSO,17.59
FA, MA,,,0.85,0.15,,,Pb,,1,,I,,,3,,,100,45,TiO2-c | TiO2-mp,30.0 | nan,Spiro-MeOTAD,FK209; Li-TFSI; TBP,DMSO,11.6
FA, MA,,,0.85,0.15,,,Pb,,1,,I,,,3,,,100,45,TiO2-c | TiO2-mp,30.0 | nan,Spiro-MeOTAD,FK209; Li-TFSI; TBP,DMSO,10.4
FA, MA,,,0.85,0.15,,,Pb,,1,,I,,,3,,,100,45,TiO2-c | TiO2-mp,30.0 | nan,Spiro-MeOTAD,FK209; Li-TFSI; TBP,DMSO,4.9
FA, MA,,,0.85,0.15,,,Pb,,1,,I,,,3,,,100,45,TiO2-c | TiO2-mp,30.0 | nan,Spiro-MeOTAD,FK209; Li-TFSI; TBP,DMSO,11.6
FA, MA,,,0.05,0.95,,,Pb,,1,,I,,,3,,,65; 135,1.0; 1.0,nTi-MOF | PCBM-60,20.0 | 30.0,Spiro-MeOTAD,Li-TFSI; TBP,DMF; DMSO,18.63
FA, MA,,,0.05,0.95,,,Pb,,1,,I,,,3,,,65; 135,1.0; 1.0,nTi-MOF,20,Spiro-MeOTAD,Li-TFSI; TBP,DMF; DMSO,18.63
FA, MA,,,0.05,0.95,,,Pb,,1,,I,,,3,,,65; 135,1.0; 1.0,nTi-MOF | PCBM-60,20.0 | 30.0,Spiro-MeOTAD,Li-TFSI; TBP,DMF; DMSO,17.43
FA, MA,,,0.05,0.95,,,Pb,,1,,I,,,3,,,65; 135,1.0; 1.0,nTi-MOF,10,Spiro-MeOTAD,Li-TFSI; TBP,DMF; DMSO,9.98
FA, MA,,,0.05,0.95,,,Pb,,1,,I,,,3,,,65; 135,1.0; 1.0,nTi-MOF,40,Spiro-MeOTAD,Li-TFSI; TBP,DMF; DMSO,13.82
FA, MA,,,0.05,0.95,,,Pb,,1,,I,,,3,,,65; 135,1.0; 1.0,nTi-MOF,60,Spiro-MeOTAD,Li-TFSI; TBP,DMF; DMSO,12.35
FA, MA,,,0.05,0.95,,,Pb,,1,,I,,,3,,,65; 135,1.0; 1.0,nTi-MOF | PCBM-60,20.0 | 30.0,Spiro-MeOTAD,Li-TFSI; TBP,DMF; DMSO,18.37
FA, MA,,,0.3,0.7,,,Pb,,1,,Br, I,,0.225,2.775,,100 >> 100,5.0 >> 10.0,SnO2-c | C60-SAM,15.0 | nan,DTP-C6Th,Undoped,DMF; DMSO >> Chlorobenzene,20.25
FA, MA,,,0.3,0.7,,,Pb,,1,,I,,,3,,,100 >> 100,5.0 >> 10.0,SnO2-c | C60-SAM,15.0 | nan,DTP-C6Th,Undoped,DMF; DMSO >> Chlorobenzene,19.25
FA, MA,,,0.3,0.7,,,Pb,,1,,Br, I,,0.225,2.775,,100 >> 100,5.0 >> 10.0,SnO2-c | C60-SAM,15.0 | nan,DTP-C6Th,Undoped,DMF; DMSO >> Chlorobenzene,20.36
FA, MA,,,0.3,0.7,,,Pb,,1,,Br, I,,0.225,2.775,,100 >> 100,5.0 >> 10.0,SnO2-c | C60-SAM,15.0 | nan,Spiro-MeOTAD,FK102; Li-TFSI; TBP,DMF; DMSO >> Chlorobenzene,19.75
FA, MA,,,0.3,0.7,,,Pb,,1,,Br, I,,0.225,2.775,,100 >> 100,5.0 >> 10.0,SnO2-c | C60-SAM,15.0 | nan,Spiro-MeOTAD,FK102; Li-TFSI; TBP,DMF; DMSO >> Chlorobenzene,20.61
FA, MA,,,0.3,0.7,,,Pb,,1,,I,,,3,,,100 >> 100,5.0 >> 10.0,SnO2-c | C60-SAM,15.0 | nan,DTP-C6Th,Undoped,DMF; DMSO >> Chlorobenzene,20.36
FA, MA,,,0.3,0.7,,,Pb,,1,,I,,,3,,,100 >> 100,5.0 >> 10.0,SnO2-c | C60-SAM,15.0 | nan,Spiro-MeOTAD,FK102; Li-TFSI; TBP,DMF; DMSO >> Chlorobenzene,19.2
FA, MA,,,0.3,0.7,,,Pb,,1,,I,,,3,,,100 >> 100,5.0 >> 10.0,SnO2-c | C60-SAM,15.0 | nan,Spiro-MeOTAD,FK102; Li-TFSI; TBP,DMF; DMSO >> Chlorobenzene,20.45
FA, MA,,,0.3,0.7,,,Pb,,1,,I,,,3,,,100,5,SnO2-c | C60-SAM,15.0 | nan,DTP-C6Th,Undoped,DMF; DMSO,17.25
FA, MA,,,0.3,0.7,,,Pb,,1,,I,,,3,,,100,5,SnO2-c | C60-SAM,15.0 | nan,DTP-C6Th,Undoped,DMF; DMSO,20.36
FA, MA,,,0.3,0.7,,,Pb,,1,,I,,,3,,,100,5,SnO2-c | C60-SAM,15.0 | nan,Spiro-MeOTAD,FK102; Li-TFSI; TBP,DMF; DMSO,19.7
FA, MA,,,0.3,0.7,,,Pb,,1,,I,,,3,,,100,5,SnO2-c | C60-SAM,15.0 | nan,Spiro-MeOTAD,FK102; Li-TFSI; TBP,DMF; DMSO,20.56
FA, MA,,,0.8,0.2,,,Pb,,1,,Br, I,,0.6,2.4,,100,10,TiO2-c | PCBM-60,nan | 40.0,Spiro-MeOTAD,Li-TFSI; TBP,DMSO; GBL,13.74
FA, MA,,,0.8,0.2,,,Pb,,1,,Br, I,,0.6,2.4,,100,10,ZSO-np | PCBM-60,60.0 | 40.0,Spiro-MeOTAD,Li-TFSI; TBP,DMSO; GBL,14.3
FA, MA,,,0.8,0.2,,,Pb,,1,,Br, I,,0.6,2.4,,100,10,ZSO-np | PCBM-60,60.0 | 40.0,Spiro-MeOTAD,Li-TFSI; TBP,DMSO; GBL,11.61
FA, MA,,,0.83,0.17,,,Pb,,1,,Br, I,,0.51,2.49,,100,60,TiO2-c,65,Spiro-MeOTAD,FK209; Li-TFSI; TBP,DMF; DMSO,16.74
FA, MA,,,0.83,0.17,,,Pb,,1,,Br, I,,0.51,2.49,,100,60,SnO2-c,65,Spiro-MeOTAD,FK209; Li-TFSI; TBP,DMF; DMSO,18.75
FA, MA,,,0.85,0.15,,,Pb,,1,,Br, I,,0.451,2.55,,150 | 100,25.0 | 30.0,TiO2-c | SnO2-c,nan | 20.0,Spiro-MeOTAD,FK209; Li-TFSI; TBP,DMF; DMSO | IPA,22.1
FA, MA,,,0.85,0.15,,,Pb,,1,,Br, I,,0.451,2.55,,150 | 100,25.0 | 30.0,TiO2-c | SnO2-c,nan | 20.0,Spiro-MeOTAD,FK209; Li-TFSI; TBP,DMF; DMSO | IPA,21.53
FA, MA,,,0.85,0.15,,,Pb,,1,,Br, I,,0.451,2.55,,150 | 100,25.0 | 30.0,TiO2-c | SnO2-c,nan | 20.0,Spiro-MeOTAD,FK209; Li-TFSI; TBP,DMF; DMSO | IPA,16.74
FA, MA,,,0.85,0.15,,,Pb,,1,,Br, I,,0.451,2.55,,100,20,TiO2-c | TiO2-mp,50.0 | nan,Spiro-MeOTAD,Li-TFSI; TBP,DMF; DMSO,16.56
FA, MA,,,0.85,0.15,,,Pb,,1,,Br, I,,0.451,2.55,,100,20,TiO2-c | TiO2-mp,50.0 | nan,Spiro-MeOTAD,Li-TFSI; TBP,DMF; DMSO,17.31
FA, MA,,,0.93,0.07,,,Pb,,1,,Br, I,,0.21,2.79,,100,60,TiO2-c | SnO2-np | BSO-mp,70.0 | nan | 150.0,Spiro-MeOTAD,FK209; Li-TFSI; TBP,DMF; DMSO,22
FA, MA,,,0.93,0.07,,,Pb,,1,,Br, I,,0.21,2.79,,100,60,TiO2-c | SnO2-np | BSO-mp,70.0 | nan | 150.0,Spiro-MeOTAD,FK209; Li-TFSI; TBP,DMF; DMSO,21.7
FA, MA,,,0.93,0.07,,,Pb,,1,,Br, I,,0.21,2.79,,100,60,TiO2-c | SnO2-np | BSO-mp,70.0 | nan | 150.0,Spiro-MeOTAD,FK209; Li-TFSI; TBP,DMF; DMSO,17.97
FA, MA,,,0.93,0.07,,,Pb,,1,,Br, I,,0.21,2.79,,100,60,TiO2-c | SnO2-np | BSO-mp,70.0 | nan | 150.0,Spiro-MeOTAD,FK209; Li-TFSI; TBP,DMF; DMSO,18.14
FA, MA,,,0.93,0.07,,,Pb,,1,,Br, I,,0.21,2.79,,100,60,TiO2-c | TiO2-mp,70.0 | 150.0,Spiro-MeOTAD,FK209; Li-TFSI; TBP,DMF; DMSO,18.79
FA, MA,,,0.93,0.07,,,Pb,,1,,Br, I,,0.21,2.79,,100,60,TiO2-c | TiO2-mp,70.0 | 150.0,Spiro-MeOTAD,FK209; Li-TFSI; TBP,DMF; DMSO,9.24
FA, MA,,,0.15,0.85,,,Pb,,1,,Br, I,,0.45,2.55,,100,90,TiO2-c | TiO2-mp,30.0 | nan,Spiro-MeOTAD,FK209; Li-TFSI; TBP,DMF; DMSO,18.29
FA, MA,,,0.95,0.15,,,Pb,,1,,Br, I,,0.45,2.5075,,105,90,PCBM-60 | C60 | BCP,nan | 20.0 | 7.0,PTAA,F4-TCNQ,DMF; DMSO,21.51
FA, MA,,,0.95,0.15,,,Pb,,1,,Br, I,,0.45,2.5075,,105,90,PCBM-60 | C60 | BCP,nan | 20.0 | 7.0,PTAA,F4-TCNQ,DMF; DMSO,20.77
FA, MA,,,0.95,0.15,,,Pb,,1,,Br, I,,0.45,2.5075,,105,90,PCBM-60 | C60 | BCP,nan | 20.0 | 7.0,PTAA,F4-TCNQ,DMF; DMSO,19.58
FA, MA,,,0.83,0.17,,,Pb,,1,,Br, I,,0.51,2.49,,110,60,TiO2-c | TiO2-mp,30.0 | 200.0,PTAA,Li-TFSI; TBP,DMF; DMSO,16.6
FA, MA,,,0.83,0.17,,,Pb,,1,,Br, I,,0.51,2.49,,110,60,TiO2-c | TiO2-mp | TiN,30.0 | 200.0 | 1.9,PTAA,Li-TFSI; TBP,DMF; DMSO,19
FA, MA,,,0.83,0.17,,,Pb,,1,,Br, I,,0.51,2.49,,110,60,TiO2-c | TiO2-mp,30.0 | 200.0,PTAA,Li-TFSI; TBP,DMF; DMSO,15.8
FA, MA,,,0.83,0.17,,,Pb,,1,,Br, I,,0.51,2.49,,110,60,TiO2-c | TiO2-mp | TiN,30.0 | 200.0 | 1.9,PTAA,Li-TFSI; TBP,DMF; DMSO,18.5
FA, MA,,,0.83,0.17,,,Pb,,1,,Br, I,,0.51,2.49,,110,60,TiO2-c | TiO2-mp,30.0 | 200.0,PTAA,Li-TFSI; TBP,DMF; DMSO,16.6
FA, MA,,,0.83,0.17,,,Pb,,1,,Br, I,,0.51,2.49,,110,60,TiO2-c | TiO2-mp | TiN,30.0 | 200.0 | 1.9,PTAA,Li-TFSI; TBP,DMF; DMSO,19
FA, MA,,,0.85,0.15,,,Pb,,1,,Br, I,,0.55,2.55,,100,10,TiO2-c,65,Spiro-MeOTAD,FK209; Li-TFSI; TBP,DMF; DMSO,18.13
FA, MA,,,0.85,0.15,,,Pb,,1,,Br, I,,0.55,2.55,,100,10,TiO2-c,65,Spiro-MeOTAD,FK209; Li-TFSI; TBP,DMF; DMSO,16.88
FA, K, MA,,0.8,0.05,0.15,,Pb,,1,,Br, I,,0.55,2.55,,100,10,TiO2-c,65,Spiro-MeOTAD,FK209; Li-TFSI; TBP,DMF; DMSO,18.57
FA, K, MA,,0.8,0.05,0.15,,Pb,,1,,Br, I,,0.55,2.55,,100,10,TiO2-c,65,Spiro-MeOTAD,FK209; Li-TFSI; TBP,DMF; DMSO,17.15
FA, K, MA,,0.75,0.1,0.15,,Pb,,1,,Br, I,,0.55,2.55,,100,10,TiO2-c,65,Spiro-MeOTAD,FK209; Li-TFSI; TBP,DMF; DMSO,16.62
FA, K, MA,,0.75,0.1,0.15,,Pb,,1,,Br, I,,0.55,2.55,,100,10,TiO2-c,65,Spiro-MeOTAD,FK209; Li-TFSI; TBP,DMF; DMSO,15.04
FA, K, MA,,0.65,0.2,0.15,,Pb,,1,,Br, I,,0.55,2.55,,100,10,TiO2-c,65,Spiro-MeOTAD,FK209; Li-TFSI; TBP,DMF; DMSO,14.08
FA, K, MA,,0.65,0.2,0.15,,Pb,,1,,Br, I,,0.55,2.55,,100,10,TiO2-c,65,Spiro-MeOTAD,FK209; Li-TFSI; TBP,DMF; DMSO,12.04
FA, MA,,,0.85,0.15,,,Pb,,1,,Br, I,,0.45,2.55,,100,30,TiO2-c,30,C101,FK209; Li-TFSI; TBP,DMF; DMSO,15.5
FA, MA,,,0.85,0.15,,,Pb,,1,,Br, I,,0.45,2.55,,100,30,TiO2-c,30,C102,FK209; Li-TFSI; TBP,DMF; DMSO,17.3
FA, MA,,,0.85,0.15,,,Pb,,1,,Br, I,,0.45,2.55,,100,30,TiO2-c,30,Spiro-MeOTAD,FK209; Li-TFSI; TBP,DMF; DMSO,16.5
FA, MA,,,0.3,0.7,,,Pb,,1,,I,,,3,,,100,5,SnO2-c | C60-SAM,20.0 | nan,Spiro-MeOTAD,Co-TFSI; Li-TFSI; TBP,DMF; DMSO,16.81
FA, MA,,,0.3,0.7,,,Pb,,1,,I,,,3,,,100,5,SnO2-c | C60-SAM,20.0 | nan,CZ-TA,Li-TFSI; TBP,DMF; DMSO,16.36
FA, MA,,,0.48,0.52,,,Pb,,1,,I,,,3,,,115,15,TiO2-c | PCBM-60,56.0 | nan,Spiro-MeOTAD,Li-TFSI; TBP,DMSO >> IPA,16.58
FA, MA,,,0.48,0.52,,,Pb,,1,,I,,,3,,,115,15,TiO2-c | PCBM-60,56.0 | nan,Spiro-MeOTAD,Li-TFSI; TBP,DMSO >> IPA,19.3
FA, MA,,,0.3,0.7,,,Pb,,1,,I,,,3,,,100,5,SnO2-c | C60-SAM,20.0 | nan,TRUX-E-T,Li-TFSI; TBP,DMF; DMSO,16.42
FA, MA,,,0.3,0.7,,,Pb,,1,,I,,,3,,,100,5,SnO2-c | C60-SAM,20.0 | nan,TRUX-E-T,Li-TFSI; TBP,DMF; DMSO,17.74
FA, MA,,,0.3,0.7,,,Pb,,1,,I,,,3,,,100,5,SnO2-c | C60-SAM,20.0 | nan,Spiro-MeOTAD,FK102; Li-TFSI; TBP,DMF; DMSO,19.13
FA, MA,,,0.85,0.15,,,Pb,,1,,Br, I,,0.45,2.55,,150; 100,10.0; 40.0,TiO2-c | PCBA,20,Spiro-MeOTAD,Li; Co,DMF; DMSO,19.61
FA, MA,,,0.85,0.15,,,Pb,,1,,Br, I,,0.45,2.55,,150; 100,10.0; 40.0,TiO2-c | PCBA,20,Spiro-MeOTAD,Li; Co,DMF; DMSO,20.12
FA, MA,,,0.85,0.15,,,Pb,,1,,Br, I,,0.45,2.55,,150; 100,10.0; 40.0,TiO2-c | PCBA,20,Spiro-MeOTAD,Li; Co,DMF; DMSO,20.02
FA, MA,,,0.85,0.15,,,Pb,,1,,Br, I,,0.45,2.55,,150; 100,10.0; 40.0,TiO2-c | PCBA,20,Spiro-MeOTAD,Li; Co,DMF; DMSO,19.33
FA, MA,,,0.85,0.15,,,Pb,,1,,Br, I,,0.45,2.55,,150; 100,10.0; 40.0,TiO2-c | PCBA,20,Spiro-MeOTAD,Li; Co,DMF; DMSO,19.4
FA, MA,,,0.85,0.15,,,Pb,,1,,Br, I,,0.45,2.55,,150; 100,10.0; 40.0,TiO2-c | PCBA,20,Spiro-MeOTAD,Li; Co,DMF; DMSO,19.3
FA,,,,1,,,,Sn,,1,,Br, I,,1,2,,75,5,C60,50,MoOx,Undoped,DMF,0.47
FA,,,,1,,,,Sn,,1,,Br, I,,1,2,,75,5,PCBM-60,50,PEDOT:PSS,Undoped,DMF,1.43
FA,,,,1,,,,Sn,,1,,Br, I,,1,2,,75,5,C60,50,PEDOT:PSS,Undoped,DMF,1.7
FA, MA,,,0.85,0.15,,,Pb,,1,,Br, I,,0.55,2.45,,100,90,TiO2-c | TiO2-mp,30.0 | 200.0,Spiro-MeOTAD,FK209; Li-TFSI; TBP,DMF; DMSO,17.8
FA, MA,,,0.85,0.15,,,Pb,,1,,Br, I,,0.55,2.45,,100,90,TiO2-c | TiO2-mp,30.0 | 200.0,Spiro-MeOTAD,FK209; Li-TFSI; TBP,DMF; DMSO,17.8
FA, MA,,,0.85,0.15,,,Pb,,1,,Br, I,,0.55,2.45,,100,90,TiO2-c | TiO2-mp,30.0 | 200.0,Spiro-MeOTAD,FK209; Li-TFSI; TBP,DMF; DMSO,18.79
FA, MA,,,0.85,0.15,,,Pb,,1,,Br, I,,0.55,2.45,,100,90,TiO2-c | TiO2-mp,30.0 | 200.0,Spiro-MeOTAD,FK209; Li-TFSI; TBP,DMF; DMSO,19.7
FA, MA,,,0.85,0.15,,,Pb,,1,,Br, I,,0.55,2.45,,100,90,TiO2-c | TiO2-mp,30.0 | 200.0,Spiro-MeOTAD,FK209; Li-TFSI; TBP,DMF; DMSO,20.3
FA, MA,,,0.85,0.15,,,Pb,,1,,Br, I,,0.55,2.45,,100,90,TiO2-c | TiO2-mp,30.0 | 200.0,Spiro-MeOTAD,FK209; Li-TFSI; TBP,DMF; DMSO,14.4
FA, MA,,,0.3,0.7,,,Pb,,1,,I,,,3,,,100,10,SnO2-np,30,Spiro-MeOTAD,Li-TFSI; TBP,DMF; DMSO,16.76
FA, MA,,,0.75,0.25,,,Pb,,1,,Br, I,,0.75,2.25,,120,20,SnO2-c,40,Spiro-MeOTAD | MoOx,Li-TFSI; TBP,DMF; DMSO,14.83
FA, MA,,,0.75,0.25,,,Pb,,1,,Br, I,,0.75,2.25,,120,20,SnO2-c,40,Spiro-MeOTAD | MoOx,Li-TFSI; TBP,DMF; DMSO,13.61
FA, MA,,,0.7,0.3,,,Pb,,1,,Br, I,,0.1,2.9,,70 >> 150,1.0 >> 15.0,SnO2-np,30,CuInS2-QDs,Undoped,DMF >> IPA,15.8
FA, MA,,,0.7,0.3,,,Pb,,1,,Br, I,,0.1,2.9,,70 >> 150,1.0 >> 15.0,SnO2-np,30,CuInS2-QDs,Undoped,DMF >> IPA,17.8
FA, MA,,,0.7,0.3,,,Pb,,1,,Br, I,,0.1,2.9,,70 >> 150,1.0 >> 15.0,SnO2-np,30,CuInS2-QDs,Undoped,DMF >> IPA,17.2
FA, MA,,,0.7,0.3,,,Pb,,1,,Br, I,,0.1,2.9,,70 >> 150,1.0 >> 15.0,SnO2-np,30,CuInS2-QDs,Undoped,DMF >> IPA,16.4
FA, MA,,,0.7,0.3,,,Pb,,1,,Br, I,,0.1,2.9,,70 >> 150,1.0 >> 15.0,SnO2-np,30,CuInS2-QDs,Undoped,DMF >> IPA,17.4
FA, MA,,,0.7,0.3,,,Pb,,1,,Br, I,,0.1,2.9,,70 >> 150,1.0 >> 15.0,SnO2-np,30,CuInS2-QDs,Undoped,DMF >> IPA,18.8
FA, MA,,,0.85,0.15,,,Pb,,1,,Br, I,,0.45,2.55,,100,20,TiO2-c | TiO2-mp,nan | 140.0,Spiro-MeOTAD,Li-TFSI; TBP,DMF,19.11
FA, MA,,,0.3,0.7,,,Pb,,1,,I,,,3,,,100,10,SnO2-np,30,Spiro-MeOTAD,Li-TFSI; TBP,DMF; DMSO,17.12
FA,,,,1,,,,Pb,,1,,I,,,3,,,25 >> 120,0.0 >> 40.0,TiO2-np,40,Spiro-MeOTAD,FK209; Li-TFSI; TBP,DMF >> IPA,15.18
FA,,,,1,,,,Pb,,1,,I,,,3,,,25 >> 120,0.0 >> 40.0,TiO2-np | C70,40.0 | 7.0,Spiro-MeOTAD,FK209; Li-TFSI; TBP,DMF >> IPA,18.28
FA,,,,1,,,,Pb,,1,,I,,,3,,,25 >> 120,0.0 >> 40.0,TiO2-np | C70,40.0 | 7.0,Spiro-MeOTAD,FK209; Li-TFSI; TBP,DMF >> IPA,12.42
FA,,,,1,,,,Pb,,1,,I,,,3,,,150,5,ZnO-c,20,Spiro-MeOTAD,Li-TFSI; TBP,DMSO,13.11
FA,,,,1,,,,Pb,,1,,I,,,3,,,150,5,ZnO-c,20,Spiro-MeOTAD,Li-TFSI; TBP,DMSO,9.84
FA, MA,,,0.85,0.15,,,Pb,,1,,Br, I,,0.45,2.55,,150,6,PCBM-60 | BCP,nan | 10.0,PEDOT:PSS,Graphene Oxide,DMF; DMSO,11.1
FA, MA,,,0.85,0.15,,,Pb,,1,,Br, I,,0.45,2.55,,150,6,PCBM-60 | BCP,nan | 10.0,PEDOT:PSS,Graphene Oxide,DMF; DMSO,13.18
FA, MA,,,1,1,,,Pb,,1,,Br, I,,1,1,,100,60,TiO2-c | TiO2-mp,nan | 175.0,Spiro-MeOTAD,Li-TFSI; TBP,DMF; DMSO,17.51
GU,,,,1,,,,Pb,,1,,I,,,3,,,130,20,TiO2-c | TiO2-mp,90.0 | 400.0,Spiro-MeOTAD,FK209; Li-TFSI; TBP,DMF,0.16
GU,,,,2,,,,Pb,,1,,I,,,4,,,130,20,TiO2-c | TiO2-mp,90.0 | 400.0,Spiro-MeOTAD,FK209; Li-TFSI; TBP,DMF,0.45
GU,,,,1,,,,Pb,,1,,I,,,3,,,170,20,TiO2-c | TiO2-mp,90.0 | 400.0,Spiro-MeOTAD,FK209; Li-TFSI; TBP,DMF,0.13
GU,,,,1,,,,Pb,,1,,I,,,3,,,70,20,TiO2-c | TiO2-mp,90.0 | 400.0,Spiro-MeOTAD,FK209; Li-TFSI; TBP,DMF,0
GU,,,,1,,,,Pb,,1,,I,,,3,,,130,20,TiO2-c | TiO2-mp,90.0 | 400.0,Spiro-MeOTAD,FK209; Li-TFSI; TBP,DMF,0.15
GU,,,,1,,,,Pb,,1,,I,,,3,,,130,20,TiO2-c | TiO2-mp,90.0 | 400.0,Spiro-MeOTAD,FK209; Li-TFSI; TBP,DMF,0.16
GU,,,,2,,,,Pb,,1,,I,,,4,,,130,20,TiO2-c | TiO2-mp,90.0 | 400.0,Spiro-MeOTAD,FK209; Li-TFSI; TBP,DMF,0.36
GU,,,,2,,,,Pb,,1,,I,,,4,,,130,20,TiO2-c | TiO2-mp,90.0 | 400.0,Spiro-MeOTAD,FK209; Li-TFSI; TBP,DMF,0.37
GU,,,,2,,,,Pb,,1,,I,,,4,,,130,20,TiO2-c | TiO2-mp,90.0 | 400.0,Spiro-MeOTAD,FK209; Li-TFSI; TBP,DMF,0.23
GU,,,,2,,,,Pb,,1,,I,,,4,,,130,20,TiO2-c | TiO2-mp,90.0 | 400.0,Spiro-MeOTAD,FK209; Li-TFSI; TBP,DMF,0.14
GU, MA,,,0.14,0.86,,,Pb,,1,,I,,,3,,,100.0 >> 100.0,30.0 >> 30.0,ZnO-c | ZnO-nw | PCBM-60,50.0 | 300.0 | nan,P3HT,Li-TFSI,DMF >> IPA,13.79
GU, MA,,,0.05,0.95,,,Pb,,1,,I,,,3,,,100,45,TiO2-c | TiO2-mp,30.0 | nan,Spiro-MeOTAD,FK209; Li-TFSI; TBP,DMSO,18.81
GU, MA,,,0.05,0.95,,,Pb,,1,,I,,,3,,,100,45,TiO2-c | TiO2-mp,30.0 | nan,Spiro-MeOTAD,FK209; Li-TFSI; TBP,DMSO,17
GU, MA,,,0.1,0.9,,,Pb,,1,,I,,,3,,,100,45,TiO2-c | TiO2-mp,30.0 | nan,Spiro-MeOTAD,FK209; Li-TFSI; TBP,DMSO,19.09
GU, MA,,,0.1,0.9,,,Pb,,1,,I,,,3,,,100,45,TiO2-c | TiO2-mp,30.0 | nan,Spiro-MeOTAD,FK209; Li-TFSI; TBP,DMSO,17.8
GU, MA,,,0.14,0.86,,,Pb,,1,,I,,,3,,,100,45,TiO2-c | TiO2-mp,30.0 | nan,Spiro-MeOTAD,FK209; Li-TFSI; TBP,DMSO,19.21
GU, MA,,,0.14,0.86,,,Pb,,1,,I,,,3,,,100,45,TiO2-c | TiO2-mp,30.0 | nan,Spiro-MeOTAD,FK209; Li-TFSI; TBP,DMSO,19.2
GU, MA,,,0.17,0.83,,,Pb,,1,,I,,,3,,,100,45,TiO2-c | TiO2-mp,30.0 | nan,Spiro-MeOTAD,FK209; Li-TFSI; TBP,DMSO,19.29
GU, MA,,,0.17,0.83,,,Pb,,1,,I,,,3,,,100,45,TiO2-c | TiO2-mp,30.0 | nan,Spiro-MeOTAD,FK209; Li-TFSI; TBP,DMSO,18.1
GU, MA,,,0.2,0.8,,,Pb,,1,,I,,,3,,,100,45,TiO2-c | TiO2-mp,30.0 | nan,Spiro-MeOTAD,FK209; Li-TFSI; TBP,DMSO,18.43
GU, MA,,,0.2,0.8,,,Pb,,1,,I,,,3,,,100,45,TiO2-c | TiO2-mp,30.0 | nan,Spiro-MeOTAD,FK209; Li-TFSI; TBP,DMSO,17.7
GU, MA,,,0.25,0.75,,,Pb,,1,,I,,,3,,,100,45,TiO2-c | TiO2-mp,30.0 | nan,Spiro-MeOTAD,FK209; Li-TFSI; TBP,DMSO,18.3
GU, MA,,,0.25,0.75,,,Pb,,1,,I,,,3,,,100,45,TiO2-c | TiO2-mp,30.0 | nan,Spiro-MeOTAD,FK209; Li-TFSI; TBP,DMSO,17.1
GU, MA,,,0.025,0.975,,,Pb,,1,,I,,,3,,,100,45,TiO2-c | TiO2-mp,30.0 | nan,Spiro-MeOTAD,FK209; Li-TFSI; TBP,DMSO,18.14
GU, MA,,,0.025,0.975,,,Pb,,1,,I,,,3,,,100,45,TiO2-c | TiO2-mp,30.0 | nan,Spiro-MeOTAD,FK209; Li-TFSI; TBP,DMSO,17
GU, MA,,,0.075,0.925,,,Pb,,1,,I,,,3,,,100,45,TiO2-c | TiO2-mp,30.0 | nan,Spiro-MeOTAD,FK209; Li-TFSI; TBP,DMSO,18.75
GU, MA,,,0.075,0.925,,,Pb,,1,,I,,,3,,,100,45,TiO2-c | TiO2-mp,30.0 | nan,Spiro-MeOTAD,FK209; Li-TFSI; TBP,DMSO,17.8
GU, MA,,,0.125,0.875,,,Pb,,1,,I,,,3,,,100,45,TiO2-c | TiO2-mp,30.0 | nan,Spiro-MeOTAD,FK209; Li-TFSI; TBP,DMSO,19.58
GU, MA,,,0.125,0.875,,,Pb,,1,,I,,,3,,,100,45,TiO2-c | TiO2-mp,30.0 | nan,Spiro-MeOTAD,FK209; Li-TFSI; TBP,DMSO,18.3
GU, MA,,,0.15,0.85,,,Pb,,1,,I,,,3,,,100,45,TiO2-c | TiO2-mp,30.0 | nan,Spiro-MeOTAD,FK209; Li-TFSI; TBP,DMSO,18.99
GU, MA,,,0.15,0.85,,,Pb,,1,,I,,,3,,,100,45,TiO2-c | TiO2-mp,30.0 | nan,Spiro-MeOTAD,FK209; Li-TFSI; TBP,DMSO,18.4
GU, MA,,,0.5,0.5,,,Pb,,1,,I,,,3,,,100,45,TiO2-c | TiO2-mp,30.0 | nan,Spiro-MeOTAD,FK209; Li-TFSI; TBP,DMSO,9.21
GU, MA,,,0.5,0.5,,,Pb,,1,,I,,,3,,,100,45,TiO2-c | TiO2-mp,30.0 | nan,Spiro-MeOTAD,FK209; Li-TFSI; TBP,DMSO,8
GU, MA,,,0.75,0.25,,,Pb,,1,,I,,,3,,,100,45,TiO2-c | TiO2-mp,30.0 | nan,Spiro-MeOTAD,FK209; Li-TFSI; TBP,DMSO,0.33
GU, MA,,,0.75,0.25,,,Pb,,1,,I,,,3,,,100,45,TiO2-c | TiO2-mp,30.0 | nan,Spiro-MeOTAD,FK209; Li-TFSI; TBP,DMSO,0.3
GU,,,,1,,,,Pb,,1,,I,,,3,,,100,45,TiO2-c | TiO2-mp,30.0 | nan,Spiro-MeOTAD,FK209; Li-TFSI; TBP,DMSO,0.17
GU,,,,1,,,,Pb,,1,,I,,,3,,,100,45,TiO2-c | TiO2-mp,30.0 | nan,Spiro-MeOTAD,FK209; Li-TFSI; TBP,DMSO,0.12
HA,,,,1,,,,Sn,,1,,I,,,3,,,80,5,TiO2-c | TiO2-mp,50.0 | 300.0,PTAA,TPFB,DMF,0.11
MA,,,,1,,,,Pb,,1,,I,,,3,,,110,60,TiO2-c | TiO2-nw,nan | 400.0,Spiro-MeOTAD,Li-TFSI; TPB,DMF,10.3
MA,,,,1,,,,Pb,,1,,I,,,3,,,110,60,TiO2-c | TiO2-nw,nan | nan,Spiro-MeOTAD,Li-TFSI; TPB,DMF,11.5
MA,,,,1,,,,Pb,,1,,I,,,3,,,110,60,TiO2-c | TiO2-nw,nan | 350.0,Spiro-MeOTAD,Li-TFSI; TPB,DMF,12.9
MA,,,,1,,,,Pb,,1,,Br,,,3,,,100,60,TiO2-c | TiO2-np,nan | nan,Spiro-MeOTAD,Co-TPTB; Li-TFSI; TBP,DMSO; GBL,6.2
MA,,,,1,,,,Pb,,1,,I,,,3,,,100,60,PCBM-60 | Bphen,nan | nan,PTAA,PolyTPD,DMF,13.42
MA,,,,1,,,,Pb,,1,,I,,,3,,,100,60,PCBM-60 | Bphen,nan | nan,PTAA,PolyTPD,DMF,14.63
MA,,,,1,,,,Pb,,1,,I,,,3,,,100,60,PCBM-60 | Bphen,nan | nan,PTAA,PolyTPD,DMF,11.32
MA,,,,1,,,,Pb,,1,,I,,,3,,,40; 60; 70; 100,5.0; 5.0; 5.0; 5.0,CdS,50,Spiro-MeOTAD,Li-TFSI; TPB,DMF; DMSO,15
MA,,,,1,,,,Pb,,1,,I,,,3,,,40; 60; 70; 100,5.0; 5.0; 5.0; 5.0,CdS,15,Spiro-MeOTAD,Li-TFSI; TPB,DMF; DMSO,16
MA,,,,1,,,,Pb,,1,,I,,,3,,,70 >> 100,Unknown >> 15.0,AZO | ZnO-nw,700.0 | 420.0,Spiro-MeOTAD,Li-TFSI; TPB,DMF >> IPA,3.8
MA,,,,1,,,,Pb,,1,,I,,,3,,,70 >> 100,Unknown >> 15.0,AZO | ZnO-nw,700.0 | 1970.0,Spiro-MeOTAD,Li-TFSI; TPB,DMF >> IPA,7
MA,,,,1,,,,Pb,,1,,I,,,3,,,70 >> 100,Unknown >> 15.0,AZO | ZnO-nw,700.0 | 2400.0,Spiro-MeOTAD,Li-TFSI; TPB,DMF >> IPA,2.4
MA,,,,1,,,,Pb,,1,,I,,,3,,,70.0 >> 90.0,Unknown,TiO2-c | TiO2-mp,nan | 350.0,P3HT,Li-bisLi-TFSI; TBP,DMF >> IPA,7.99
MA,,,,1,,,,Pb,,1,,I,,,3,,,70.0 >> 90.0,Unknown,TiO2-c | TiO2-mp,nan | 350.0,P3HT,Li-bis; Li-TFSI; TBP,DMF >> IPA,0.34
MA,,,,1,,,,Pb,,1,,I,,,3,,,70.0 >> 90.0,Unknown,TiO2-c | TiO2-mp,nan | 350.0,P3HT,Li-bis; Li-TFSI; TBP,DMF >> IPA,1.82
MA,,,,1,,,,Pb,,1,,I,,,3,,,70.0 >> 90.0,Unknown,TiO2-c | TiO2-mp,nan | 350.0,P3HT,Li-bis; Li-TFSI; TBP,DMF >> IPA,5.71
MA,,,,1,,,,Pb,,1,,I,,,3,,,70.0 >> 90.0,Unknown,TiO2-c | TiO2-mp,nan | 350.0,P3HT,Li-bis; Li-TFSI; TBP,DMF >> IPA,7.48
MA,,,,1,,,,Pb,,1,,I,,,3,,,70.0 >> 90.0,Unknown,TiO2-c | TiO2-mp,nan | 350.0,P3HT,Li-bis; Li-TFSI; TBP,DMF >> IPA,5.05
MA,,,,1,,,,Pb,,1,,I,,,3,,,70.0 >> 90.0,Unknown,TiO2-c | TiO2-mp,nan | 350.0,P3HT,Li-bis; Li-TFSI; TBP,DMF >> IPA,2.55
MA,,,,1,,,,Pb,,1,,Br, I,,0.15,2.85,,100,10,TiO2-c | TiO2-mp,30.0 | 200.0,Spiro-MeOTAD,Li-TFSI; TBP,DMF,9
MA,,,,1,,,,Pb,,1,,Br, I,,0.15,2.85,,100,10,TiO2-c | TiO2-mp,30.0 | 200.0,Spiro-MeOTAD,Li-TFSI; TBP,DMF,7
MA,,,,1,,,,Pb,,1,,Br, I,,0.15,2.85,,100,10,TiO2-c | TiO2-mp,30.0 | 200.0,Spiro-MeOTAD,Li-TFSI; TBP,DMF,1.5
MA,,,,1,,,,Pb,,1,,Br, I,,0.15,2.85,,100,10,TiO2-c | TiO2-mp,30.0 | 200.0,Spiro-MeOTAD,Li-TFSI; TBP,DMF,7.3
MA,,,,1,,,,Pb,,1,,I,,,3,,,100,15,TiO2-c,65,Spiro-MeOTAD | MoOx,Li-TFSI; TBP,DMSO; GBL,12.23
MA,,,,1,,,,Pb,,1,,I,,,3,,,100,15,TiO2-c,65,Spiro-MeOTAD | MoOx,Li-TFSI; TBP,DMSO; GBL,12.74
MA,,,,1,,,,Pb,,1,,I,,,3,,,100,15,TiO2-c,65,Spiro-MeOTAD | MoOx,Li-TFSI; TBP,DMSO; GBL,12.67
MA,,,,1,,,,Pb,,1,,I,,,3,,,100,15,TiO2-c,65,Spiro-MeOTAD | MoOx,Li-TFSI; TBP,DMSO; GBL,12.38
MA,,,,1,,,,Pb,,1,,I,,,3,,,100,15,TiO2-c,65,Spiro-MeOTAD | MoOx,Li-TFSI; TBP,DMSO; GBL,12.62
MA,,,,1,,,,Pb,,1,,I,,,3,,,100,15,TiO2-c,65,Spiro-MeOTAD | MoOx,Li-TFSI; TBP,DMSO; GBL,12.84
MA,,,,1,,,,Pb,,1,,I,,,3,,,100,15,TiO2-c,65,Spiro-MeOTAD | MoOx,Li-TFSI; TBP,DMSO; GBL,12.56
MA,,,,1,,,,Pb,,1,,I,,,3,,,100,15,TiO2-c,65,Spiro-MeOTAD | MoOx,Li-TFSI; TBP,DMSO; GBL,11.78
MA,,,,1,,,,Pb,,1,,I,,,3,,,100,15,TiO2-c,65,Spiro-MeOTAD | MoOx,Li-TFSI; TBP,DMSO; GBL,12.58
MA,,,,1,,,,Pb,,1,,I,,,3,,,100,15,TiO2-c,65,Spiro-MeOTAD | MoOx,Li-TFSI; TBP,DMSO; GBL,12.51
MA,,,,1,,,,Pb,,1,,I,,,3,,,100,15,TiO2-c,65,Spiro-MeOTAD | MoOx,Li-TFSI; TBP,DMSO; GBL,12.78
MA,,,,1,,,,Pb,,1,,I,,,3,,,100,15,TiO2-c,65,Spiro-MeOTAD | MoOx,Li-TFSI; TBP,DMSO; GBL,12.76
MA,,,,1,,,,Pb,,1,,Br, I,,0.5,2.5,,100.0 >> 75.0; 100,5.0 >> 15.0; 75.0,PCBM-60 | C60 | BCP,nan | 20.0 | 8.0,PTAA,F4-TCNQ,DMF >> IPA,16.6
MA,,,,1,,,,Pb,,1,,Br, I,,0.8,2.2,,100.0 >> 75.0; 100,5.0 >> 15.0; 75.0,PCBM-60 | C60 | BCP,nan | 20.0 | 8.0,PTAA,F4-TCNQ,DMF >> IPA,14.9
MA,,,,1,,,,Pb,,1,,I,,,3,,,100,45,TiO2-mp,650,Spiro-MeOTAD,Li-TFSI; TBP,DMF,8.23
MA,,,,1,,,,Pb,,1,,I,,,3,,,100,45,TiO2-mp,650,Spiro-MeOTAD,Li-TFSI; TBP,DMF,9.12
MA,,,,1,,,,Pb,,1,,I,,,3,,,100,45,TiO2-mp,650,Spiro-MeOTAD,Li-TFSI; TBP,DMF,9.57
MA,,,,1,,,,Pb,,1,,I,,,3,,,100,45,TiO2-mp,650,Spiro-MeOTAD,Li-TFSI; TBP,DMF,10.09
MA,,,,1,,,,Pb,,1,,I,,,3,,,100,10,TiO2-c | TiO2-mp,50.0 | nan,M:OO,Li-TFSI; TBP,DMF; DMSO,7.48
MA,,,,1,,,,Pb,,1,,I,,,3,,,100,10,TiO2-c | TiO2-mp,50.0 | nan,P:OO,Li-TFSI; TBP,DMF; DMSO,5.14
MA,,,,1,,,,Pb,,1,,I,,,3,,,100,10,TiO2-c | TiO2-mp,50.0 | nan,M:ON,Li-TFSI; TBP,DMF; DMSO,3.52
MA,,,,1,,,,Pb,,1,,I,,,3,,,100,10,TiO2-c | TiO2-mp,50.0 | nan,P:ON,Li-TFSI; TBP,DMF; DMSO,5.28
MA,,,,1,,,,Pb,,1,,I,,,3,,,100,10,TiO2-c | TiO2-mp,50.0 | nan,Spiro-MeOTAD,Li-TFSI; TBP,DMF; DMSO,15.09
MA,,,,1,,,,Pb,,1,,I,,,3,,,100,10,TiO2-c | TiO2-mp,nan | 200.0,tetra-substituted azulene,FK209; Li-TFSI; TBP,DMSO,4.8
MA,,,,1,,,,Pb,,1,,I,,,3,,,100,10,TiO2-c | TiO2-mp,nan | 200.0,tetra-substituted azulene,FK209; Li-TFSI; TBP,DMSO,9.9
MA,,,,1,,,,Pb,,1,,I,,,3,,,100,10,TiO2-c | TiO2-mp,nan | 200.0,tetra-substituted azulene,FK209; Li-TFSI; TBP,DMSO,13.2
MA,,,,1,,,,Pb,,1,,I,,,3,,,100,10,TiO2-c | TiO2-mp,nan | 200.0,tetra-substituted azulene,FK209; Li-TFSI; TBP,DMSO,15.7
MA,,,,1,,,,Pb,,1,,I,,,3,,,100,10,TiO2-c | TiO2-mp,nan | 200.0,tetra-substituted azulene,FK209; Li-TFSI; TBP,DMSO,14.8
MA,,,,1,,,,Pb,,1,,I,,,3,,,100,10,TiO2-c | TiO2-mp,nan | 200.0,tetra-substituted azulene,FK209; Li-TFSI; TBP,DMSO,15.8
MA,,,,1,,,,Pb,,1,,I,,,3,,,100,10,TiO2-c | TiO2-mp,nan | 200.0,"1,3-disubstituted azulene",FK209; Li-TFSI; TBP,DMSO,4.3
MA,,,,1,,,,Pb,,1,,I,,,3,,,100,10,TiO2-c | TiO2-mp,nan | 200.0,"1,3-disubstituted azulene",FK209; Li-TFSI; TBP,DMSO,9.7
MA,,,,1,,,,Pb,,1,,I,,,3,,,100,10,TiO2-c | TiO2-mp,nan | 200.0,"5,7-disubstituted azulene",FK209; Li-TFSI; TBP,DMSO,8.5
MA,,,,1,,,,Pb,,1,,I,,,3,,,100,10,TiO2-c | TiO2-mp,nan | 200.0,"5,7-disubstituted azulene",FK209; Li-TFSI; TBP,DMSO,7.9
MA,,,,1,,,,Pb,,1,,I,,,3,,,100,10,TiO2-c | TiO2-mp,nan | 200.0,"3,3â€?5,5â€?tetrasubstituted 1,1â€?biphenyl",FK209; Li-TFSI; TBP,DMSO,0.32
MA,,,,1,,,,Pb,,1,,I,,,3,,,100,10,TiO2-c | TiO2-mp,nan | 200.0,"3,3â€?5,5â€?tetrasubstituted 1,1â€?biphenyl",FK209; Li-TFSI; TBP,DMSO,0.45
MA,,,,1,,,,Pb,,1,,I,,,3,,,100,10,TiO2-c | TiO2-mp,nan | 200.0,tetra-substituted azulene,FK209; Li-TFSI; TBP,DMSO,16.5
MA,,,,1,,,,Pb,,1,,I,,,3,,,100,10,TiO2-c,50,Spiro-MeOTAD,Li-TFSI; TBP,DMF; DMSO,6.75
MA,,,,1,,,,Pb,,1,,I,,,3,,,100,10,TiO2-c | TiO2-nt,50.0 | 430.0,Spiro-MeOTAD,Li-TFSI; TBP,DMF; DMSO,10.22
MA,,,,1,,,,Pb,,1,,I,,,3,,,100,10,TiO2-c | TiO2-nt,50.0 | 350.0,Spiro-MeOTAD,Li-TFSI; TBP,DMF; DMSO,14.13
MA,,,,1,,,,Pb,,1,,I,,,3,,,100,60,TiO2-c,70,Spiro-MeOTAD,FK209; Li-TFSI; TBP,DMF; DMSO,15.33
MA,,,,1,,,,Pb,,1,,I,,,3,,,100,60,TiO2-np,50,Spiro-MeOTAD,FK209; Li-TFSI; TBP,DMF; DMSO,15.36
MA,,,,1,,,,Pb,,1,,I,,,3,,,100,60,TiO2-c | TiO2-mp,70.0 | 50.0,Spiro-MeOTAD,FK209; Li-TFSI; TBP,DMF; DMSO,17.05
MA,,,,3,,,,Bi,,2,,I,,,9,,,100,10,TiO2-c | TiO2-mp,15.0 | nan,Spiro-MeOTAD,Li-TFSI; TBP,DMF,0.11
MA,,,,3,,,,Bi,,2,,I,,,9,,,100,10,TiO2-c | TiO2-mp,15.0 | nan,Spiro-MeOTAD,Li-TFSI; TBP,DMF,0.16
MA,,,,3,,,,Bi,,2,,I,,,9,,,100,10,TiO2-c | TiO2-mp,15.0 | nan,Spiro-MeOTAD,Li-TFSI; TBP,DMF,0.13
MA,,,,3,,,,Bi,,2,,I,,,9,,,100,10,TiO2-c | TiO2-mp,15.0 | nan,Spiro-MeOTAD,Li-TFSI; TBP,DMF,0.09
MA,,,,3,,,,Bi,,2,,I,,,9,,,100,10,TiO2-c | TiO2-mp,15.0 | nan,Spiro-MeOTAD,Li-TFSI; TBP,DMF,0.08
MA,,,,3,,,,Bi,,2,,I,,,9,,,100,10,TiO2-c | TiO2-mp,15.0 | nan,Spiro-MeOTAD,Li-TFSI; TBP,DMF,0.16
MA,,,,3,,,,Bi,,2,,I,,,9,,,100,10,TiO2-c | TiO2-mp,15.0 | nan,Spiro-MeOTAD,Li-TFSI; TBP,DMF,0.09
MA,,,,3,,,,Bi,,2,,I,,,9,,,100,10,TiO2-c | TiO2-mp,15.0 | nan,Spiro-MeOTAD,Li-TFSI; TBP,DMF,0.08
MA,,,,1,,,,Pb,,1,,I,,,3,,,100,10,TiO2-c | TiO2-mp,nan | 150.0,Spiro-MeOTAD,Li-TFSI; TBP,DMF,17.2
MA,,,,1,,,,Pb,,1,,I,,,3,,,100,10,TiO2-c | TiO2-mp,nan | 150.0,Spiro-MeOTAD,Li-TFSI; TBP,DMF,19.7
MA,,,,1,,,,Pb,,1,,I,,,3,,,100,10,TiO2-c | TiO2-mp,nan | 150.0,Spiro-MeOTAD,Li-TFSI; TBP,DMF,16.3
MA,,,,1,,,,Pb,,1,,I,,,3,,,100,10,TiO2-c | TiO2-mp,nan | 150.0,Spiro-MeOTAD,Li-TFSI; TBP,DMF,17.9
MA,,,,1,,,,Pb,,1,,I,,,3,,,100,10,TiO2-c | TiO2-mp,nan | 150.0,Spiro-MeOTAD,Li-TFSI; TBP,DMF,19.1
MA,,,,1,,,,Pb,,1,,I,,,3,,,100,10,TiO2-c | TiO2-mp,nan | 150.0,Spiro-MeOTAD,Li-TFSI; TBP,DMF,17.6
MA,,,,1,,,,Pb,,1,,I,,,3,,,65; 135,1.0; 3.0,SnO2-np,20,Spiro-MeOTAD,Li-TFSI; TBP,DMF; DMSO,18.35
MA,,,,1,,,,Pb,,1,,I,,,3,,,100,10,TiO2-c | TiO2-mp,30.0 | 150.0,BTT-3,Li-TFSI; TBP,DMSO; GBL,13.79
MA,,,,1,,,,Pb,,1,,I,,,3,,,100,10,TiO2-c | TiO2-mp,30.0 | 150.0,BTT-3,Li-TFSI; TBP,DMSO; GBL,13.11
MA,,,,1,,,,Pb,,1,,I,,,3,,,100,10,TiO2-c | TiO2-mp,30.0 | 150.0,YKP06,Li-TFSI; TBP,DMSO; GBL,13.92
MA,,,,1,,,,Pb,,1,,I,,,3,,,100,10,TiO2-c | TiO2-mp,30.0 | 150.0,YKP06,Li-TFSI; TBP,DMSO; GBL,13.28
MA,,,,1,,,,Pb,,1,,I,,,3,,,100,10,TiO2-c | TiO2-mp,30.0 | 150.0,YKP03,Li-TFSI; TBP,DMSO; GBL,17.64
MA,,,,1,,,,Pb,,1,,I,,,3,,,100,10,TiO2-c | TiO2-mp,30.0 | 150.0,YKP03,Li-TFSI; TBP,DMSO; GBL,14.07
MA,,,,1,,,,Pb,,1,,I,,,3,,,100,10,TiO2-c | TiO2-mp,30.0 | 150.0,YKP03,Undoped,DMSO; GBL,19.46
MA,,,,1,,,,Pb,,1,,I,,,3,,,100,10,TiO2-c | TiO2-mp,30.0 | 150.0,YKP03,Undoped,DMSO; GBL,15.86
MA,,,,1,,,,Pb,,1,,I,,,3,,,100,10,TiO2-c | TiO2-mp,30.0 | 150.0,Spiro-MeOTAD,Li-TFSI; TBP,DMSO; GBL,17.59
MA,,,,1,,,,Pb,,1,,I,,,3,,,100,10,TiO2-c | TiO2-mp,30.0 | 150.0,Spiro-MeOTAD,Li-TFSI; TBP,DMSO; GBL,17.21
MA,,,,1,,,,Pb,,1,,I,,,3,,,60; 100,5.0; 10.0,WOx,30,Spiro-MeOTAD,Li-TFSI; TBP,DMF; DMSO,15.32
MA,,,,1,,,,Pb,,1,,I,,,3,,,150,15,TiO2-c,80,Spiro-MeOTAD,Li-TFSI; TBP,DMF,15.73
MA,,,,1,,,,Pb,,1,,I,,,3,,,150,15,TiO2-c,80,Spiro-MeOTAD,Li-TFSI; TBP,DMF,17.09
MA,,,,1,,,,Pb,,1,,I,,,3,,,100,10,TiO2-c,10,Spiro-MeOTAD,Li-TFSI; TBP,DMF; DMSO,13.1
MA,,,,1,,,,Pb,,1,,I,,,3,,,100,10,TiO2-c,10,Spiro-MeOTAD,Li-TFSI; TBP,DMF; DMSO,14.7
