Repository: Zhang-NJ-Lab/HuangYiRuPerovskiteNature-Boston-Lsy

# HuangYiRuPerovskiteNature-Boston-Lsy
主要是hyr的清洗数据，fillna

File: data15-00.csv (part 9 of 20)
a1,a2,a3,a4,a1_coefficients,a2_coefficients,a3_coefficients,a4_coefficients,b1,b2,b1_coefficients,b2_coefficients,c1,c2,c3,c1_coefficients,c2_coefficients,c3_coefficients,Perovskite_deposition_thermal_annealing_temperature,Perovskite_deposition_thermal_annealing_time,ETL_stack_sequence,ETL_thickness,HTL_stack_sequence,HTL_additives_compounds,Perovskite_deposition_solvents,JV_default_PCE
MA,,,,1,,,,Pb,,1,,I,,,3,,,100.0 >> 150,10.0 >> 0.5,TiO2-c,10,Spiro-MeOTAD,Li-TFSI; TBP,DMF; DMSO >> IPA,14.5
MA,,,,1,,,,Pb,,1,,I,,,3,,,100.0 >> 150,10.0 >> 0.5,TiO2-c,10,Spiro-MeOTAD,Li-TFSI; TBP,DMF; DMSO >> IPA,16.5
MA,,,,1,,,,Pb,,1,,I,,,3,,,100.0 >> 150,10.0 >> 0.5,TiO2-c,10,Spiro-MeOTAD,Li-TFSI; TBP,DMF; DMSO >> IPA,15.6
MA,,,,1,,,,Pb,,1,,I,,,3,,,100.0 >> 150,10.0 >> 0.5,TiO2-c,10,Spiro-MeOTAD,Li-TFSI; TBP,DMF; DMSO >> IPA,17.3
MA,,,,1,,,,Pb,,1,,I,,,3,,,100.0 >> 150,10.0 >> 0.5,TiO2-c,10,Spiro-MeOTAD,Li-TFSI; TBP,DMF; DMSO >> IPA,14.6
MA,,,,1,,,,Pb,,1,,I,,,3,,,100.0 >> 150,10.0 >> 0.5,TiO2-c,10,Spiro-MeOTAD,Li-TFSI; TBP,DMF; DMSO >> IPA,16.2
MA,,,,1,,,,Pb,,1,,I,,,3,,,100.0 >> 150,10.0 >> 0.5,TiO2-c,10,Spiro-MeOTAD,Li-TFSI; TBP,DMF; DMSO >> IPA,13
MA,,,,1,,,,Pb,,1,,I,,,3,,,100.0 >> 150,10.0 >> 0.5,TiO2-c,10,Spiro-MeOTAD,Li-TFSI; TBP,DMF; DMSO >> IPA,15.9
MA,,,,1,,,,Pb,,1,,I,,,3,,,65; 100,1.0; 2.0,TiO2-c | TiO2-mp,40.0 | 190.0,P1,Undoped,DMF; DMSO,11.22
MA,,,,1,,,,Pb,,1,,I,,,3,,,65; 100,1.0; 2.0,TiO2-c | TiO2-mp,40.0 | 190.0,P2,Undoped,DMF; DMSO,12.29
MA,,,,1,,,,Pb,,1,,I,,,3,,,65; 100,1.0; 2.0,TiO2-c | TiO2-mp,40.0 | 190.0,P3,Undoped,DMF; DMSO,17.28
MA,,,,1,,,,Pb,,1,,I,,,3,,,65; 100,1.0; 2.0,TiO2-c | TiO2-mp,40.0 | 190.0,Spiro-MeOTAD,Li-TFSI; TBP,DMF; DMSO,18.4
MA,,,,1,,,,Pb,,1,,I,,,3,,,100,30,SnO2-c,17,Spiro-MeOTAD,Li-TFSI; TBP,DMF; DMSO,14.8
MA,,,,1,,,,Pb,,1,,I,,,3,,,100,30,SnO2-c,17,Spiro-MeOTAD,Li-TFSI; TBP,DMF; DMSO,14.5
MA,,,,1,,,,Pb,,1,,I,,,3,,,100,30,SnO2-c,17,Spiro-MeOTAD,Li-TFSI; TBP,DMF; DMSO,12.3
MA,,,,1,,,,Pb,,1,,I,,,3,,,100,30,SnO2-c,10,Spiro-MeOTAD,Li-TFSI; TBP,DMF; DMSO,14.5
MA,,,,1,,,,Pb,,1,,I,,,3,,,100,30,SnO2-c,17,Spiro-MeOTAD,Li-TFSI; TBP,DMF; DMSO,15.3
MA,,,,1,,,,Pb,,1,,I,,,3,,,100,30,SnO2-c,21,Spiro-MeOTAD,Li-TFSI; TBP,DMF; DMSO,14.6
MA,,,,1,,,,Pb,,1,,I,,,3,,,100,30,SnO2-c,28,Spiro-MeOTAD,Li-TFSI; TBP,DMF; DMSO,12.5
MA,,,,1,,,,Pb,,1,,I,,,3,,,100,30,SnO2-c,35,Spiro-MeOTAD,Li-TFSI; TBP,DMF; DMSO,10.2
MA,,,,1,,,,Pb,,1,,I,,,3,,,100,30,SnO2-c,17,Spiro-MeOTAD,Li-TFSI; TBP,DMF; DMSO,15
MA,,,,1,,,,Pb,,1,,I,,,3,,,100,30,SnO2-c,17,Spiro-MeOTAD,Li-TFSI; TBP,DMF; DMSO,15.3
MA,,,,1,,,,Pb,,1,,I,,,3,,,100,30,SnO2-c,17,Spiro-MeOTAD,Li-TFSI; TBP,DMF; DMSO,16.2
MA,,,,1,,,,Pb,,1,,I,,,3,,,100,30,SnO2-c,17,Spiro-MeOTAD,Li-TFSI; TBP,DMF; DMSO,16.7
MA,,,,1,,,,Pb,,1,,I,,,3,,,100,30,SnO2-c,17,Spiro-MeOTAD,Li-TFSI; TBP,DMF; DMSO,16.2
MA,,,,1,,,,Pb,,1,,I,,,3,,,100,30,SnO2-c,17,Spiro-MeOTAD,Li-TFSI; TBP,DMF; DMSO,16.7
MA,,,,1,,,,Pb,,1,,I,,,3,,,100,30,SnO2-c,17,Spiro-MeOTAD,Li-TFSI; TBP,DMF; DMSO,15.4
MA,,,,1,,,,Pb,,1,,I,,,3,,,100,30,SnO2-c,17,Spiro-MeOTAD,Li-TFSI; TBP,DMF; DMSO,15.5
MA,,,,1,,,,Pb,,1,,I,,,3,,,100,30,SnO2-c,17,Spiro-MeOTAD,Li-TFSI; TBP,DMF; DMSO,14.5
MA,,,,1,,,,Pb,,1,,I,,,3,,,100,30,SnO2-c,17,Spiro-MeOTAD,Li-TFSI; TBP,DMF; DMSO,17.81
MA,,,,1,,,,Pb,,1,,I,,,3,,,100,30,SnO2-c,17,Spiro-MeOTAD,Li-TFSI; TBP,DMF; DMSO,12.03
MA,,,,1,,,,Pb,,1,,I,,,3,,,100,30,SnO2-c,17,Spiro-MeOTAD,Li-TFSI; TBP,DMF; DMSO,10.8
MA,,,,1,,,,Pb,,1,,I,,,3,,,100,2,TiO2-c,50,PTAA,Li-TFSI; TBP,DMSO,15.6
MA,,,,1,,,,Pb,,1,,I,,,3,,,110,15,TiO2-c | TiO2-mp,3.0 | nan,Spiro-MeOTAD,Li-TFSI; TBP,DMF,11.72
MA,,,,1,,,,Pb,,1,,I,,,3,,,110,15,TiO2-c | TiO2-mp,3.0 | nan,Spiro-MeOTAD,Li-TFSI; TBP,DMF,8.69
MA,,,,1,,,,Pb,,1,,I,,,3,,,110,15,TiO2-c | TiO2-mp,3.0 | nan,Spiro-MeOTAD,Li-TFSI; TBP,DMF,14.4
MA,,,,1,,,,Pb,,1,,I,,,3,,,100,60,TiO2-c,50,Spiro-MeOTAD,Li-TFSI; TBP,DMF; DMSO,16.1
MA,,,,1,,,,Pb,,1,,I,,,3,,,100,60,TiO2-c,50,Spiro-MeOTAD,Li-TFSI; TBP,DMF; DMSO,16.1
MA,,,,1,,,,Pb,,1,,I,,,3,,,70.0 >> 115.0,2.0 >> 4.0,TiO2-c | TiO2-mp,4.0 | 80.0,Spiro-MeOTAD,Co; Li-TFSI; TBP,DMF >> IPA,16.8
MA,,,,1,,,,Pb,,1,,I,,,3,,,70.0 >> 115.0,2.0 >> 4.0,TiO2-c | TiO2-mp,4.0 | 80.0,P3HT,Li-TFSI; TBP,DMF >> IPA,14.8
MA,,,,1,,,,Pb,,1,,I,,,3,,,70.0 >> 115.0,2.0 >> 4.0,TiO2-c | TiO2-mp,4.0 | 80.0,Spiro-MeOTAD,Co; Li-TFSI; TBP,DMF >> IPA,12.75
MA,,,,1,,,,Pb,,1,,I,,,3,,,70.0 >> 115.0,2.0 >> 4.0,TiO2-c | TiO2-mp,4.0 | 80.0,P3HT,Li-TFSI; TBP,DMF >> IPA,11.2
MA,,,,1,,,,Pb,,1,,I,,,3,,,100,5,TiO2-c,20,Spiro-MeOTAD,Li-TFSI; TBP,DMF,8.7
MA,,,,1,,,,Pb,,1,,I,,,3,,,100,5,TiO2-c,40,Spiro-MeOTAD,Li-TFSI; TBP,DMF,9
MA,,,,1,,,,Pb,,1,,I,,,3,,,100,5,TiO2-c,60,Spiro-MeOTAD,Li-TFSI; TBP,DMF,10
MA,,,,1,,,,Pb,,1,,I,,,3,,,100,5,TiO2-c,80,Spiro-MeOTAD,Li-TFSI; TBP,DMF,4.2
MA,,,,1,,,,Pb,,1,,I,,,3,,,100,5,TiO2-c,80,Spiro-MeOTAD,Li-TFSI; TBP,DMF,8.5
MA,,,,1,,,,Pb,,1,,I,,,3,,,100,5,TiO2-c,60,Spiro-MeOTAD,Li-TFSI; TBP,DMF,13.7
MA,,,,1,,,,Pb,,1,,I,,,3,,,100,5,TiO2-c,40,Spiro-MeOTAD,Li-TFSI; TBP,DMF,13.5
MA,,,,1,,,,Pb,,1,,I,,,3,,,100,5,TiO2-c,20,Spiro-MeOTAD,Li-TFSI; TBP,DMF,12.5
MA,,,,1,,,,Pb,,1,,I,,,3,,,105,5,ZnO-c,277,Spiro-MeOTAD,Li-TFSI; TBP,DMF,9.5
MA,,,,1,,,,Pb,,1,,I,,,3,,,105,5,ZnO-c,277,Spiro-MeOTAD,Li-TFSI; TBP,DMF,10
MA,,,,1,,,,Pb,,1,,I,,,3,,,105,5,ZnO-c,277,Spiro-MeOTAD,Li-TFSI; TBP,DMF,15.9
MA,,,,1,,,,Pb,,1,,I,,,3,,,105,5,ZnO-c,277,Spiro-MeOTAD,Li-TFSI; TBP,DMF,10
MA,,,,1,,,,Pb,,1,,I,,,3,,,105,5,ZnO-c,277,Spiro-MeOTAD,Li-TFSI; TBP,DMF,7.2
MA,,,,1,,,,Pb,,1,,I,,,3,,,105,5,ZnO-c,277,Spiro-MeOTAD,Li-TFSI; TBP,DMF,10.4
MA,,,,1,,,,Pb,,1,,I,,,3,,,105,5,ZnO-c,277,Spiro-MeOTAD,Li-TFSI; TBP,DMF,10.1
MA,,,,1,,,,Pb,,1,,I,,,3,,,105,5,ZnO-c,277,Spiro-MeOTAD,Li-TFSI; TBP,DMF,5
MA,,,,1,,,,Pb,,1,,I,,,3,,,100,10,TiO2-c | TiO2-mp,nan | 30.0,Spiro-MeOTAD,Li-TFSI; TBP,DMF; DMSO,17.2
MA,,,,1,,,,Pb,,1,,I,,,3,,,100,10,TiO2-c | TiO2-mp,nan | 30.0,Spiro-MeOTAD,Li-TFSI; TBP,DMF; DMSO,14.5
MA,,,,1,,,,Pb,,1,,I,,,3,,,95,10,TiO2-c,40,Spiro-MeOTAD,Li-TFSI; TBP,DMF,10.89
MA,,,,1,,,,Pb,,1,,I,,,3,,,95,20,TiO2-c,40,Spiro-MeOTAD,Li-TFSI; TBP,DMF,11.48
MA,,,,1,,,,Pb,,1,,I,,,3,,,95,30,TiO2-c,40,Spiro-MeOTAD,Li-TFSI; TBP,DMF,12.08
MA,,,,1,,,,Pb,,1,,I,,,3,,,95,40,TiO2-c,40,Spiro-MeOTAD,Li-TFSI; TBP,DMF,15.17
MA,,,,1,,,,Pb,,1,,I,,,3,,,95,50,TiO2-c,40,Spiro-MeOTAD,Li-TFSI; TBP,DMF,12.77
MA,,,,1,,,,Pb,,1,,I,,,3,,,95,40,TiO2-c,40,Spiro-MeOTAD,Li-TFSI; TBP,DMF,14.57
MA,,,,1,,,,Pb,,1,,I,,,3,,,100,45,TiO2-c,40,Spiro-MeOTAD,Li-TFSI; TBP,DMF,7.8
MA,,,,1,,,,Pb,,1,,I,,,3,,,65; 100,1.0; 2.0,TiO2-c | TiO2-mp,40.0 | 200.0,Spiro-MeOTAD,Li-TFSI; TBP,DMF; DMSO,8.74
MA,,,,1,,,,Pb,,1,,I,,,3,,,100,10,CdS,20,Spiro-MeOTAD,Li-TFSI; TBP,DMF,10.8
MA,,,,1,,,,Pb,,1,,I,,,3,,,100,10,CdS,40,Spiro-MeOTAD,Li-TFSI; TBP,DMF,11.8
MA,,,,1,,,,Pb,,1,,I,,,3,,,100,10,CdS,60,Spiro-MeOTAD,Li-TFSI; TBP,DMF,15
MA,,,,1,,,,Pb,,1,,I,,,3,,,100,10,CdS,80,Spiro-MeOTAD,Li-TFSI; TBP,DMF,14.2
MA,,,,1,,,,Pb,,1,,I,,,3,,,100,10,CdS,60,Spiro-MeOTAD,Li-TFSI; TBP,DMF,16.1
MA,,,,1,,,,Pb,,1,,I,,,3,,,130,20,TiO2-c | TiO2-mp,nan | 150.0,Spiro-MeOTAD,Li-TFSI; TBP,DMF; DMSO,18.03
MA,,,,1,,,,Pb,,1,,I,,,3,,,130,20,TiO2-c | TiO2-mp,nan | 250.0,Spiro-MeOTAD,Li-TFSI; TBP,DMF; DMSO,16.52
MA,,,,1,,,,Pb,,1,,I,,,3,,,130,20,TiO2-c | TiO2-mp,nan | 400.0,Spiro-MeOTAD,Li-TFSI; TBP,DMF; DMSO,14.34
MA,,,,1,,,,Pb,,1,,I,,,3,,,130,20,TiO2-c | TiO2-mp,nan | 150.0,Spiro-MeOTAD,Li-TFSI; TBP,DMF; DMSO,18.72
MA,,,,1,,,,Pb,,1,,I,,,3,,,130,20,TiO2-c | TiO2-mp,nan | 250.0,Spiro-MeOTAD,Li-TFSI; TBP,DMF; DMSO,18.38
MA,,,,1,,,,Pb,,1,,I,,,3,,,130,20,TiO2-c | TiO2-mp,nan | 400.0,Spiro-MeOTAD,Li-TFSI; TBP,DMF; DMSO,17.77
MA,,,,1,,,,Pb,,1,,I,,,3,,,130,20,TiO2-c | TiO2-mp,nan | 150.0,Spiro-MeOTAD,Li-TFSI; TBP,DMF; DMSO,17.77
MA,,,,1,,,,Pb,,1,,I,,,3,,,130,20,TiO2-c | TiO2-mp,nan | 250.0,Spiro-MeOTAD,Li-TFSI; TBP,DMF; DMSO,16.43
MA,,,,1,,,,Pb,,1,,I,,,3,,,130,20,TiO2-c | TiO2-mp,nan | 400.0,Spiro-MeOTAD,Li-TFSI; TBP,DMF; DMSO,13.55
MA,,,,1,,,,Pb,,1,,I,,,3,,,130,20,TiO2-c | TiO2-mp,nan | 150.0,Spiro-MeOTAD,Li-TFSI; TBP,DMF; DMSO,18.4
MA,,,,1,,,,Pb,,1,,I,,,3,,,130,20,TiO2-c | TiO2-mp,nan | 250.0,Spiro-MeOTAD,Li-TFSI; TBP,DMF; DMSO,17.22
MA,,,,1,,,,Pb,,1,,I,,,3,,,130,20,TiO2-c | TiO2-mp,nan | 400.0,Spiro-MeOTAD,Li-TFSI; TBP,DMF; DMSO,16.17
MA,,,,1,,,,Pb,,1,,I,,,3,,,70.0 >> 70.0,30.0 >> 30.0,TiO2-c | TiO2-mp,30.0 | 550.0,P3HT,Li-TFSI; TBP,DMF >> IPA,3.6
MA,,,,1,,,,Pb,,1,,I,,,3,,,70.0 >> 70.0,30.0 >> 30.0,TiO2-c | TiO2-mp,30.0 | 550.0,P3HT,Carbon-nt; Li-TFSI; TBP,DMF >> IPA,6.66
MA,,,,1,,,,Pb,,1,,I,,,3,,,70.0 >> 70.0,30.0 >> 30.0,TiO2-c | TiO2-mp,30.0 | 550.0,P3HT,Carbon-nt; Li-TFSI; TBP,DMF >> IPA,8.3
MA,,,,1,,,,Pb,,1,,I,,,3,,,70.0 >> 70.0,30.0 >> 30.0,TiO2-c | TiO2-mp,30.0 | 550.0,P3HT,Carbon-nt; Li-TFSI; TBP,DMF >> IPA,4.27
MA,,,,1,,,,Pb,,1,,I,,,3,,,70.0 >> 70.0,30.0 >> 30.0,TiO2-c | TiO2-mp,30.0 | 550.0,P3HT,Li-TFSI; TBP,DMF >> IPA,3.12
MA,,,,1,,,,Pb,,1,,I,,,3,,,70.0 >> 70.0,30.0 >> 30.0,TiO2-c | TiO2-mp,30.0 | 550.0,P3HT,Carbon-nt; Li-TFSI; TBP,DMF >> IPA,5.94
MA,,,,1,,,,Pb,,1,,I,,,3,,,70.0 >> 70.0,30.0 >> 30.0,TiO2-c | TiO2-mp,30.0 | 550.0,P3HT,Carbon-nt; Li-TFSI; TBP,DMF >> IPA,7.6
MA,,,,1,,,,Pb,,1,,I,,,3,,,70.0 >> 70.0,30.0 >> 30.0,TiO2-c | TiO2-mp,30.0 | 550.0,P3HT,Carbon-nt; Li-TFSI; TBP,DMF >> IPA,4.23
MA,,,,1,,,,Sn,,1,,I,,,3,,,65,60,TiO2-c | TiO2-mp,20.0 | 300.0,PTAA,Li-TFSI; TBP,DMSO,2.32
MA,,,,1,,,,Pb,,1,,I,,,3,,,70.0 >> 100.0,10.0 >> 30.0,TiO2-c | TiO2-mp,30.0 | 150.0,Spiro-MeOTAD,Li-TFSI; TBP,DMF; DMSO >> IPA,13.64
MA,,,,1,,,,Pb,,1,,I,,,3,,,70.0 >> 100.0,10.0 >> 30.0,TiO2-c | TiO2-mp,30.0 | 150.0,Spiro-MeOTAD,Li-TFSI; TBP,DMF; DMSO >> IPA,16.16
MA,,,,1,,,,Pb,,1,,I,,,3,,,70.0 >> 100.0,10.0 >> 30.0,TiO2-c | TiO2-mp,30.0 | 150.0,Spiro-MeOTAD,Li-TFSI; TBP,DMF; DMSO >> IPA,17.59
MA,,,,1,,,,Pb,,1,,I,,,3,,,70.0 >> 100.0,10.0 >> 30.0,TiO2-c | TiO2-mp,30.0 | 150.0,Spiro-MeOTAD,Li-TFSI; TBP,DMF; DMSO >> IPA,16.13
MA,,,,1,,,,Pb,,1,,I,,,3,,,70.0 >> 100.0,10.0 >> 30.0,TiO2-c | TiO2-mp,30.0 | 150.0,Spiro-MeOTAD,Li-TFSI; TBP,DMF; DMSO >> IPA,12.66
MA,,,,1,,,,Pb,,1,,I,,,3,,,70.0 >> 100.0,10.0 >> 30.0,TiO2-c | TiO2-mp,30.0 | 150.0,Spiro-MeOTAD,Li-TFSI; TBP,DMF; DMSO >> IPA,15.52
MA,,,,1,,,,Pb,,1,,I,,,3,,,70.0 >> 100.0,10.0 >> 30.0,TiO2-c | TiO2-mp,30.0 | 150.0,Spiro-MeOTAD,Li-TFSI; TBP,DMF; DMSO >> IPA,16.71
MA,,,,1,,,,Pb,,1,,I,,,3,,,70.0 >> 100.0,10.0 >> 30.0,TiO2-c | TiO2-mp,30.0 | 150.0,Spiro-MeOTAD,Li-TFSI; TBP,DMF; DMSO >> IPA,15.45
MA,,,,1,,,,Pb,,1,,I,,,3,,,100,10,TiO2-c,40,Spiro-MeOTAD,Li-TFSI; TBP,DMF; DMSO,16.6
MA,,,,1,,,,Pb,,1,,I,,,3,,,100,10,TiO2-c,40,Spiro-MeOTAD,Li-TFSI; TBP,DMF; DMSO,20.2
MA,,,,1,,,,Pb,,1,,I,,,3,,,70.0 >> 135.0,Unknown >> 4.0,TiO2-c,50,Spiro-MeOTAD,Li-TFSI; TBP,DMF >> IPA,15.15
MA,,,,1,,,,Pb,,1,,I,,,3,,,70.0 >> 135.0,Unknown >> 4.0,Carbon-QDs; TiO2-c,50,Spiro-MeOTAD,Li-TFSI; TBP,DMF >> IPA,18.89
MA,,,,1,,,,Pb,,1,,I,,,3,,,70.0 >> 135.0,Unknown >> 4.0,TiO2-c,50,Spiro-MeOTAD,Li-TFSI; TBP,DMF >> IPA,12.3
MA,,,,1,,,,Pb,,1,,I,,,3,,,70.0 >> 135.0,Unknown >> 4.0,Carbon-QDs; TiO2-c,50,Spiro-MeOTAD,Li-TFSI; TBP,DMF >> IPA,12.88
MA,,,,1,,,,Pb,,1,,I,,,3,,,70.0 >> 135.0,Unknown >> 4.0,Carbon-QDs; TiO2-c,50,Spiro-MeOTAD,Li-TFSI; TBP,DMF >> IPA,14.78
MA,,,,1,,,,Pb,,1,,I,,,3,,,70.0 >> 135.0,Unknown >> 4.0,Carbon-QDs; TiO2-c,50,Spiro-MeOTAD,Li-TFSI; TBP,DMF >> IPA,17.02
MA,,,,1,,,,Pb,,1,,I,,,3,,,70.0 >> 135.0,Unknown >> 4.0,Carbon-QDs; TiO2-c,50,Spiro-MeOTAD,Li-TFSI; TBP,DMF >> IPA,14.91
MA,,,,1,,,,Pb,,1,,I,,,3,,,70.0 >> 135.0,Unknown >> 4.0,Carbon-QDs; TiO2-c,50,Spiro-MeOTAD,Li-TFSI; TBP,DMF >> IPA,14.2
MA,,,,1,,,,Pb,,1,,I,,,3,,,100,5,TiO2-c | TiO2-mp,nan | 650.0,Spiro-MeOTAD,Li-TFSI; TBP,DMF,9.16
MA,,,,1,,,,Pb,,1,,Br, I,,1,2,,100,5,TiO2-c | TiO2-mp,nan | 650.0,Spiro-MeOTAD,Li-TFSI; TBP,DMF,6.75
MA,,,,1,,,,Pb,,1,,Br, I,,2,1,,100,5,TiO2-c | TiO2-mp,nan | 650.0,Spiro-MeOTAD,Li-TFSI; TBP,DMF,4.74
MA,,,,1,,,,Pb,,1,,Br,,,3,,,100,5,TiO2-c | TiO2-mp,nan | 650.0,Spiro-MeOTAD,Li-TFSI; TBP,DMF,4.12
MA,,,,1,,,,Pb,,1,,I,,,3,,,110,90,TiO2-c | TiO2-mp,50.0 | 200.0,Spiro-MeOTAD,Li-TFSI; TBP,DMF,15.48
MA,,,,1,,,,Pb,,1,,I,,,3,,,110,90,TiO2-c | TiO2-mp,50.0 | 200.0,P3HT,Li-TFSI; TBP,DMF,8.54
MA,,,,1,,,,Pb,,1,,I,,,3,,,110,90,TiO2-c | TiO2-mp,50.0 | 200.0,P3HT,Li-TFSI; TBP,DMF,4.8
MA,,,,1,,,,Pb,,1,,I,,,3,,,70.0 >> 100.0,60.0 >> 10.0,TiO2-c,50,Spiro-MeOTAD,Li-TFSI; TBP,DMF >> IPA,4.5
MA,,,,1,,,,Pb,,1,,I,,,3,,,70.0 >> 100.0,60.0 >> 10.0,TiO2-c | Benzoic acid,50.0 | 1.0,Spiro-MeOTAD,Li-TFSI; TBP,DMF >> IPA,3.4
MA,,,,1,,,,Pb,,1,,I,,,3,,,70.0 >> 100.0,60.0 >> 10.0,TiO2-c | C60,50.0 | 8.0,Spiro-MeOTAD,Li-TFSI; TBP,DMF >> IPA,8.2
MA,,,,1,,,,Pb,,1,,I,,,3,,,70.0 >> 100.0,60.0 >> 10.0,TiO2-c | PCBM-60,50.0 | nan,Spiro-MeOTAD,Li-TFSI; TBP,DMF >> IPA,10.4
MA,,,,1,,,,Pb,,1,,I,,,3,,,70.0 >> 100.0,60.0 >> 10.0,TiO2-c | PCBA,50.0 | 1.0,Spiro-MeOTAD,Li-TFSI; TBP,DMF >> IPA,12
MA,,,,1,,,,Pb,,1,,I,,,3,,,70.0 >> 100.0,60.0 >> 10.0,TiO2-c | PCBA,50.0 | 1.0,Spiro-MeOTAD,Li-TFSI; TBP,DMF >> IPA,14.45
MA,,,,1,,,,Pb,,1,,I,,,3,,,70.0 >> 100.0,60.0 >> 10.0,TiO2-c,50,Spiro-MeOTAD,Li-TFSI; TBP,DMF >> IPA,6.66
MA,,,,1,,,,Pb,,1,,I,,,3,,,70.0 >> 100.0,60.0 >> 10.0,TiO2-c | Benzoic acid,50.0 | 1.0,Spiro-MeOTAD,Li-TFSI; TBP,DMF >> IPA,6.25
MA,,,,1,,,,Pb,,1,,I,,,3,,,70.0 >> 100.0,60.0 >> 10.0,TiO2-c | PCBM-60,50.0 | nan,Spiro-MeOTAD,Li-TFSI; TBP,DMF >> IPA,11.9
MA,,,,1,,,,Pb,,1,,I,,,3,,,70 >> 70; 100; 120,5.0 >> 5.0; 10.0; 10.0,TiO2-c,60,Spiro-MeOTAD,FK209; Li-TFSI; TBP,DMF >> IPA,7.85
MA,,,,1,,,,Pb,,1,,I,,,3,,,100,10,SnO2-np,30,Spiro-MeOTAD,Li-TFSI; TBP,DMF; DMSO,9.45
MA,,,,1,,,,Pb,,1,,I,,,3,,,100,10,SnO2-np,30,Spiro-MeOTAD,Li-TFSI; TBP,DMF; DMSO,9.35
MA,,,,1,,,,Pb,,1,,I,,,3,,,100,10,SnO2-np,30,Spiro-MeOTAD,Li-TFSI; TBP,DMF; DMSO,9.29
MA,,,,1,,,,Pb,,1,,I,,,3,,,100,10,SnO2-np,30,Spiro-MeOTAD,Li-TFSI; TBP,DMF; DMSO,9.2
MA,,,,1,,,,Pb,,1,,Br,,,3,,,100,10,TiO2-c | TiO2-mp,30.0 | 200.0,Spiro-MeOTAD,FK209; Li-TFSI; TBP,DMF,1.9
MA,,,,1,,,,Pb,,1,,Br,,,3,,,100,10,TiO2-c | TiO2-mp,30.0 | 200.0,Spiro-MeOTAD,FK209; Li-TFSI; TBP,DMF,0.39
MA,,,,1,,,,Pb,,1,,Br,,,3,,,100,10,TiO2-c | TiO2-mp,30.0 | 200.0,Spiro-MeOTAD,FK209; Li-TFSI; TBP,DMF,0.55
MA,,,,1,,,,Pb,,1,,I,,,3,,,100.0 >> 100.0,10.0 >> 10.0,ZnO-c | ZnO-nw,nan | 700.0,Spiro-MeOTAD,Li-TFSI,DMF >> IPA,0.09
MA,,,,1,,,,Pb,,1,,I,,,3,,,100.0 >> 100.0,10.0 >> 10.0,ZnO-c | ZnO-nw,nan | 350.0,Spiro-MeOTAD,Li-TFSI,DMF >> IPA,0.16
MA,,,,1,,,,Pb,,1,,I,,,3,,,100.0 >> 100.0,10.0 >> 10.0,ZnO-c | ZnO-nw,nan | 500.0,Spiro-MeOTAD,Li-TFSI,DMF >> IPA,0.2
MA,,,,1,,,,Pb,,1,,I,,,3,,,100.0 >> 100.0,10.0 >> 10.0,ZnO-c | ZnO-nw,nan | 480.0,Spiro-MeOTAD,Li-TFSI,DMF >> IPA,0
MA,,,,1,,,,Pb,,1,,I,,,3,,,65; 100,1.0; 9.0,TiO2-c,50,Spiro-MeOTAD,FK209; Li-TFSI; TBP,DMF; DMSO,17.06
MA,,,,1,,,,Pb,,1,,I,,,3,,,65; 100,1.0; 9.0,TiO2-c,50,Spiro-MeOTAD,FK209; Li-TFSI; TBP,DMF; DMSO,14.18
MA,,,,1,,,,Pb,,1,,I,,,3,,,65; 100,1.0; 9.0,TiO2-c,50,Spiro-MeOTAD,FK209; Li-TFSI; TBP,DMF; DMSO,16.69
MA,,,,1,,,,Pb,,1,,I,,,3,,,65; 100,1.0; 9.0,TiO2-c,50,Spiro-MeOTAD,FK209; Li-TFSI; TBP,DMF; DMSO,11.48
MA,,,,1,,,,Pb,,1,,I,,,3,,,65; 100,1.0; 9.0,TiO2-c,50,Spiro-MeOTAD,FK209; Li-TFSI; TBP,DMF; DMSO,14.05
MA,,,,1,,,,Pb,,1,,I,,,3,,,65; 100,1.0; 9.0,TiO2-c,50,Spiro-MeOTAD,FK209; Li-TFSI; TBP,DMF; DMSO,12.02
MA,,,,1,,,,Pb,,1,,I,,,3,,,60.0 >> 100.0,5.0 >> 45.0,MoS2,63,Spiro-MeOTAD,Li-TFSI; TBP,DMF; DMSO >> IPA,12.68
MA,,,,1,,,,Pb,,1,,I,,,3,,,60.0 >> 100.0,5.0 >> 45.0,SnO2-c,60,Spiro-MeOTAD,Li-TFSI; TBP,DMF; DMSO >> IPA,15.58
MA,,,,1,,,,Pb,,1,,I,,,3,,,60.0 >> 100.0,5.0 >> 45.0,TiO2-c,60,Spiro-MeOTAD,Li-TFSI; TBP,DMF; DMSO >> IPA,16.89
MA,,,,1,,,,Pb,,1,,I,,,3,,,60.0 >> 100.0,5.0 >> 45.0,MoS2,63,Spiro-MeOTAD,Li-TFSI; TBP,DMF; DMSO >> IPA,13.14
MA,,,,1,,,,Pb,,1,,I,,,3,,,60.0 >> 100.0,5.0 >> 45.0,SnO2-c,60,Spiro-MeOTAD,Li-TFSI; TBP,DMF; DMSO >> IPA,15.8
MA,,,,1,,,,Pb,,1,,I,,,3,,,60.0 >> 100.0,5.0 >> 45.0,TiO2-c,60,Spiro-MeOTAD,Li-TFSI; TBP,DMF; DMSO >> IPA,17.15
MA,,,,1,,,,Pb,,1,,I,,,3,,,70.0 >> 70.0,30.0 >> 30.0,TiO2-c,40,Spiro-MeOTAD,Li-TFSI; TBP,DMF >> IPA,13.3
MA,,,,1,,,,Pb,,1,,I,,,3,,,70.0 >> 70.0,30.0 >> 30.0,TiO2-c,40,Spiro-MeOTAD,Li-TFSI; TBP,DMF >> IPA,17.7
MA,,,,1,,,,Pb,,1,,I,,,3,,,70.0 >> 70.0,30.0 >> 30.0,TiO2-c,40,Spiro-MeOTAD,Li-TFSI; TBP,DMF >> IPA,16.1
MA,,,,1,,,,Pb,,1,,Br,,,3,,,100,10,TiO2-c,50,Spiro-MeOTAD,Li-TFSI; TBP,DMF; DMSO,7.29
MA,,,,1,,,,Pb,,1,,Br,,,3,,,100,10,TiO2-c,50,Spiro-MeOTAD,Li-TFSI; TBP,DMF; DMSO,7.84
MA,,,,1,,,,Pb,,1,,Br,,,3,,,100,10,TiO2-c,50,Spiro-MeOTAD,Li-TFSI; TBP,DMF; DMSO,8.03
MA,,,,1,,,,Pb,,1,,Br,,,3,,,100,10,TiO2-c,50,Spiro-MeOTAD,Li-TFSI; TBP,DMF; DMSO,8.05
MA,,,,1,,,,Pb,,1,,Br,,,3,,,100,10,TiO2-c,50,Spiro-MeOTAD,Li-TFSI; TBP,DMF; DMSO,8.43
MA,,,,1,,,,Pb,,1,,Br,,,3,,,100,10,TiO2-c,50,Spiro-MeOTAD,Li-TFSI; TBP,DMF; DMSO,9
MA,,,,1,,,,Pb,,1,,Br,,,3,,,100,10,TiO2-c,50,Spiro-MeOTAD,Li-TFSI; TBP,DMF; DMSO,2.69
MA,,,,1,,,,Pb,,1,,Br,,,3,,,100,10,TiO2-c,50,Spiro-MeOTAD,Li-TFSI; TBP,DMF; DMSO,8.02
MA,,,,1,,,,Pb,,1,,Br,,,3,,,100,10,TiO2-c,50,Spiro-MeOTAD,Li-TFSI; TBP,DMF; DMSO,7.51
MA,,,,1,,,,Pb,,1,,Br,,,3,,,100,10,TiO2-c,50,Spiro-MeOTAD,Li-TFSI; TBP,DMF; DMSO,7.75
MA,,,,1,,,,Pb,,1,,I,,,3,,,70.0 >> 70.0,60.0 >> 30.0,TiO2-c | TiO2-mp,nan | 200.0,Spiro-MeOTAD,FK209; Li-TFSI; TBP,DMF >> IPA,14.7
MA,,,,1,,,,Pb,,1,,I,,,3,,,100,10,CdS,22,Spiro-MeOTAD,Li-TFSI; TBP,DMSO; GBL,12.64
MA,,,,1,,,,Pb,,1,,I,,,3,,,100,10,CdS,40,Spiro-MeOTAD,Li-TFSI; TBP,DMSO; GBL,13.64
MA,,,,1,,,,Pb,,1,,I,,,3,,,100,10,CdS,65,Spiro-MeOTAD,Li-TFSI; TBP,DMSO; GBL,12.31
MA,,,,1,,,,Pb,,1,,I,,,3,,,100,10,CdS,40,Spiro-MeOTAD,Li-TFSI; TBP,DMSO; GBL,12.91
MA,,,,1,,,,Pb,,1,,I,,,3,,,80,10,CdS,60,Spiro-MeOTAD,FK102; Li-TFSI; TBP,DMSO; GBL,9.5
MA,,,,1,,,,Pb,,1,,I,,,3,,,80,10,CdS,60,Spiro-MeOTAD,FK102; Li-TFSI; TBP,DMSO; GBL,10.7
MA,,,,1,,,,Pb,,1,,I,,,3,,,80,10,CdS,60,Spiro-MeOTAD,FK102; Li-TFSI; TBP,DMSO; GBL,7.3
MA,,,,1,,,,Pb,,1,,I,,,3,,,80,10,CdS,60,Spiro-MeOTAD,FK102; Li-TFSI; TBP,DMSO; GBL,7.6
MA,,,,1,,,,Pb,,1,,I,,,3,,,80,10,CdS,60,Spiro-MeOTAD,FK102; Li-TFSI; TBP,DMSO; GBL,7.1
MA,,,,1,,,,Pb,,1,,I,,,3,,,80,10,CdS,60,Spiro-MeOTAD,FK102; Li-TFSI; TBP,DMSO; GBL,7.2
MA,,,,1,,,,Pb,,1,,I,,,3,,,80,10,CdS,60,Spiro-MeOTAD,FK102; Li-TFSI; TBP,DMSO; GBL,3.1
MA,,,,1,,,,Pb,,1,,I,,,3,,,80,10,CdS,60,Spiro-MeOTAD,FK102; Li-TFSI; TBP,DMSO; GBL,3.7
MA,,,,1,,,,Pb,,1,,I,,,3,,,80,10,CdS,60,Spiro-MeOTAD,FK102; Li-TFSI; TBP,DMSO; GBL,7.8
MA,,,,1,,,,Pb,,1,,I,,,3,,,80,10,CdS,60,Spiro-MeOTAD,FK102; Li-TFSI; TBP,DMSO; GBL,8
MA,,,,1,,,,Pb,,1,,I,,,3,,,80,10,CdS,60,Spiro-MeOTAD,FK102; Li-TFSI; TBP,DMSO; GBL,7.6
MA,,,,1,,,,Pb,,1,,I,,,3,,,80,10,CdS,60,Spiro-MeOTAD,FK102; Li-TFSI; TBP,DMSO; GBL,7.7
MA,,,,1,,,,Pb,,1,,I,,,3,,,80,10,CdS,60,Spiro-MeOTAD,FK102; Li-TFSI; TBP,DMSO; GBL,4.2
MA,,,,1,,,,Pb,,1,,I,,,3,,,80,10,CdS,60,Spiro-MeOTAD,FK102; Li-TFSI; TBP,DMSO; GBL,4.3
MA,,,,1,,,,Pb,,1,,I,,,3,,,95,120,TiO2-c,70,SP-01,Li-TFSI; TBP,DMF,12
MA,,,,1,,,,Pb,,1,,I,,,3,,,100,10,SnO2-c | SnO2-mp,35.0 | 15.0,Spiro-MeOTAD,Li-TFSI; TBP,DMF,16.84
MA,,,,1,,,,Pb,,1,,I,,,3,,,100,10,SnO2-c | SnO2-mp,35.0 | 15.0,Spiro-MeOTAD,Li-TFSI; TBP,DMF,16.2
MA,,,,1,,,,Pb,,1,,I,,,3,,,100,Unknown,TiO2-c,50,Spiro-MeOTAD,Li-TFSI; TBP,DMF,9.33
MA,,,,1,,,,Pb,,1,,I,,,3,,,100,Unknown,TiO2-c | Al2O3-mp,50.0 | 440.0,Spiro-MeOTAD,Li-TFSI; TBP,DMF,5.86
MA,,,,1,,,,Pb,,1,,I,,,3,,,100,Unknown,TiO2-c | Al3O3-mp,50.0 | 640.0,Spiro-MeOTAD,Li-TFSI; TBP,DMF,6.64
MA,,,,1,,,,Pb,,1,,I,,,3,,,100,Unknown,TiO2-c | Al2O3-mp,50.0 | 540.0,Spiro-MeOTAD,Li-TFSI; TBP,DMF,8.67
MA,,,,1,,,,Pb,,1,,I,,,3,,,100,Unknown,TiO2-c | Al3O3-mp,50.0 | 620.0,Spiro-MeOTAD,Li-TFSI; TBP,DMF,9.78
MA,,,,1,,,,Pb,,1,,I,,,3,,,100,2,TiO2-c | TiO2-mp,250,Spiro-MeOTAD,Li-TFSI; TBP,DMF; DMSO,13.02
MA,,,,1,,,,Pb,,1,,I,,,3,,,100,2,TiO2-c | TiO2-mp,250,Spiro-MeOTAD,Li-TFSI; TBP,DMF; DMSO,15.21
MA,,,,1,,,,Pb,,1,,I,,,3,,,100,2,TiO2-c | TiO2-mp,250,Spiro-MeOTAD,Li-TFSI; TBP,DMF; DMSO,13.86
MA,,,,1,,,,Pb,,1,,I,,,3,,,100,2,TiO2-c | TiO2-mp,450,Spiro-MeOTAD,Li-TFSI; TBP,DMF; DMSO,14.11
MA,,,,1,,,,Pb,,1,,I,,,3,,,100,2,TiO2-c | TiO2-mp,450,Spiro-MeOTAD,Li-TFSI; TBP,DMF; DMSO,14.87
MA,,,,1,,,,Pb,,1,,I,,,3,,,100,2,TiO2-c | TiO2-mp,450,Spiro-MeOTAD,Li-TFSI; TBP,DMF; DMSO,11.27
MA,,,,1,,,,Pb,,1,,I,,,3,,,100,2,TiO2-c | TiO2-mp,350,Spiro-MeOTAD,Li-TFSI; TBP,DMF; DMSO,15.3
MA,,,,1,,,,Pb,,1,,I,,,3,,,100,2,TiO2-c | TiO2-mp,290,Spiro-MeOTAD,Li-TFSI; TBP,DMF; DMSO,15.72
MA,,,,1,,,,Pb,,1,,I,,,3,,,40.0 >> 100.0,3.0 >> 30.0,TiO2-c | TiO2-mp,40.0 | 300.0,Spiro-MeOTAD,Li-TFSI; TBP,DMF; DMSO >> IPA,11.29
MA,,,,1,,,,Pb,,1,,Br,,,3,,,150,50,TiO2-c,100,Th-PDI,Li-TFSI; TBP,DMF,2.9
MA,,,,1,,,,Pb,,1,,Br,,,3,,,150,50,TiO2-c | TiO2-mp,100.0 | 500.0,Th-PDI,Li-TFSI; TBP,DMF,5.5
MA,,,,1,,,,Pb,,1,,Br,,,3,,,150,50,TiO2-c | Al2O3-mp,101.0 | 500.0,Th-PDI,Li-TFSI; TBP,DMF,2.2
MA,,,,1,,,,Pb,,1,,Br,,,3,,,150,50,TiO2-c | TiO2-mp,100.0 | 500.0,Spiro-MeOTAD,Li-TFSI; TBP,DMF,2.6
MA,,,,1,,,,Pb,,1,,Br,,,3,,,150,50,TiO2-c | TiO2-mp,100.0 | 500.0,CBP,Li-TFSI; TBP,DMF,2.4
MA,,,,1,,,,Pb,,1,,I,,,3,,,100,60,TiO2-c | TiO2-mp,30.0 | 1000.0,Spiro-MeOTAD,FK209; Li-TFSI; TBP,DMSO,14.6
MA,,,,1,,,,Pb,,1,,I,,,3,,,100,60,TiO2-c | TiO2-mp,30.0 | 1000.0,Spiro-MeOTAD,FK209; Li-TFSI; TBP,DMSO,15.95
MA,,,,1,,,,Pb,,1,,I,,,3,,,100,60,TiO2-c | TiO2-mp,30.0 | 1000.0,Spiro-MeOTAD,FK209; Li-TFSI; TBP,DMSO,16.41
MA,,,,1,,,,Pb,,1,,I,,,3,,,100,60,TiO2-c | TiO2-mp,30.0 | 1000.0,Spiro-MeOTAD,FK209; Li-TFSI; TBP,DMSO,6.3
MA,,,,1,,,,Pb,,1,,I,,,3,,,100,60,TiO2-c | TiO2-mp,30.0 | 1000.0,Spiro-MeOTAD,FK209; Li-TFSI; TBP,DMSO,10.6
MA,,,,1,,,,Pb,,1,,I,,,3,,,80,10,TiO2-c,50,Spiro-MeOTAD,FK102; Li-TFSI; TBP,DMSO; GBL,9.1
MA,,,,1,,,,Pb,,1,,I,,,3,,,90.0 >> 90.0,Unknown >> 10.0,TiO2-c | TiO2-mp,80.0 | 400.0,Spiro-MeOTAD,Li-TFSI; TBP,DMF >> IPA,10.2
MA,,,,1,,,,Pb,,1,,I,,,3,,,90.0 >> 90.0,0.0 >> 30.0,TiO2-c | TiO2-mp,80.0 | 400.0,Spiro-MeOTAD,Li-TFSI; TBP,DMF >> IPA,12.5
MA,,,,1,,,,Pb,,1,,I,,,3,,,100,Unknown,TiO2-c,50,Spiro-MeOTAD,Li-TFSI; TBP,DMF,8.6
MA,,,,1,,,,Pb,,1,,I,,,3,,,100,Unknown,TiO2-c | TiO2-mp,50.0 | 440.0,Spiro-MeOTAD,Li-TFSI; TBP,DMF,5.7
MA,,,,1,,,,Pb,,1,,I,,,3,,,100,Unknown,TiO2-c | Al2O3-mp,50.0 | 640.0,Spiro-MeOTAD,Li-TFSI; TBP,DMF,6
MA,,,,1,,,,Pb,,1,,I,,,3,,,100,Unknown,TiO2-c | TiO2-mp,50.0 | 540.0,Spiro-MeOTAD,Li-TFSI; TBP,DMF,8
MA,,,,1,,,,Pb,,1,,I,,,3,,,100,Unknown,TiO2-c | Al2O3-mp,50.0 | 620.0,Spiro-MeOTAD,Li-TFSI; TBP,DMF,9.4
MA,,,,1,,,,Pb,,1,,I,,,3,,,70.0 >> 70.0,15.0 >> 5.0,TiO2-c,20,Spiro-MeOTAD,FK209; Li-TFSI; TBP,DMF >> IPA,2.05
MA,,,,1,,,,Pb,,1,,I,,,3,,,70.0 >> 70.0,15.0 >> 5.0,TiO2-c | TiO2-mp,20.0 | 100.0,Spiro-MeOTAD,FK209; Li-TFSI; TBP,DMF >> IPA,10.3
MA,,,,1,,,,Pb,,1,,I,,,3,,,70.0 >> 70.0,15.0 >> 5.0,TiO2-c | TiO2-mp,20.0 | 150.0,Spiro-MeOTAD,FK209; Li-TFSI; TBP,DMF >> IPA,13.6
MA,,,,1,,,,Pb,,1,,I,,,3,,,70.0 >> 70.0,15.0 >> 5.0,TiO2-c | TiO2-mp,20.0 | 180.0,Spiro-MeOTAD,FK209; Li-TFSI; TBP,DMF >> IPA,14.56
MA,,,,1,,,,Pb,,1,,I,,,3,,,70.0 >> 70.0,15.0 >> 5.0,TiO2-c | TiO2-mp,20.0 | 200.0,Spiro-MeOTAD,FK209; Li-TFSI; TBP,DMF >> IPA,13.63
MA,,,,1,,,,Pb,,1,,I,,,3,,,70.0 >> 70.0,15.0 >> 5.0,TiO2-c | TiO2-mp,20.0 | 220.0,Spiro-MeOTAD,FK209; Li-TFSI; TBP,DMF >> IPA,13
MA,,,,1,,,,Pb,,1,,I,,,3,,,70.0 >> 70.0,15.0 >> 5.0,TiO2-c | TiO2-mp,20.0 | 260.0,Spiro-MeOTAD,FK209; Li-TFSI; TBP,DMF >> IPA,12.66
MA,,,,1,,,,Pb,,1,,I,,,3,,,100,20,TiO2-c | TiO2-mp,25.0 | 200.0,Spiro-MeOTAD,FK209; Li-TFSI; TBP,DMSO,19.04
MA,,,,1,,,,Pb,,1,,I,,,3,,,70.0 >> 100.0,10.0 >> 10.0,TiO2-c | TiO2-mp,25.0 | 200.0,Spiro-MeOTAD,FK209; Li-TFSI; TBP,DMF; DMSO >> IPA,17.28
MA,,,,1,,,,Pb,,1,,I,,,3,,,100.0 >> 100.0,5.0 >> 60.0,PCBM-60 | TrNBr,50.0 | nan,PTAA,F4-TCNQ,DMF >> IPA,9.4
MA,,,,1,,,,Pb,,1,,I,,,3,,,100.0 >> 100.0,5.0 >> 60.0,PCBM-60 | TrNBr,50.0 | nan,PTAA,F4-TCNQ,DMF >> IPA,13.4
MA,,,,1,,,,Pb,,1,,I,,,3,,,100.0 >> 100.0,5.0 >> 60.0,PCBM-60 | TrNBr,50.0 | nan,PTAA,F4-TCNQ,DMF >> IPA,16
MA,,,,1,,,,Pb,,1,,I,,,3,,,100.0 >> 100.0,5.0 >> 60.0,PCBM-60 | TrNBr,50.0 | nan,PTAA,F4-TCNQ,DMF >> IPA,16.5
MA,,,,1,,,,Pb,,1,,I,,,3,,,100.0 >> 100.0,5.0 >> 60.0,PCBM-60 | TrNBr,50.0 | nan,PTAA,F4-TCNQ,DMF >> IPA,15
MA,,,,1,,,,Pb,,1,,I,,,3,,,70.0 >> 100.0,10.0 >> 60.0,TiO2-c | TiO2-mp,50.0 | nan,Z1011,Undoped,DMF; DMSO >> IPA,16.3
MA,,,,1,,,,Pb,,1,,I,,,3,,,70.0 >> 100.0,11.0 >> 60.0,TiO2-c | TiO2-mp,50.0 | nan,Spiro-MeOTAD,Li-TFSI; TBP,DMF; DMSO >> IPA,16.5
MA,,,,1,,,,Pb,,1,,I,,,3,,,70.0 >> 100.0,12.0 >> 60.0,TiO2-c | TiO2-mp,50.0 | nan,Spiro-MeOTAD,Undoped,DMF; DMSO >> IPA,9.6
MA,,,,1,,,,Pb,,1,,I,,,3,,,70.0 >> 100.0,13.0 >> 60.0,TiO2-c | TiO2-mp,50.0 | nan,Z1011,Li-TFSI; TBP,DMF; DMSO >> IPA,10.6
MA,,,,1,,,,Pb,,1,,I,,,3,,,100,10,TiO2-c,40,Spiro-MeOTAD,Li-TFSI; TBP,DMF; DMSO,16.6
MA,,,,1,,,,Pb,,1,,I,,,3,,,100,10,TiO2-c,40,Spiro-MeOTAD,Li-TFSI; TBP,DMF; DMSO,15.7
MA,,,,1,,,,Pb,,1,,I,,,3,,,100,30,TiO2-c | TiO2-mp | Al2O3-mp,nan | 400.0 | 400.0,Spiro-MeOTAD,Li-TFSI; TBP,DMF,10.1
MA,,,,1,,,,Pb,,1,,I,,,3,,,100,30,TiO2-c | TiO2-mp | Al2O3-mp,nan | 400.0 | 400.0,Spiro-MeOTAD,Ag-TFSI; Li-TFSI; TBP,DMF,12
MA,,,,1,,,,Pb,,1,,I,,,3,,,100,10,TiO2-c,30,Spiro-MeOTAD,Li-TFSI; TBP,DMF; DMSO,1.2
MA,,,,1,,,,Pb,,1,,I,,,3,,,100,10,TiO2-c,30,Spiro-MeOTAD,Li-TFSI; TBP,DMF; DMSO,13
MA,,,,1,,,,Pb,,1,,I,,,3,,,100,10,TiO2-c,30,Spiro-MeOTAD,Li-TFSI; TBP,DMF; DMSO,13.6
MA,,,,1,,,,Pb,,1,,I,,,3,,,100,10,TiO2-c,30,Spiro-MeOTAD,Li-TFSI; TBP,DMF; DMSO,10.2
MA,,,,1,,,,Pb,,1,,I,,,3,,,100,10,TiO2-c,30,Spiro-MeOTAD,Li-TFSI; TBP,DMF; DMSO,13.3
MA,,,,1,,,,Pb,,1,,I,,,3,,,100,10,TiO2-c,30,Spiro-MeOTAD,Li-TFSI; TBP,DMF; DMSO,10.5
MA,,,,1,,,,Pb,,1,,I,,,3,,,100,10,TiO2-c,30,Spiro-MeOTAD,Li-TFSI; TBP,DMF; DMSO,4.6
MA,,,,1,,,,Pb,,1,,I,,,3,,,100,10,TiO2-c,30,Spiro-MeOTAD,Li-TFSI; TBP,DMF; DMSO,8.1
MA,,,,1,,,,Pb,,1,,I,,,3,,,100,10,TiO2-c,30,Spiro-MeOTAD,Li-TFSI; TBP,DMF; DMSO,9.3
MA,,,,1,,,,Pb,,1,,I,,,3,,,100,10,TiO2-c,30,Spiro-MeOTAD,Li-TFSI; TBP,DMF; DMSO,11.7
MA,,,,1,,,,Pb,,1,,I,,,3,,,100,30,TiO2-c | TiO2-mp,45.0 | 200.0,Spiro-MeOTAD,FK209; Li-TFSI; TBP,DMSO,18.9
MA,,,,1,,,,Pb,,1,,I,,,3,,,125,75,TiO2-c | TiO2-mp,30.0 | nan,Spiro-MeOTAD,FK102; Li-TFSI; TBP,DMSO,15.4
MA,,,,1,,,,Pb,,1,,I,,,3,,,125,75,TiO2-c | TiO2-mp,30.0 | nan,Spiro-MeOTAD,FK102; Li-TFSI; TBP,DMSO,9.42
MA,,,,1,,,,Pb,,1,,I,,,3,,,125,75,TiO2-c | TiO2-mp,30.0 | nan,Spiro-MeOTAD,FK102; Li-TFSI; TBP,DMSO,12.6
MA,,,,1,,,,Pb,,1,,I,,,3,,,100,60,TiO2-c | TiO2-mp,45,Spiro-MeOTAD,FK209; Li-TFSI; TBP,DMSO,13.45
MA,,,,1,,,,Pb,,1,,I,,,3,,,100,60,TiO2-c | TiO2-mp,45.0 | 200.0,Spiro-MeOTAD,FK209; Li-TFSI; TBP,DMSO,12.42
MA,,,,1,,,,Pb,,1,,I,,,3,,,100,60,TiO2-c | TiO2-mp,45.0 | 125.0,Spiro-MeOTAD,FK209; Li-TFSI; TBP,DMSO,14.61
MA,,,,1,,,,Pb,,1,,I,,,3,,,100,60,TiO2-c | TiO2-nw,45.0 | 200.0,Spiro-MeOTAD,FK209; Li-TFSI; TBP,DMSO,11.26
MA,,,,1,,,,Pb,,1,,I,,,3,,,100,60,TiO2-c | TiO2-nw,45.0 | 100.0,Spiro-MeOTAD,FK209; Li-TFSI; TBP,DMSO,14.35
MA,,,,1,,,,Pb,,1,,I,,,3,,,100,60,C60 | C60-np,10.0 | 40.0,Spiro-MeOTAD,Li-TFSI; TBP,DMF; DMSO,17.1
MA,,,,1,,,,Pb,,1,,I,,,3,,,100,60,C60 | C60-np,10.0 | 40.0,Spiro-MeOTAD,Li-TFSI; TBP,DMF; DMSO,15.76
MA,,,,1,,,,Pb,,1,,I,,,3,,,100,60,C60 | C60-np,10.0 | 40.0,Spiro-MeOTAD,Li-TFSI; TBP,DMF; DMSO,17.28
MA,,,,1,,,,Pb,,1,,I,,,3,,,100,60,C60 | C60-np,10.0 | 40.0,Spiro-MeOTAD,Li-TFSI; TBP,DMF; DMSO,16.71
MA,,,,1,,,,Pb,,1,,I,,,3,,,70.0 >> 135.0,5.0 >> 15.0,SnO2-c,50,Spiro-MeOTAD,Li-TFSI; TBP,DMF >> IPA,17.25
MA,,,,1,,,,Pb,,1,,I,,,3,,,70.0 >> 135.0,5.0 >> 15.0,SnO2-c,50,Spiro-MeOTAD,Li-TFSI; TBP,DMF >> IPA,18.42
MA,,,,1,,,,Pb,,1,,I,,,3,,,70.0 >> 135.0,5.0 >> 15.0,SnO2-c,50,Spiro-MeOTAD,Li-TFSI; TBP,DMF >> IPA,20.6
MA,,,,1,,,,Pb,,1,,I,,,3,,,70.0 >> 135.0,5.0 >> 15.0,SnO2-c,50,Spiro-MeOTAD,Li-TFSI; TBP,DMF >> IPA,15.33
MA,,,,1,,,,Pb,,1,,I,,,3,,,70.0 >> 135.0,5.0 >> 15.0,SnO2-c,50,Spiro-MeOTAD,Li-TFSI; TBP,DMF >> IPA,11.42
MA,,,,1,,,,Pb,,1,,I,,,3,,,70.0 >> 135.0,5.0 >> 15.0,SnO2-c,50,Spiro-MeOTAD,Li-TFSI; TBP,DMF >> IPA,5.39
MA,,,,1,,,,Pb,,1,,I,,,3,,,90.0 >> 100.0,2.0 >> 45.0,TiO2-c | TiO2-mp,nan | 300.0,Spiro-MeOTAD,Li-TFSI; TBP,DMF >> IPA,9.14
MA,,,,1,,,,Pb,,1,,I,,,3,,,90.0 >> 100.0,2.0 >> 45.0,TiO2-c | TiO2-mp,nan | 300.0,Spiro-MeOTAD,Li-TFSI; TBP,DMF >> IPA,9.34
MA,,,,1,,,,Pb,,1,,I,,,3,,,90.0 >> 110.0,2.0 >> 240.0,TiO2-c | TiO2-mp,nan | 300.0,Spiro-MeOTAD,Li-TFSI; TBP,DMF >> none,9.47
MA,,,,1,,,,Pb,,1,,I,,,3,,,90.0 >> 110.0,2.0 >> 390.0,TiO2-c | TiO2-mp,nan | 300.0,Spiro-MeOTAD,Li-TFSI; TBP,DMF >> none,13.59
MA,,,,1,,,,Pb,,1,,I,,,3,,,90.0 >> 110.0,2.0 >> 540.0,TiO2-c | TiO2-mp,nan | 300.0,Spiro-MeOTAD,Li-TFSI; TBP,DMF >> none,13.76
MA,,,,1,,,,Pb,,1,,I,,,3,,,90.0 >> 110.0,2.0 >> 390.0,TiO2-c | TiO2-mp,nan | 300.0,Spiro-MeOTAD,Li-TFSI; TBP,DMF >> none,13.5
MA,,,,1,,,,Pb,,1,,I,,,3,,,100,10,TiO2-mp,380,Spiro-MeOTAD,Li-TFSI; TBP,DMF; DMSO,14.25
MA,,,,1,,,,Pb,,1,,I,,,3,,,100,10,Carbon | TiO2-mp,140.0 | 380.0,Spiro-MeOTAD,Li-TFSI; TBP,DMF; DMSO,14.83
MA,,,,1,,,,Pb,,1,,I,,,3,,,100,10,Carbon | TiO2-mp,140.0 | 380.0,Spiro-MeOTAD,Li-TFSI; TBP,DMF; DMSO,16.15
MA,,,,1,,,,Pb,,1,,I,,,3,,,100,10,Carbon | TiO2-mp,140.0 | 380.0,Spiro-MeOTAD,Li-TFSI; TBP,DMF; DMSO,17.32
MA,,,,1,,,,Pb,,1,,I,,,3,,,100,10,Carbon | TiO2-mp,140.0 | 380.0,Spiro-MeOTAD,Li-TFSI; TBP,DMF; DMSO,12.87
MA,,,,1,,,,Pb,,1,,I,,,3,,,85,10,TiO2-c | TiO2-mp,nan | 280.0,Spiro-MeOTAD,Li-TFSI; TBP,DMSO; GBL,14.5
MA,,,,1,,,,Pb,,1,,I,,,3,,,85,10,TiO2-c | TiO2-mp,nan | 850.0,Spiro-MeOTAD,Li-TFSI; TBP,DMSO; GBL,9.8
MA,,,,1,,,,Pb,,1,,I,,,3,,,60.0; 100.0,2.0; 3.0,CPTA | BACl,30.0 | 5.0,Spiro-MeOTAD,Li-TFSI; TBP,Methylammonium acetate,16.25
MA,,,,1,,,,Pb,,1,,I,,,3,,,60.0; 100.0,2.0; 3.0,CPTA | BACl,30.0 | 5.0,Spiro-MeOTAD,Li-TFSI; TBP,Methylammonium acetate,17.17
MA,,,,1,,,,Pb,,1,,I,,,3,,,60.0; 100.0,2.0; 3.0,CPTA | BACl,30.0 | 5.0,Spiro-MeOTAD,Li-TFSI; TBP,Methylammonium acetate,18.51
MA,,,,1,,,,Pb,,1,,I,,,3,,,60.0; 100.0,2.0; 3.0,CPTA | BACl,30.0 | 5.0,Spiro-MeOTAD,Li-TFSI; TBP,Methylammonium acetate,19.88
MA,,,,1,,,,Pb,,1,,I,,,3,,,60.0; 100.0,2.0; 3.0,CPTA | BACl,30.0 | 5.0,Spiro-MeOTAD,Li-TFSI; TBP,Methylammonium acetate,19.88
MA,,,,1,,,,Pb,,1,,I,,,3,,,60.0; 100.0,2.0; 3.0,CPTA | BACl,30.0 | 5.0,Spiro-MeOTAD,Li-TFSI; TBP,Methylammonium acetate,18.29
MA,,,,1,,,,Pb,,1,,I,,,3,,,60.0; 100.0,2.0; 3.0,CPTA | BACl,30.0 | 5.0,Spiro-MeOTAD,Li-TFSI; TBP,Methylammonium acetate,16.5
MA,,,,1,,,,Pb,,1,,I,,,3,,,60.0; 100.0,5.0; 0.0,CPTA | BACl,30.0 | 5.0,Spiro-MeOTAD,Li-TFSI; TBP,Methylammonium acetate,15.76
MA,,,,1,,,,Pb,,1,,I,,,3,,,60.0; 100.0,4.0; 1.0,CPTA | BACl,30.0 | 5.0,Spiro-MeOTAD,Li-TFSI; TBP,Methylammonium acetate,16.68
MA,,,,1,,,,Pb,,1,,I,,,3,,,60.0; 100.0,3.0; 2.0,CPTA | BACl,30.0 | 5.0,Spiro-MeOTAD,Li-TFSI; TBP,Methylammonium acetate,18.21
MA,,,,1,,,,Pb,,1,,I,,,3,,,60.0; 100.0,2.0; 3.0,CPTA | BACl,30.0 | 5.0,Spiro-MeOTAD,Li-TFSI; TBP,Methylammonium acetate,18.59
MA,,,,1,,,,Pb,,1,,I,,,3,,,60.0; 100.0,1.0; 4.0,CPTA | BACl,30.0 | 5.0,Spiro-MeOTAD,Li-TFSI; TBP,Methylammonium acetate,17.69
MA,,,,1,,,,Pb,,1,,I,,,3,,,60.0; 100.0,0.0; 5.0,CPTA | BACl,30.0 | 5.0,Spiro-MeOTAD,Li-TFSI; TBP,Methylammonium acetate,17.62
MA,,,,1,,,,Pb,,1,,I,,,3,,,60.0; 100.0,2.0; 3.0,CPTA | BACl,30.0 | 5.0,Spiro-MeOTAD,Li-TFSI; TBP,Methylammonium acetate,15.23
MA,,,,1,,,,Pb,,1,,Br, I,,1,2,,60.0; 100.0,2.0; 3.0,CPTA | BACl,30.0 | 5.0,Spiro-MeOTAD,Li-TFSI; TBP,Methylammonium acetate,13.43
MA,,,,1,,,,Pb,,1,,Br, I,,2,1,,60.0; 100.0,2.0; 3.0,CPTA | BACl,30.0 | 5.0,Spiro-MeOTAD,Li-TFSI; TBP,Methylammonium acetate,6.57
MA,,,,1,,,,Pb,,1,,I,,,3,,,100,10,C60 | BCP,25.0 | 6.0,PTAA,F4-TCNQ,DMF; DMSO,17.2
MA,,,,1,,,,Pb,,1,,I,,,3,,,100,10,TTC | C60 | BCP,0.5 | 25.0 | 6.0,PTAA,F4-TCNQ,DMF; DMSO,17.71
MA,,,,1,,,,Pb,,1,,I,,,3,,,100,10,TTC | C60 | BCP,1.0 | 25.0 | 6.0,PTAA,F4-TCNQ,DMF; DMSO,18.41
MA,,,,1,,,,Pb,,1,,I,,,3,,,100,10,TTC | C60 | BCP,2.0 | 25.0 | 6.0,PTAA,F4-TCNQ,DMF; DMSO,20
MA,,,,1,,,,Pb,,1,,I,,,3,,,100,10,TTC | C60 | BCP,3.0 | 25.0 | 6.0,PTAA,F4-TCNQ,DMF; DMSO,16.1
MA,,,,1,,,,Pb,,1,,I,,,3,,,80.0 >> 100.0,15.0 >> 60.0,TiO2-c | TiO2-mp,80.0 | 300.0,Spiro-MeOTAD,Li-TFSI; TBP,DMF >> IPA,12.25
MA,,,,1,,,,Pb,,1,,I,,,3,,,80.0 >> 100.0,15.0 >> 60.0,TiO2-c | TiO2-mp,80.0 | 300.0,Spiro-MeOTAD,Li-TFSI; TBP,DMF >> IPA,9.56
MA,,,,1,,,,Pb,,1,,I,,,3,,,80.0 >> 100.0,15.0 >> 60.0,TiO2-c | TiO2-mp,80.0 | 300.0,Spiro-MeOTAD,Li-TFSI; TBP,DMF >> IPA,8.25
MA,,,,1,,,,Pb,,1,,I,,,3,,,70.0 >> 150.0,10.0 >> 50.0,TiO2-c,100,Spiro-MeOTAD,FK209; Li-TFSI; TBP,DMF >> none,9.63
MA,,,,1,,,,Pb,,1,,I,,,3,,,70.0 >> 150.0,10.0 >> 70.0,TiO2-c,100,Spiro-MeOTAD,FK209; Li-TFSI; TBP,DMF >> none,10.12
MA,,,,1,,,,Pb,,1,,I,,,3,,,70.0 >> 150.0,10.0 >> 90.0,TiO2-c,100,Spiro-MeOTAD,FK209; Li-TFSI; TBP,DMF >> none,9.94
MA,,,,1,,,,Pb,,1,,I,,,3,,,70.0 >> 150.0,10.0 >> 110.0,TiO2-c,100,Spiro-MeOTAD,FK209; Li-TFSI; TBP,DMF >> none,8.95
MA,,,,1,,,,Pb,,1,,I,,,3,,,100,45,TiO2-c | TiO2-mp | Al2O3-mp,nan | 400.0 | 900.0,Spiro-MeOTAD,Li-TFSI; TBP,DMF,7.1
MA,,,,1,,,,Pb,,1,,I,,,3,,,100,10,TiO2-c | TiO2-mp,50.0 | 200.0,Spiro-MeOTAD,Li-TFSI; TBP,DMF,9.2
MA,,,,1,,,,Pb,,1,,I,,,3,,,40.0; 100.0 >> 40.0; 100.0,3.0; 10.0 >> 3.0; 10.0,TiO2-c | TiO2-mp,nan | 150.0,Spiro-MeOTAD,Li-TFSI; TBP,DMF >> IPA,8
MA,,,,1,,,,Pb,,1,,I,,,3,,,110,20,TiO2-c,50,Spiro-MeOTAD,Li-TFSI; TBP,DMF; DMSO,11.5
MA,,,,1,,,,Pb,,1,,I,,,3,,,110,20,TiO2-c,50,Spiro-MeOTAD,Li-TFSI; TBP,DMF; DMSO,15.4
MA,,,,1,,,,Pb,,1,,I,,,3,,,110,20,TiO2-c,50,Spiro-MeOTAD,Li-TFSI; TBP,DMF; DMSO,17.39
MA,,,,1,,,,Pb,,1,,I,,,3,,,110,20,TiO2-c,50,Spiro-MeOTAD,Li-TFSI; TBP,DMF; DMSO,16.34
MA,,,,1,,,,Pb,,1,,I,,,3,,,60.0; 100.0,1.0; 5.0,TiO2-c | TiO2-mp,10.0 | 200.0,Spiro-MeOTAD,Li-TFSI; TBP,DMF; DMSO,18.15
MA,,,,1,,,,Pb,,1,,I,,,3,,,60.0; 100.0,1.0; 5.0,TiO2-c | TiO2-mp,10.0 | 200.0,Spiro-MeOTAD,Undoped,DMF; DMSO,13.55
MA,,,,1,,,,Pb,,1,,I,,,3,,,100,30,TiO2-c,50,Spiro-MeOTAD,Li-TFSI; TBP,none,10.9
MA,,,,1,,,,Pb,,1,,I,,,3,,,100,30,TiO2-c,50,Spiro-MeOTAD,Li-TFSI; TBP,none,13.3
MA,,,,1,,,,Pb,,1,,I,,,3,,,100,10,TiO2-c | TiO2-mp,30.0 | 150.0,Spiro-MeOTAD,Li-TFSI; TBP,DMSO; GBL,17.85
MA,,,,1,,,,Pb,,1,,I,,,3,,,100,10,TiO2-c | TiO2-mp,30.0 | 150.0,YC06,Li-TFSI; TBP,DMSO; GBL,17.44
MA,,,,1,,,,Pb,,1,,I,,,3,,,100,60,TiO2-c,60,Spiro-MeOTAD,Li-TFSI; TBP,DMF,6.8
MA,,,,1,,,,Pb,,1,,I,,,3,,,100,60,TiO2-c,60,Spiro-MeOTAD,Li-TFSI; TBP,DMF,9.2
MA,,,,1,,,,Pb,,1,,I,,,3,,,100,40,PCBM-60,50,PEDOT:PSS,Zn(TFSI)2,DMF; DMSO,19
MA,,,,1,,,,Pb,,1,,I,,,3,,,100,40,PCBM-60,50,PEDOT:PSS,Zn(TFSI)2,DMF; DMSO,19.4
MA,,,,1,,,,Pb,,1,,I,,,3,,,100,40,PCBM-60,50,PEDOT:PSS,Zn(TFSI)2,DMF; DMSO,12.5
MA,,,,1,,,,Pb,,1,,I,,,3,,,100,40,PCBM-60,50,PEDOT:PSS,Zn(TFSI)2,DMF; DMSO,9.7
MA,,,,1,,,,Pb,,1,,I,,,3,,,100,40,PCBM-60,50,PEDOT:PSS,Zn(TFSI)2,DMF; DMSO,10.9
MA,,,,1,,,,Pb,,1,,I,,,3,,,100,3,TiO2-c | TiO2-mp,50.0 | nan,Spiro-MeOTAD,Li-TFSI; TBP,DMF; DMSO,16.96
MA,,,,1,,,,Pb,,1,,I,,,3,,,100,30,ZnO-c,100,NiO-c,Cu,DMF; DMSO,14.54
MA,,,,1,,,,Pb,,1,,I,,,3,,,100,30,ZnO | PTFE,200,NiO-c,Cu,DMF; DMSO,13.62
MA,,,,1,,,,Pb,,1,,I,,,3,,,105,50,TiO2-c | TiO2-mp,50.0 | nan,Spiro-MeOTAD,FK209; Li-TFSI; TBP,DMF; DMSO,17.41
MA, PA,,,2,4,,,Pb,,3,,I,,,10,,,105,50,TiO2-c | TiO2-mp,50.0 | nan,Spiro-MeOTAD,FK209; Li-TFSI; TBP,DMF; DMSO,8.52
MA, PA,,,2,4,,,Pb,,5,,I,,,16,,,105,50,TiO2-c | TiO2-mp,50.0 | nan,Spiro-MeOTAD,FK209; Li-TFSI; TBP,DMF; DMSO,12.04
MA, PA,,,2,6,,,Pb,,7,,I,,,22,,,105,50,TiO2-c | TiO2-mp,50.0 | nan,Spiro-MeOTAD,FK209; Li-TFSI; TBP,DMF; DMSO,13.97
MA, PA,,,2,8,,,Pb,,9,,I,,,28,,,105,50,TiO2-c | TiO2-mp,50.0 | nan,Spiro-MeOTAD,FK209; Li-TFSI; TBP,DMF; DMSO,15.22
MA, PA,,,2,10,,,Pb,,11,,I,,,34,,,105,50,TiO2-c | TiO2-mp,50.0 | nan,Spiro-MeOTAD,FK209; Li-TFSI; TBP,DMF; DMSO,16.4
MA,,,,1,,,,Pb,,1,,I,,,3,,,130,10,SnO2-np,40,Spiro-MeOTAD,Li-TFSI; TBP,DMSO,16.1
MA,,,,1,,,,Pb,,1,,I,,,3,,,130,10,SnO2-np,40,Spiro-MeOTAD,Li-TFSI; TBP,DMSO,17.7
MA,,,,1,,,,Pb,,1,,I,,,3,,,130,10,SnO2-np,40,Spiro-MeOTAD,Li-TFSI; TBP,DMSO,17.2
MA,,,,1,,,,Pb,,1,,I,,,3,,,70; 100,3.0; 10.0,TiO2-c,50,pPh-2MODPACz,Li-TFSI; TBP,DMF; DMSO,18.21
MA,,,,1,,,,Pb,,1,,I,,,3,,,70; 100,4.0; 10.0,TiO2-c,50,Spiro-MeOTAD,Li-TFSI; TBP,DMF; DMSO,17.94
MA,,,,1,,,,Pb,,1,,I,,,3,,,100,60,ZnO | PEIE,nan | 3.5,Spiro-MeOTAD,Li-TFSI; TBP,DMSO; GBL,15.8
MA,,,,1,,,,Pb,,1,,I,,,3,,,100,60,ZnO | PEIE,nan | 3.5,Spiro-MeOTAD,Li-TFSI; TBP,DMSO; GBL,11.9
MA,,,,1,,,,Pb,,1,,I,,,3,,,60; 100,5.0; 10.0,TiO2-c | SnO2-np,60,Spiro-MeOTAD,Li-TFSI; TBP,DMF; DMSO,14.57
MA,,,,1,,,,Pb,,1,,I,,,3,,,60; 100,5.0; 10.0,TiO2-c | SnO2-np,60,Spiro-MeOTAD,Li-TFSI; TBP,DMF; DMSO,14.57
MA,,,,1,,,,Pb,,1,,I,,,3,,,60; 100,5.0; 10.0,TiO2-c | SnO2-np,60,Spiro-MeOTAD,Li-TFSI; TBP,DMF; DMSO,14.57
MA,,,,1,,,,Pb,,1,,I,,,3,,,65,3,TiO2-c,200,Spiro-MeOTAD,Li-TFSI; TBP,DMF; DMSO,12.45
MA,,,,1,,,,Pb,,1,,I,,,3,,,65,4,TiO2-c,200,Spiro-MeOTAD,Li-TFSI; TBP,DMF; DMSO,14.5
MA,,,,1,,,,Pb,,1,,I,,,3,,,100,30,TiO2-c | TiO2-mp,nan | 200.0,Spiro-MeOTAD,FK209; Li-TFSI; TBP,DMSO,15
MA,,,,1,,,,Pb,,1,,I,,,3,,,100,30,TiO2-c | TiO2-mp,nan | 200.0,Spiro-MeOTAD,FK209; Li-TFSI; TBP,DMSO,14.9
MA,,,,1,,,,Pb,,1,,I,,,3,,,100,30,TiO2-c | TiO2-mp,nan | 200.0,Spiro-MeOTAD,FK209; Li-TFSI; TBP,DMSO,15.5
MA,,,,1,,,,Pb,,1,,I,,,3,,,100,60,TiO2-c | TiO2-mp,50.0 | nan,Spiro-MeOTAD,Li-TFSI; TBP,DMF; DMSO,12.35
MA,,,,1,,,,Pb,,1,,I,,,3,,,100,60,TiO2-c | TiO2-mp,50.0 | nan,Spiro-MeOTAD,Li-TFSI; TBP,DMF; DMSO,7.93
MA,,,,1,,,,Pb,,1,,I,,,3,,,100,60,TiO2-c | TiO2-mp,50.0 | nan,Spiro-MeOTAD,Li-TFSI; TBP,DMF; DMSO,14.45
MA,,,,1,,,,Pb,,1,,I,,,3,,,100,60,TiO2-c | TiO2-mp,50.0 | nan,Spiro-MeOTAD,Li-TFSI; TBP,DMF; DMSO,9.7
MA,,,,1,,,,Pb,,1,,I,,,3,,,65,2,TiO2-c | TiO2-mp,30.0 | 150.0,PTAA,Li-TFSI; TBP,DMF; DMSO,17.1
MA,,,,1,,,,Pb,,1,,I,,,3,,,65,2,TiO2-c | TiO2-mp,30.0 | 150.0,PTAA,Li-TFSI; TBP,DMF; DMSO,17.1
MA,,,,1,,,,Pb,,1,,I,,,3,,,65,2,TiO2-c | Carbon-nt; TiO2-mp,30.0 | 150.0,PTAA,Li-TFSI; TBP,DMF; DMSO,18
MA,,,,1,,,,Pb,,1,,I,,,3,,,65,2,TiO2-c | Carbon-nt; TiO2-mp,30.0 | 150.0,PTAA,Li-TFSI; TBP,DMF; DMSO,18
MA,,,,1,,,,Pb,,1,,I,,,3,,,55,15,TiO2-c,150,Spiro-MeOTAD,Li-TFSI; TBP,DMF,11.74
MA,,,,1,,,,Pb,,1,,I,,,3,,,55,15,TiO2-c | MCA,150.0 | nan,Spiro-MeOTAD,Li-TFSI; TBP,DMF,17.09
MA,,,,1,,,,Pb,,1,,I,,,3,,,100,10,TiO2-c,50,Spiro-MeOTAD,Li-TFSI; TBP,DMF,17.71
MA,,,,1,,,,Pb,,1,,I,,,3,,,100,10,TiO2-c,50,Spiro-MeOTAD,Li-TFSI; TBP,DMF,11.7
MA,,,,1,,,,Pb,,1,,I,,,3,,,100,15,TiO2-np,10,Spiro-MeOTAD,Li-TFSI; TBP,GBL,7.1
MA,,,,1,,,,Pb,,1,,I,,,3,,,80.0 >> 80.0,20.0 >> 30.0,PCBM-60,80,CrOx,Cu,DMF >> IPA,10.99
MA,,,,1,,,,Pb,,1,,I,,,3,,,100,60,TiO2-c,2.4,Spiro-MeOTAD,Li-TFSI; TBP,DMF,12.51
MA,,,,1,,,,Pb,,1,,I,,,3,,,100,60,TiO2-c,2.3,Spiro-MeOTAD,Li-TFSI; TBP,DMF,13.94
MA,,,,1,,,,Pb,,1,,I,,,3,,,100,60,TiO2-c,0.8,Spiro-MeOTAD,Li-TFSI; TBP,DMF,15.4
MA,,,,1,,,,Pb,,1,,I,,,3,,,70 >> 70,15.0 >> 30.0,TiO2-c,50,BDT-C1,Li-TFSI; TBP,DMF >> IPA,12.9
MA,,,,1,,,,Pb,,1,,I,,,3,,,70 >> 70,15.0 >> 30.0,TiO2-c,50,Spiro-MeOTAD,Li-TFSI; TBP,DMF >> IPA,13.6
MA,,,,1,,,,Pb,,3,,I,,,3,,,105,80,TiO2-c | Fullerenol,nan | 1.0,P3HT,Li-TFSI; TBP,DMF,13.16
MA,,,,1,,,,Pb,,3,,I,,,3,,,105,80,TiO2-c | Fullerenol,nan | 1.5,P3HT,Li-TFSI; TBP,DMF,14.26
MA,,,,1,,,,Pb,,3,,I,,,3,,,105,80,TiO2-c | Fullerenol,nan | 2.8,P3HT,Li-TFSI; TBP,DMF,13.99
MA,,,,1,,,,Pb,,3,,I,,,3,,,105,80,TiO2-c | Fullerenol,nan | 4.0,P3HT,Li-TFSI; TBP,DMF,12.99
MA,,,,1,,,,Pb,,3,,I,,,3,,,105,80,TiO2-c | Fullerenol,nan | 10.0,P3HT,Li-TFSI; TBP,DMF,13.52
MA,,,,1,,,,Pb,,1,,I,,,3,,,95,100,TiO2-c,45,P3HT,Li-TFSI,DMF,11.2
MA,,,,1,,,,Pb,,1,,I,,,3,,,95,100,TiO2-c,45,P3HT,D-TBP; Li-TFSI,DMF,10.8
MA,,,,1,,,,Pb,,1,,I,,,3,,,95,100,TiO2-c,45,P3HT,D-TBP,DMF,6.5
MA,,,,1,,,,Pb,,1,,I,,,3,,,95,100,TiO2-c,45,P3HT,D-TBP; Li-TFSI,DMF,10.2
MA,,,,1,,,,Pb,,1,,I,,,3,,,95,100,TiO2-c,45,P3HT,D-TBP; Li-TFSI,DMF,11.7
MA,,,,1,,,,Pb,,1,,I,,,3,,,100,5,TiO2-np,50,Spiro-MeOTAD,Li-TFSI; TBP,DMF; DMSO,16.37
MA,,,,1,,,,Pb,,1,,I,,,3,,,100,5,TiO2-np,50,Spiro-MeOTAD,Li-TFSI; TBP,DMF; DMSO,16.34
MA,,,,1,,,,Pb,,1,,I,,,3,,,100,10,TiO2-c,100,Spiro-MeOTAD,Li-TFSI; TBP,DMF; GBL,16.95
MA,,,,1,,,,Pb,,1,,I,,,3,,,100,10,TiO2-c,100,Spiro-MeOTAD,AgI; Li-TFSI; TBP,DMF; GBL,14.46
MA,,,,1,,,,Pb,,1,,I,,,3,,,100,10,TiO2-c,100,Spiro-MeOTAD,AgI; Li-TFSI; TBP,DMF; GBL,14.81
MA,,,,1,,,,Pb,,1,,I,,,3,,,100,10,TiO2-c,100,Spiro-MeOTAD,AgI; Li-TFSI; TBP,DMF; GBL,15.58
MA,,,,1,,,,Pb,,1,,I,,,3,,,100,10,TiO2-c,100,Spiro-MeOTAD,AgI; Li-TFSI; TBP,DMF; GBL,14.73
MA,,,,1,,,,Pb,,1,,I,,,3,,,105,10,TiO2-c,900,Spiro-MeOTAD,Li-TFSI; TBP,GBL,11.6
MA,,,,1,,,,Pb,,1,,I,,,3,,,105,10,TiO2-c,300,Spiro-MeOTAD,Li-TFSI; TBP,GBL,10.4
MA,,,,1,,,,Pb,,1,,I,,,3,,,105,10,TiO2-c,900,Spiro-MeOTAD,Li-TFSI; TBP,GBL,11.6
MA,,,,1,,,,Pb,,1,,I,,,3,,,105,10,TiO2-c,1200,Spiro-MeOTAD,Li-TFSI; TBP,GBL,4.7
MA,,,,1,,,,Pb,,1,,I,,,3,,,105,10,TiO2-c,900,Spiro-MeOTAD,Li-TFSI; TBP,GBL,7.7
MA,,,,1,,,,Pb,,1,,I,,,3,,,105,10,TiO2-c,900,Spiro-MeOTAD,Li-TFSI; TBP,GBL,10.4
MA,,,,1,,,,Pb,,1,,I,,,3,,,70.0 >> 25.0,30.0 >> 30.0,ZnO-c | Al2O3-c | TiO2-mp,50.0 | nan | nan,Spiro-MeOTAD,Li-TFSI; TBP,DMF >> IPA,12.54
MA,,,,1,,,,Pb,,1,,I,,,3,,,70.0 >> 25.0,30.0 >> 30.0,ZnO-c | Al2O3-c | TiO2-mp,50.0 | nan | nan,Spiro-MeOTAD,Li-TFSI; TBP,DMF >> IPA,13.28
MA,,,,1,,,,Pb,,1,,I,,,3,,,70.0 >> 25.0,30.0 >> 30.0,ZnO-c | Al2O3-c | TiO2-mp,50.0 | nan | nan,Spiro-MeOTAD,Li-TFSI; TBP,DMF >> IPA,13.6
MA,,,,1,,,,Pb,,1,,I,,,3,,,70.0 >> 25.0,30.0 >> 30.0,ZnO-c | Al2O3-c | TiO2-mp,50.0 | nan | nan,Spiro-MeOTAD,Li-TFSI; TBP,DMF >> IPA,14.29
