Repository: Zhang-NJ-Lab/HuangYiRuPerovskiteNature-Boston-Lsy

# HuangYiRuPerovskiteNature-Boston-Lsy
主要是hyr的清洗数据，fillna

File: data15-00.csv (part 10 of 20)
a1,a2,a3,a4,a1_coefficients,a2_coefficients,a3_coefficients,a4_coefficients,b1,b2,b1_coefficients,b2_coefficients,c1,c2,c3,c1_coefficients,c2_coefficients,c3_coefficients,Perovskite_deposition_thermal_annealing_temperature,Perovskite_deposition_thermal_annealing_time,ETL_stack_sequence,ETL_thickness,HTL_stack_sequence,HTL_additives_compounds,Perovskite_deposition_solvents,JV_default_PCE
MA,,,,1,,,,Pb,,1,,I,,,3,,,70.0 >> 25.0,30.0 >> 30.0,ZnO-c | Al2O3-c | TiO2-mp,50.0 | nan | nan,Spiro-MeOTAD,Li-TFSI; TBP,DMF >> IPA,9.85
MA,,,,1,,,,Pb,,1,,I,,,3,,,70.0 >> 25.0,30.0 >> 30.0,ZnO-c | Al2O3-c | TiO2-mp,50.0 | nan | nan,Spiro-MeOTAD,Li-TFSI; TBP,DMF >> IPA,8.84
MA,,,,1,,,,Pb,,1,,I,,,3,,,70.0 >> 25.0,30.0 >> 30.0,ZnO-c | Al2O3-c | TiO2-mp,50.0 | nan | nan,Spiro-MeOTAD,Li-TFSI; TBP,DMF >> IPA,15.55
MA,,,,1,,,,Pb,,1,,I,,,3,,,70.0 >> 25.0,30.0 >> 30.0,ZnO-c | Al2O3-c | TiO2-mp,50.0 | nan | nan,Spiro-MeOTAD,Li-TFSI; TBP,DMF >> IPA,9.94
MA,,,,1,,,,Pb,,1,,I,,,3,,,70.0 >> 100.0,10.0 >> 5.0,ZnO-c,30,Spiro-MeOTAD,Li-TFSI; TBP,DMSO >> IPA,12.3
MA,,,,1,,,,Pb,,1,,I,,,3,,,70.0 >> 100.0,10.0 >> 5.0,ZnO-c | AZO-c,30.0 | 10.0,Spiro-MeOTAD,Li-TFSI; TBP,DMSO >> IPA,16.1
MA,,,,1,,,,Pb,,1,,I,,,3,,,120.0 >> 100.0,5.0 >> 5.0,TiO2-c | TiO2-mp,nan | 200.0,Spiro-MeOTAD,Li-TFSI; TBP,DMF >> IPA,18.61
MA,,,,1,,,,Pb,,1,,I,,,3,,,120.0 >> 100.0,5.0 >> 5.0,TiO2-c | TiO2-mp,nan | 200.0,Spiro-MeOTAD,Li-TFSI; TBP,DMF >> IPA,18.61
MA,,,,1,,,,Pb,,1,,I,,,3,,,120.0 >> 100.0,5.0 >> 5.0,TiO2-c | TiO2-mp,nan | 200.0,Spiro-MeOTAD,Li-TFSI; TBP,DMF >> IPA,18.61
MA,,,,1,,,,Pb,,1,,I,,,3,,,100,15,SnO2-np,30,Spiro-MeOTAD,Li-TFSI; TBP,DMF; DMSO,19.26
MA,,,,1,,,,Pb,,1,,I,,,3,,,100,15,SnO2-np,30,Spiro-MeOTAD,Li-TFSI; TBP,DMF; DMSO,19.26
MA,,,,1,,,,Pb,,1,,I,,,3,,,100,15,SnO2-np,30,Spiro-MeOTAD,Li-TFSI; TBP,DMF; DMSO,17.75
MA,,,,1,,,,Pb,,1,,I,,,3,,,100,15,SnO2-np,30,Spiro-MeOTAD,Li-TFSI; TBP,DMF; DMSO,17.75
MA,,,,1,,,,Pb,,1,,I,,,3,,,100,15,SnO2-np,30,Spiro-MeOTAD,Li-TFSI; TBP,DMF; DMSO,17.42
MA,,,,1,,,,Pb,,1,,I,,,3,,,100,15,SnO2-np,30,Spiro-MeOTAD,Li-TFSI; TBP,DMF; DMSO,19
MA,,,,1,,,,Pb,,1,,I,,,3,,,100,15,SnO2-np,30,Spiro-MeOTAD,Li-TFSI; TBP,DMF; DMSO,19.6
MA,,,,1,,,,Pb,,1,,I,,,3,,,100,15,SnO2-np,30,Spiro-MeOTAD,Li-TFSI; TBP,DMF; DMSO,14.38
MA,,,,1,,,,Pb,,1,,I,,,3,,,100,45,TiO2-c | TiO2-mp,35.0 | nan,Spiro-MeOTAD,FK209; Li-TFSI; TBP,DMSO,18.1
MA,,,,1,,,,Pb,,1,,I,,,3,,,100,45,TiO2-c | TiO2-mp,35.0 | nan,HTM1,FK209; Li-TFSI; TBP,DMSO,12.5
MA,,,,1,,,,Pb,,1,,I,,,3,,,100,45,TiO2-c | TiO2-mp,35.0 | nan,HTM2,FK209; Li-TFSI; TBP,DMSO,11.3
MA,,,,1,,,,Pb,,1,,I,,,3,,,100,45,TiO2-c | TiO2-mp,35.0 | nan,HTM3,FK209; Li-TFSI; TBP,DMSO,15.3
MA,,,,1,,,,Pb,,1,,I,,,3,,,100,10,BaSnO3-np,30,Spiro-MeOTAD,Li-TFSI; TBP,DMF; DMSO,0.44
MA,,,,1,,,,Pb,,1,,I,,,3,,,100,10,BaSnO3-np,63,Spiro-MeOTAD,Li-TFSI; TBP,DMF; DMSO,6.45
MA,,,,1,,,,Pb,,1,,I,,,3,,,100,10,BaSnO3-np,79,Spiro-MeOTAD,Li-TFSI; TBP,DMF; DMSO,9.65
MA,,,,1,,,,Pb,,1,,I,,,3,,,100,10,BaSnO3-np,123,Spiro-MeOTAD,Li-TFSI; TBP,DMF; DMSO,7.77
MA,,,,1,,,,Pb,,1,,I,,,3,,,100,15,TiO2-c | TiO2-mp,45.0 | nan,Spiro-MeOTAD,Li-TFSI; TBP,DMF,14.5
MA,,,,1,,,,Mg, Pb,0.09,0.91,I,,,3,,,100,15,TiO2-c | TiO2-mp,46.0 | nan,Spiro-MeOTAD,Li-TFSI; TBP,DMF,14.2
MA,,,,1,,,,Pb,,1,,I,,,3,,,100,60,TiO2-c,50,Spiro-MeOTAD,Li-TFSI; TBP,DMF; DMSO,19.53
MA,,,,1,,,,Pb,,1,,I,,,3,,,100,60,TiO2-c,50,Spiro-MeOTAD,Li-TFSI; TBP,DMF; DMSO,21.31
MA,,,,1,,,,Pb,,1,,I,,,3,,,70.0 >> 70.0,30.0 >> 30.0,ZnO-c,23,Spiro-MeOTAD,Li-TFSI; TBP,DMF >> IPA,0.94
MA,,,,1,,,,Pb,,1,,I,,,3,,,70.0 >> 70.0,30.0 >> 30.0,ZnO-c,250,Spiro-MeOTAD,Li-TFSI; TBP,DMF >> IPA,6.68
MA,,,,1,,,,Pb,,1,,I,,,3,,,70.0 >> 70.0,30.0 >> 30.0,ZnO-c,780,Spiro-MeOTAD,Li-TFSI; TBP,DMF >> IPA,10.25
MA,,,,1,,,,Pb,,1,,I,,,3,,,70.0 >> 70.0,30.0 >> 30.0,ZnO-c,1900,Spiro-MeOTAD,Li-TFSI; TBP,DMF >> IPA,9.56
MA,,,,1,,,,Pb,,1,,I,,,3,,,100,90,TiO2-c,50,Spiro-MeOTAD,Li-TFSI; TBP,DMF,11.91
MA,,,,1,,,,Pb,,1,,I,,,3,,,100,90,TiO2-c | TiO2-mp,50.0 | 300.0,Spiro-MeOTAD,Li-TFSI; TBP,DMF,12.27
MA,,,,1,,,,Pb,,1,,I,,,3,,,100,90,TiO2-c | TiO2-mp,50.0 | 300.0,Spiro-MeOTAD,Li-TFSI; TBP,DMF,11.25
MA,,,,1,,,,Pb,,1,,I,,,3,,,100,90,TiO2-c | Al2O3-mp,50.0 | 300.0,Spiro-MeOTAD,Li-TFSI; TBP,DMF,10.59
MA,,,,1,,,,Pb,,1,,I,,,3,,,100,90,TiO2-c,50,Spiro-MeOTAD,Li-TFSI; TBP,DMF,12.16
MA,,,,1,,,,Pb,,1,,I,,,3,,,100,90,TiO2-c | TiO2-mp,50.0 | 300.0,Spiro-MeOTAD,Li-TFSI; TBP,DMF,12.39
MA,,,,1,,,,Pb,,1,,I,,,3,,,100,90,TiO2-c | TiO2-mp,50.0 | 300.0,Spiro-MeOTAD,Li-TFSI; TBP,DMF,11.34
MA,,,,1,,,,Pb,,1,,I,,,3,,,100,90,TiO2-c | Al2O3-mp,50.0 | 300.0,Spiro-MeOTAD,Li-TFSI; TBP,DMF,11.27
MA,,,,1,,,,Pb,,1,,I,,,3,,,100,90,TiO2-c,50,Spiro-MeOTAD,Li-TFSI; TBP,DMF,12.23
MA,,,,1,,,,Pb,,1,,I,,,3,,,100,90,TiO2-c | TiO2-mp,50.0 | 300.0,Spiro-MeOTAD,Li-TFSI; TBP,DMF,12.46
MA,,,,1,,,,Pb,,1,,I,,,3,,,100,90,TiO2-c | TiO2-mp,50.0 | 300.0,Spiro-MeOTAD,Li-TFSI; TBP,DMF,11.59
MA,,,,1,,,,Pb,,1,,I,,,3,,,100,90,TiO2-c | Al2O3-mp,50.0 | 300.0,Spiro-MeOTAD,Li-TFSI; TBP,DMF,11.44
MA,,,,1,,,,Pb,,1,,I,,,3,,,100,90,TiO2-c,50,Spiro-MeOTAD,Li-TFSI; TBP,DMF,11.95
MA,,,,1,,,,Pb,,1,,I,,,3,,,100,90,TiO2-c | TiO2-mp,50.0 | 300.0,Spiro-MeOTAD,Li-TFSI; TBP,DMF,12.39
MA,,,,1,,,,Pb,,1,,I,,,3,,,100,90,TiO2-c | TiO2-mp,50.0 | 300.0,Spiro-MeOTAD,Li-TFSI; TBP,DMF,11.66
MA,,,,1,,,,Pb,,1,,I,,,3,,,100,90,TiO2-c | Al2O3-mp,50.0 | 300.0,Spiro-MeOTAD,Li-TFSI; TBP,DMF,10.89
MA,,,,1,,,,Pb,,1,,I,,,3,,,100,90,TiO2-c,50,Spiro-MeOTAD,Li-TFSI; TBP,DMF,10.51
MA,,,,1,,,,Pb,,1,,I,,,3,,,100,90,TiO2-c | TiO2-mp,50.0 | 300.0,Spiro-MeOTAD,Li-TFSI; TBP,DMF,12.15
MA,,,,1,,,,Pb,,1,,I,,,3,,,100,90,TiO2-c | TiO2-mp,50.0 | 300.0,Spiro-MeOTAD,Li-TFSI; TBP,DMF,11.67
MA,,,,1,,,,Pb,,1,,I,,,3,,,100,90,TiO2-c | Al2O3-mp,50.0 | 300.0,Spiro-MeOTAD,Li-TFSI; TBP,DMF,9.61
MA,,,,1,,,,Pb,,1,,I,,,3,,,100,90,TiO2-c,50,Spiro-MeOTAD,Li-TFSI; TBP,DMF,7.56
MA,,,,1,,,,Pb,,1,,I,,,3,,,100,90,TiO2-c | TiO2-mp,50.0 | 300.0,Spiro-MeOTAD,Li-TFSI; TBP,DMF,11.51
MA,,,,1,,,,Pb,,1,,I,,,3,,,100,90,TiO2-c | TiO2-mp,50.0 | 300.0,Spiro-MeOTAD,Li-TFSI; TBP,DMF,11.23
MA,,,,1,,,,Pb,,1,,I,,,3,,,100,90,TiO2-c | Al2O3-mp,50.0 | 300.0,Spiro-MeOTAD,Li-TFSI; TBP,DMF,7.74
MA,,,,1,,,,Pb,,1,,I,,,3,,,100,90,TiO2-c,50,Spiro-MeOTAD,Li-TFSI; TBP,DMF,2.81
MA,,,,1,,,,Pb,,1,,I,,,3,,,100,90,TiO2-c | TiO2-mp,50.0 | 300.0,Spiro-MeOTAD,Li-TFSI; TBP,DMF,10.44
MA,,,,1,,,,Pb,,1,,I,,,3,,,100,90,TiO2-c | TiO2-mp,50.0 | 300.0,Spiro-MeOTAD,Li-TFSI; TBP,DMF,10.19
MA,,,,1,,,,Pb,,1,,I,,,3,,,100,90,TiO2-c | Al2O3-mp,50.0 | 300.0,Spiro-MeOTAD,Li-TFSI; TBP,DMF,3.37
MA,,,,1,,,,Pb,,1,,I,,,3,,,130,10,TiO2-c,20,Spiro-MeOTAD,Li-TFSI; TBP,DMF,3.9
MA,,,,1,,,,Pb,,1,,I,,,3,,,130,10,TiO2-c,20,Spiro-MeOTAD,Li-TFSI; TBP,DMF,14.8
MA,,,,1,,,,Pb,,1,,I,,,3,,,130,10,TiO2-c,20,Spiro-MeOTAD,Li-TFSI; TBP,DMF,3.5
MA,,,,1,,,,Pb,,1,,I,,,3,,,130,10,TiO2-c,20,Spiro-MeOTAD,Li-TFSI; TBP,DMF,13.8
MA,,,,1,,,,Pb,,1,,I,,,3,,,130,10,TiO2-c,20,Spiro-MeOTAD,Li-TFSI; TBP,DMF,13.5
MA,,,,1,,,,Pb,,1,,I,,,3,,,130,10,TiO2-c,20,Spiro-MeOTAD,Li-TFSI; TBP,DMF,11.6
MA,,,,1,,,,Pb,,1,,I,,,3,,,100,10,SnO2-np,30,Spiro-MeOTAD,Li-TFSI; TBP,DMF; DMSO,18
MA,,,,1,,,,Pb,,1,,I,,,3,,,100,10,ZnO-np | SnO2-np,45.0 | 30.0,Spiro-MeOTAD,Li-TFSI; TBP,DMF; DMSO,17.3
MA,,,,1,,,,Pb,,1,,I,,,3,,,100,10,ZnO-np | SnO2-np,65.0 | 30.0,Spiro-MeOTAD,Li-TFSI; TBP,DMF; DMSO,19.1
MA,,,,1,,,,Pb,,1,,I,,,3,,,100,10,ZnO-np | SnO2-np,80.0 | 30.0,Spiro-MeOTAD,Li-TFSI; TBP,DMF; DMSO,17
MA,,,,1,,,,Pb,,1,,I,,,3,,,100,10,SnO2-np,30,Spiro-MeOTAD,Li-TFSI; TBP,DMF; DMSO,17.6
MA,,,,1,,,,Pb,,1,,I,,,3,,,100,10,ZnO-np | SnO2-np,45.0 | 30.0,Spiro-MeOTAD,Li-TFSI; TBP,DMF; DMSO,17
MA,,,,1,,,,Pb,,1,,I,,,3,,,100,10,ZnO-np | SnO2-np,65.0 | 30.0,Spiro-MeOTAD,Li-TFSI; TBP,DMF; DMSO,18.4
MA,,,,1,,,,Pb,,1,,I,,,3,,,100,10,ZnO-np | SnO2-np,80.0 | 30.0,Spiro-MeOTAD,Li-TFSI; TBP,DMF; DMSO,16.5
MA,,,,1,,,,Pb,,1,,I,,,3,,,100,10,SnO2-np,30,Spiro-MeOTAD,Li-TFSI; TBP,DMF; DMSO,17.01
MA,,,,1,,,,Pb,,1,,I,,,3,,,100,10,ZnO-np | SnO2-np,65.0 | 30.0,Spiro-MeOTAD,Li-TFSI; TBP,DMF; DMSO,17.74
MA,,,,1,,,,Pb,,1,,I,,,3,,,70.0 >> 100.0,10.0 >> 15.0,TiO2-c | TiO2-mp,nan | 220.0,Spiro-MeOTAD,Li-TFSI; TBP,DMF >> IPA,12.5
MA,,,,1,,,,Pb,,1,,I,,,3,,,70.0 >> 100.0,10.0 >> 15.0,TiO2-c | TiO2-mp,nan | 110.0,Spiro-MeOTAD,Li-TFSI; TBP,DMF >> IPA,12.2
MA,,,,1,,,,Pb,,1,,I,,,3,,,100,10,TiO2-c | TiO2-mp,40.0 | 174.0,Spiro-MeOTAD,Li-TFSI; TBP,DMF; DMSO,14.51
MA,,,,1,,,,Pb,,1,,I,,,3,,,100,10,TiO2-c | TiO2-mp,40.0 | 174.0,Spiro-MeOTAD,Li-TFSI; TBP,DMF; DMSO,14.13
MA,,,,1,,,,Pb,,1,,I,,,3,,,100,10,TiO2-c | TiO2-mp,40.0 | 174.0,Spiro-MeOTAD,Li-TFSI; TBP,DMF; DMSO,14.68
MA,,,,1,,,,Pb,,1,,I,,,3,,,100,10,TiO2-c | TiO2-mp,40.0 | 174.0,Spiro-MeOTAD,Li-TFSI; TBP,DMF; DMSO,15.63
MA,,,,1,,,,Pb,,1,,I,,,3,,,100,10,TiO2-c | TiO2-mp,40.0 | 174.0,Spiro-MeOTAD,Li-TFSI; TBP,DMF; DMSO,14.25
MA,,,,1,,,,Pb,,1,,I,,,3,,,100,10,TiO2-c | TiO2-mp,40.0 | 174.0,Spiro-MeOTAD,Li-TFSI; TBP,DMF; DMSO,14.45
MA,,,,1,,,,Pb,,1,,I,,,3,,,100,10,TiO2-c | TiO2-mp,40.0 | 174.0,Spiro-MeOTAD,Li-TFSI; TBP,DMF; DMSO,15.33
MA,,,,1,,,,Pb,,1,,I,,,3,,,100,10,TiO2-c | TiO2-mp,40.0 | 174.0,Spiro-MeOTAD,Li-TFSI; TBP,DMF; DMSO,14.63
MA,,,,1,,,,Pb,,1,,I,,,3,,,100,10,TiO2-c | TiO2-mp,40.0 | 174.0,Spiro-MeOTAD,Li-TFSI; TBP,DMF; DMSO,14.7
MA,,,,1,,,,Pb,,1,,I,,,3,,,100,10,TiO2-c | TiO2-mp,40.0 | 174.0,Spiro-MeOTAD,Li-TFSI; TBP,DMF; DMSO,15.45
MA,,,,1,,,,Pb,,1,,I,,,3,,,100,10,TiO2-c | TiO2-mp,40.0 | 174.0,Spiro-MeOTAD,Li-TFSI; TBP,DMF; DMSO,15.29
MA,,,,1,,,,Pb,,1,,I,,,3,,,100,10,TiO2-c | TiO2-mp,40.0 | 174.0,Spiro-MeOTAD,Li-TFSI; TBP,DMF; DMSO,14.72
MA,,,,1,,,,Pb,,1,,I,,,3,,,100,10,TiO2-c | TiO2-mp,40.0 | 174.0,Spiro-MeOTAD,Li-TFSI; TBP,DMF; DMSO,14.18
MA,,,,1,,,,Pb,,1,,I,,,3,,,100,10,TiO2-c | TiO2-mp,40.0 | 174.0,Spiro-MeOTAD,Li-TFSI; TBP,DMF; DMSO,14.08
MA,,,,1,,,,Pb,,1,,I,,,3,,,100,10,TiO2-c | TiO2-mp,40.0 | 174.0,Spiro-MeOTAD,Li-TFSI; TBP,DMF; DMSO,14.66
MA,,,,1,,,,Pb,,1,,I,,,3,,,100,10,TiO2-c | TiO2-mp,40.0 | 174.0,Spiro-MeOTAD,Li-TFSI; TBP,DMF; DMSO,14.32
MA,,,,1,,,,Pb,,1,,I,,,3,,,100,10,TiO2-c | TiO2-mp,40.0 | 174.0,Spiro-MeOTAD,Li-TFSI; TBP,DMF; DMSO,14.64
MA,,,,1,,,,Pb,,1,,I,,,3,,,100,10,TiO2-c | TiO2-mp,40.0 | 174.0,Spiro-MeOTAD,Li-TFSI; TBP,DMF; DMSO,14.23
MA,,,,1,,,,Pb,,1,,I,,,3,,,100,10,TiO2-c | TiO2-mp,40.0 | 174.0,Spiro-MeOTAD,Li-TFSI; TBP,DMF; DMSO,13.48
MA,,,,1,,,,Pb,,1,,I,,,3,,,100,10,TiO2-c | TiO2-mp,40.0 | 174.0,Spiro-MeOTAD,Li-TFSI; TBP,DMF; DMSO,14.54
MA,,,,1,,,,Pb,,1,,I,,,3,,,100,10,TiO2-c | TiO2-mp,40.0 | 174.0,Spiro-MeOTAD,Li-TFSI; TBP,DMF; DMSO,14.12
MA,,,,1,,,,Pb,,1,,I,,,3,,,100,10,TiO2-c | TiO2-mp,40.0 | 174.0,Spiro-MeOTAD,Li-TFSI; TBP,DMF; DMSO,14.28
MA,,,,1,,,,Pb,,1,,I,,,3,,,100,10,TiO2-c | TiO2-mp,40.0 | 174.0,Spiro-MeOTAD,Li-TFSI; TBP,DMF; DMSO,13.93
MA,,,,1,,,,Pb,,1,,I,,,3,,,100,10,TiO2-c | TiO2-mp,40.0 | 174.0,Spiro-MeOTAD,Li-TFSI; TBP,DMF; DMSO,14.69
MA,,,,1,,,,Pb,,1,,I,,,3,,,100,10,TiO2-c | TiO2-mp,40.0 | 174.0,Spiro-MeOTAD,Li-TFSI; TBP,DMF; DMSO,14.25
MA,,,,1,,,,Pb,,1,,I,,,3,,,100,10,TiO2-c | TiO2-mp,40.0 | 174.0,Spiro-MeOTAD,Li-TFSI; TBP,DMF; DMSO,14.6
MA,,,,1,,,,Pb,,1,,I,,,3,,,100,10,TiO2-c | TiO2-mp,40.0 | 174.0,Spiro-MeOTAD,Li-TFSI; TBP,DMF; DMSO,14.3
MA,,,,1,,,,Pb,,1,,I,,,3,,,100,10,TiO2-c | TiO2-mp,40.0 | 174.0,Spiro-MeOTAD,Li-TFSI; TBP,DMF; DMSO,14.64
MA,,,,1,,,,Pb,,1,,I,,,3,,,100,10,TiO2-c | TiO2-mp,40.0 | 174.0,Spiro-MeOTAD,Li-TFSI; TBP,DMF; DMSO,13.48
MA,,,,1,,,,Pb,,1,,I,,,3,,,100,10,TiO2-c | TiO2-mp,40.0 | 174.0,Spiro-MeOTAD,Li-TFSI; TBP,DMF; DMSO,14.84
MA,,,,1,,,,Pb,,1,,I,,,3,,,100,10,TiO2-c | TiO2-mp,40.0 | 174.0,Spiro-MeOTAD,Li-TFSI; TBP,DMF; DMSO,15.74
MA,,,,1,,,,Pb,,1,,I,,,3,,,100,10,TiO2-c | TiO2-mp,40.0 | 174.0,Spiro-MeOTAD,Li-TFSI; TBP,DMF; DMSO,15.08
MA,,,,1,,,,Pb,,1,,I,,,3,,,100,10,TiO2-c | TiO2-mp,40.0 | 174.0,Spiro-MeOTAD,Li-TFSI; TBP,DMF; DMSO,16.22
MA,,,,1,,,,Pb,,1,,I,,,3,,,100,10,TiO2-c | TiO2-mp,40.0 | 174.0,Spiro-MeOTAD,Li-TFSI; TBP,DMF; DMSO,15.43
MA,,,,1,,,,Pb,,1,,I,,,3,,,100,10,TiO2-c | TiO2-mp,40.0 | 174.0,Spiro-MeOTAD,Li-TFSI; TBP,DMF; DMSO,16.38
MA,,,,1,,,,Pb,,1,,I,,,3,,,100,10,TiO2-c | TiO2-mp,40.0 | 174.0,Spiro-MeOTAD,Li-TFSI; TBP,DMF; DMSO,15.01
MA,,,,1,,,,Pb,,1,,I,,,3,,,100,10,TiO2-c | TiO2-mp,40.0 | 174.0,Spiro-MeOTAD,Li-TFSI; TBP,DMF; DMSO,16.28
MA,,,,1,,,,Pb,,1,,I,,,3,,,100,10,TiO2-c | TiO2-mp,40.0 | 174.0,Spiro-MeOTAD,Li-TFSI; TBP,DMF; DMSO,15.57
MA,,,,1,,,,Pb,,1,,I,,,3,,,100,10,TiO2-c | TiO2-mp,40.0 | 174.0,Spiro-MeOTAD,Li-TFSI; TBP,DMF; DMSO,15.7
MA,,,,1,,,,Pb,,1,,I,,,3,,,100,10,TiO2-c | TiO2-mp,40.0 | 174.0,Spiro-MeOTAD,Li-TFSI; TBP,DMF; DMSO,14.6
MA,,,,1,,,,Pb,,1,,I,,,3,,,100,10,TiO2-c | TiO2-mp,40.0 | 174.0,Spiro-MeOTAD,Li-TFSI; TBP,DMF; DMSO,16.53
MA,,,,1,,,,Pb,,1,,I,,,3,,,100,10,TiO2-c | TiO2-mp,40.0 | 174.0,Spiro-MeOTAD,Li-TFSI; TBP,DMF; DMSO,15.45
MA,,,,1,,,,Pb,,1,,I,,,3,,,100,10,TiO2-c | TiO2-mp,40.0 | 174.0,Spiro-MeOTAD,Li-TFSI; TBP,DMF; DMSO,15.66
MA,,,,1,,,,Pb,,1,,I,,,3,,,100,10,TiO2-c | TiO2-mp,40.0 | 174.0,Spiro-MeOTAD,Li-TFSI; TBP,DMF; DMSO,15.28
MA,,,,1,,,,Pb,,1,,I,,,3,,,100,10,TiO2-c | TiO2-mp,40.0 | 174.0,Spiro-MeOTAD,Li-TFSI; TBP,DMF; DMSO,15.62
MA,,,,1,,,,Pb,,1,,I,,,3,,,100,10,TiO2-c | TiO2-mp,40.0 | 174.0,Spiro-MeOTAD,Li-TFSI; TBP,DMF; DMSO,16.52
MA,,,,1,,,,Pb,,1,,I,,,3,,,100,10,TiO2-c | TiO2-mp,40.0 | 174.0,Spiro-MeOTAD,Li-TFSI; TBP,DMF; DMSO,16.14
MA,,,,1,,,,Pb,,1,,I,,,3,,,100,10,TiO2-c | TiO2-mp,40.0 | 174.0,Spiro-MeOTAD,Li-TFSI; TBP,DMF; DMSO,14.05
MA,,,,1,,,,Pb,,1,,I,,,3,,,100,10,TiO2-c | TiO2-mp,40.0 | 174.0,Spiro-MeOTAD,Li-TFSI; TBP,DMF; DMSO,15.1
MA,,,,1,,,,Pb,,1,,I,,,3,,,100,10,TiO2-c | TiO2-mp,40.0 | 174.0,Spiro-MeOTAD,Li-TFSI; TBP,DMF; DMSO,16.07
MA,,,,1,,,,Pb,,1,,I,,,3,,,100,10,TiO2-c | TiO2-mp,40.0 | 174.0,Spiro-MeOTAD,Li-TFSI; TBP,DMF; DMSO,15.55
MA,,,,1,,,,Pb,,1,,I,,,3,,,100,10,TiO2-c | TiO2-mp,40.0 | 174.0,Spiro-MeOTAD,Li-TFSI; TBP,DMF; DMSO,14.31
MA,,,,1,,,,Pb,,1,,I,,,3,,,100,10,TiO2-c | TiO2-mp,40.0 | 174.0,Spiro-MeOTAD,Li-TFSI; TBP,DMF; DMSO,15.47
MA,,,,1,,,,Pb,,1,,I,,,3,,,100,10,TiO2-c | TiO2-mp,40.0 | 174.0,Spiro-MeOTAD,Li-TFSI; TBP,DMF; DMSO,15.83
MA,,,,1,,,,Pb,,1,,I,,,3,,,100,10,TiO2-c | TiO2-mp,40.0 | 174.0,Spiro-MeOTAD,Li-TFSI; TBP,DMF; DMSO,15.3
MA,,,,1,,,,Pb,,1,,I,,,3,,,100,10,TiO2-c | TiO2-mp,40.0 | 174.0,Spiro-MeOTAD,Li-TFSI; TBP,DMF; DMSO,15.1
MA,,,,1,,,,Pb,,1,,I,,,3,,,100,10,TiO2-c | TiO2-mp,40.0 | 174.0,Spiro-MeOTAD,Li-TFSI; TBP,DMF; DMSO,15.85
MA,,,,1,,,,Pb,,1,,I,,,3,,,100,10,TiO2-c | TiO2-mp,40.0 | 174.0,Spiro-MeOTAD,Li-TFSI; TBP,DMF; DMSO,15.91
MA,,,,1,,,,Pb,,1,,I,,,3,,,100,10,TiO2-c | TiO2-mp,40.0 | 174.0,Spiro-MeOTAD,Li-TFSI; TBP,DMF; DMSO,15.29
MA,,,,1,,,,Pb,,1,,I,,,3,,,100,10,TiO2-c | TiO2-mp,40.0 | 174.0,Spiro-MeOTAD,Li-TFSI; TBP,DMF; DMSO,15.07
MA,,,,1,,,,Pb,,1,,I,,,3,,,50.0; 100.0,2.0; 10.0,TiO2-c | TiO2-mp,50.0 | 200.0,Spiro-MeOTAD,FK209; Li-TFSI; TBP,DMF; DMSO,7.7
MA,,,,1,,,,Pb,,1,,I,,,3,,,50.0; 100.0,2.0; 10.0,TiO2-c | TiO2-mp,50.0 | 200.0,Spiro-MeOTAD,FK209; Li-TFSI; TBP,DMF; DMSO,7.9
MA,,,,1,,,,Pb,,1,,I,,,3,,,50.0; 100.0,2.0; 10.0,TiO2-c | TiO2-mp,50.0 | 200.0,Spiro-MeOTAD,FK209; Li-TFSI; TBP,DMF; DMSO,9.3
MA,,,,1,,,,Pb,,1,,I,,,3,,,50.0; 100.0,2.0; 10.0,TiO2-c | TiO2-mp,50.0 | 200.0,Spiro-MeOTAD,FK209; Li-TFSI; TBP,DMF; DMSO,8.1
MA,,,,1,,,,Pb,,1,,I,,,3,,,25; 75 >> 135,15.0; 15.0 >> 15.0,SnO2-c,30,Spiro-MeOTAD,Li-TFSI; TBP,DMF >> IPA,17.5
MA,,,,1,,,,Pb,,1,,I,,,3,,,25; 75 >> 135,15.0; 15.0 >> 15.0,SnO2-c,30,Spiro-MeOTAD,Li-TFSI; TBP,DMF >> IPA,19.1
MA,,,,1,,,,Pb,,1,,I,,,3,,,25; 75 >> 135,15.0; 15.0 >> 15.0,SnO2-c,30,Spiro-MeOTAD,Li-TFSI; TBP,DMF >> IPA,20.23
MA,,,,1,,,,Pb,,1,,I,,,3,,,25; 75 >> 135,15.0; 15.0 >> 15.0,SnO2-c,30,Spiro-MeOTAD,Li-TFSI; TBP,DMF >> IPA,16.67
MA,,,,1,,,,Pb,,1,,I,,,3,,,25; 75 >> 135,15.0; 15.0 >> 15.0,SnO2-c,30,Spiro-MeOTAD,Li-TFSI; TBP,DMF >> IPA,16.91
MA,,,,1,,,,Pb,,1,,I,,,3,,,25; 75 >> 135,15.0; 15.0 >> 15.0,SnO2-c,30,Spiro-MeOTAD,Li-TFSI; TBP,DMF >> IPA,17.94
MA,,,,1,,,,Pb,,1,,I,,,3,,,25; 75 >> 135,15.0; 15.0 >> 15.0,SnO2-c,30,Spiro-MeOTAD,Li-TFSI; TBP,DMF >> IPA,18.82
MA,,,,1,,,,Pb,,1,,I,,,3,,,25; 75 >> 135,15.0; 15.0 >> 15.0,SnO2-c,30,Spiro-MeOTAD,Li-TFSI; TBP,DMF >> IPA,15.8
MA,,,,1,,,,Pb,,1,,I,,,3,,,25; 75 >> 135,15.0; 15.0 >> 15.0,SnO2-c,30,Spiro-MeOTAD,Li-TFSI; TBP,DMF >> IPA,19.78
MA,,,,1,,,,Pb,,1,,I,,,3,,,25; 75 >> 135,15.0; 15.0 >> 15.0,SnO2-c,30,Spiro-MeOTAD,Li-TFSI; TBP,DMF >> IPA,18.7
MA,,,,1,,,,Pb,,1,,I,,,3,,,25; 75 >> 135,15.0; 15.0 >> 15.0,SnO2-c,30,Spiro-MeOTAD,Li-TFSI; TBP,DMF >> IPA,19.15
MA,,,,1,,,,Pb,,1,,I,,,3,,,25; 75 >> 135,15.0; 15.0 >> 15.0,SnO2-c,30,Spiro-MeOTAD,Li-TFSI; TBP,DMF >> IPA,15.9
MA,,,,1,,,,Pb,,1,,I,,,3,,,25; 75 >> 135,15.0; 15.0 >> 15.0,SnO2-c,30,Spiro-MeOTAD,Li-TFSI; TBP,DMF >> IPA,18.61
MA,,,,1,,,,Pb,,1,,I,,,3,,,25; 75 >> 135,15.0; 15.0 >> 15.0,SnO2-c,30,Spiro-MeOTAD,Li-TFSI; TBP,DMF >> IPA,17.6
MA,,,,1,,,,Pb,,1,,I,,,3,,,100,5,TiO2-c | TiO2-mp,20.0 | 300.0,Spiro-MeOTAD,Li-TFSI; TBP,DMF,14
MA,,,,1,,,,Pb,,1,,I,,,3,,,100,15,TiO2-c | TiO2-mp,20.0 | 300.0,Spiro-MeOTAD,Li-TFSI; TBP,DMF,14
MA,,,,1,,,,Pb,,1,,I,,,3,,,100,30,TiO2-c | TiO2-mp,20.0 | 300.0,Spiro-MeOTAD,Li-TFSI; TBP,DMF,17
MA,,,,1,,,,Pb,,1,,I,,,3,,,100,30,TiO2-c | TiO2-mp,20.0 | 300.0,Spiro-MeOTAD,Li-TFSI; TBP,DMF,17
MA,,,,1,,,,Pb,,1,,I,,,3,,,100,5,TiO2-c | TiO2-mp,20.0 | 300.0,Spiro-MeOTAD,Li-TFSI; TBP,DMF,16.8
MA,,,,1,,,,Pb,,1,,I,,,3,,,100,15,TiO2-c | TiO2-mp,20.0 | 300.0,Spiro-MeOTAD,Li-TFSI; TBP,DMF,16.2
MA,,,,1,,,,Pb,,1,,I,,,3,,,100,30,TiO2-c | TiO2-mp,20.0 | 300.0,Spiro-MeOTAD,Li-TFSI; TBP,DMF,14
MA,,,,1,,,,Pb,,1,,I,,,3,,,95,120,TiO2-c,70,SP-01,Li-TFSI; TBP,DMF,12.37
MA,,,,1,,,,Pb,,1,,I,,,3,,,95,120,TiO2-c,70,SP-02,Li-TFSI; TBP,DMF,6.45
MA,,,,1,,,,Pb,,1,,I,,,3,,,95,120,TiO2-c,70,SP-01,FK102; Li-TFSI; TBP,DMF,13.91
MA,,,,1,,,,Pb,,1,,I,,,3,,,95,120,TiO2-c,70,H101,Li-TFSI; TBP,DMF,11.59
MA,,,,1,,,,Pb,,1,,I,,,3,,,95,120,TiO2-c,70,Spiro-MeOTAD,Li-TFSI; TBP,DMF,12.95
MA,,,,1,,,,Pb,,1,,I,,,3,,,95,120,TiO2-c,70,Spiro-MeOTAD,FK102; Li-TFSI; TBP,DMF,14.67
MA,,,,1,,,,Pb,,1,,I,,,3,,,100,2,TiO2-c,90,Spiro-MeOTAD,Li-TFSI; TBP,DMF,11.8
MA,,,,1,,,,Pb,,1,,I,,,3,,,100,100,TiO2-c,90,Spiro-MeOTAD,Li-TFSI; TBP,DMF,11.4
MA,,,,1,,,,Pb,,1,,I,,,3,,,100,2,TiO2-c,90,Spiro-MeOTAD,Li-TFSI; TBP,DMF,9.8
MA,,,,1,,,,Pb,,1,,I,,,3,,,100,100,TiO2-c,90,Spiro-MeOTAD,Li-TFSI; TBP,DMF,10.2
MA,,,,1,,,,Pb,,1,,I,,,3,,,100,10,TiO2-c,30,Spiro-MeOTAD,Li-TFSI; TBP,DMSO; GBL,15
MA,,,,1,,,,Pb,,1,,I,,,3,,,100,10,TiO2-c,30,"2,4-spiro",Li-TFSI; TBP,DMSO; GBL,17.2
MA,,,,1,,,,Pb,,1,,I,,,3,,,100,10,TiO2-c,30,"3,4-spiro",Li-TFSI; TBP,DMSO; GBL,9.1
MA,,,,1,,,,Pb,,1,,I,,,3,,,100,10,SnO2-c,20,Spiro-MeOTAD,Li-TFSI; TBP,DMSO; GBL,7.3
MA,,,,1,,,,Pb,,1,,I,,,3,,,100,10,SnO2-c,20,Spiro-MeOTAD,Li-TFSI; TBP,DMSO; GBL,8.42
MA,,,,1,,,,Pb,,1,,I,,,3,,,100,10,SnO2-c,20,Spiro-MeOTAD,Li-TFSI; TBP,DMSO; GBL,9.04
MA,,,,1,,,,Pb,,1,,I,,,3,,,100,10,SnO2-c,20,Spiro-MeOTAD,Li-TFSI; TBP,DMSO; GBL,8.28
MA,,,,1,,,,Pb,,1,,I,,,3,,,100,10,SnO2-c,20,Spiro-MeOTAD,Li-TFSI; TBP,DMSO; GBL,6.64
MA,,,,1,,,,Pb,,1,,I,,,3,,,100,10,SnO2-c,20,Spiro-MeOTAD,Li-TFSI; TBP,DMSO; GBL,5.35
MA,,,,1,,,,Pb,,1,,I,,,3,,,100,10,SnO2-c,20,Spiro-MeOTAD,Li-TFSI; TBP,DMSO; GBL,4.01
MA,,,,1,,,,Pb,,1,,I,,,3,,,100,10,SnO2-c,20,Spiro-MeOTAD,Li-TFSI; TBP,DMSO; GBL,5.89
MA,,,,1,,,,Pb,,1,,I,,,3,,,100,10,SnO2-c,20,Spiro-MeOTAD,Li-TFSI; TBP,DMSO; GBL,2.38
MA,,,,1,,,,Pb,,1,,I,,,3,,,100,10,SnO2-c,20,Spiro-MeOTAD,Li-TFSI; TBP,DMSO; GBL,9.09
MA,,,,1,,,,Pb,,1,,I,,,3,,,100,10,SnO2-c,20,Spiro-MeOTAD,Li-TFSI; TBP,DMSO; GBL,8.83
MA,,,,1,,,,Pb,,1,,I,,,3,,,100,10,SnO2-c,20,Spiro-MeOTAD,Li-TFSI; TBP,DMSO; GBL,12.93
MA,,,,1,,,,Pb,,1,,I,,,3,,,100,10,SnO2-c,20,Spiro-MeOTAD,Li-TFSI; TBP,DMSO; GBL,12.69
MA,,,,1,,,,Pb,,1,,I,,,3,,,100,10,SnO2-c,20,Spiro-MeOTAD,Li-TFSI; TBP,DMSO; GBL,8.89
MA,,,,1,,,,Pb,,1,,I,,,3,,,100,10,SnO2-c,12,Spiro-MeOTAD,Li-TFSI; TBP,DMSO; GBL,8.87
MA,,,,1,,,,Pb,,1,,I,,,3,,,70.0 >> 70.0,30.0 >> 30.0,TiO2-c | TiO2-nanofibers,100,Spiro-MeOTAD,FK102; Li-TFSI; TBP,DMF >> IPA,9.82
MA,,,,1,,,,Pb,,1,,I,,,3,,,70.0 >> 70.0,30.0 >> 30.0,TiO2-c | TiO2-nanofibers,100.0 | 413.0,Spiro-MeOTAD,FK102; Li-TFSI; TBP,DMF >> IPA,3.32
MA,,,,1,,,,Pb,,1,,I,,,3,,,70.0 >> 70.0,30.0 >> 30.0,TiO2-c | TiO2-nanofibers,100.0 | 844.0,Spiro-MeOTAD,FK102; Li-TFSI; TBP,DMF >> IPA,2.49
MA,,,,1,,,,Pb,,1,,I,,,3,,,100,10,Nb2O5,13,Spiro-MeOTAD,Li-TFSI; TBP,DMF,13.3
MA,,,,1,,,,Pb,,1,,I,,,3,,,100,10,Nb2O5,13,Spiro-MeOTAD,Li-TFSI; TBP,DMF,14.78
MA,,,,1,,,,Pb,,1,,I,,,3,,,100,10,Nb2O5,23,Spiro-MeOTAD,Li-TFSI; TBP,DMF,11.42
MA,,,,1,,,,Pb,,1,,I,,,3,,,100,10,Nb2O5,23,Spiro-MeOTAD,Li-TFSI; TBP,DMF,12.89
MA,,,,1,,,,Pb,,1,,I,,,3,,,100,10,Nb2O5,34,Spiro-MeOTAD,Li-TFSI; TBP,DMF,11.4
MA,,,,1,,,,Pb,,1,,I,,,3,,,100,10,Nb2O5,34,Spiro-MeOTAD,Li-TFSI; TBP,DMF,12.57
MA,,,,1,,,,Pb,,1,,I,,,3,,,100,15,TiO2-c | TiO2-mp,50.0 | 150.0,Spiro-MeOTAD,FK102; Li-TFSI; TBP,DMF; DMSO,17.3
MA,,,,1,,,,Pb,,1,,I,,,3,,,100.0 >> 100.0,15.0 >> 4.0,TiO2-c | TiO2-mp,50.0 | 150.0,Spiro-MeOTAD,FK102; Li-TFSI; TBP,DMF; DMSO >> IPA,14.4
MA,,,,1,,,,Pb,,1,,I,,,3,,,100; 300 >> 100,15.0; 0.05 >> 4.0,TiO2-c | TiO2-mp,50.0 | 150.0,Spiro-MeOTAD,FK102; Li-TFSI; TBP,DMF; DMSO >> IPA,16.8
MA,,,,1,,,,Pb,,1,,I,,,3,,,100; 300 >> 100,15.0; 0.08 >> 4.0,TiO2-c | TiO2-mp,50.0 | 150.0,Spiro-MeOTAD,FK102; Li-TFSI; TBP,DMF; DMSO >> IPA,18
MA,,,,1,,,,Pb,,1,,I,,,3,,,100; 300 >> 100,15.0; 0.17 >> 4.0,TiO2-c | TiO2-mp,50.0 | 150.0,Spiro-MeOTAD,FK102; Li-TFSI; TBP,DMF; DMSO >> IPA,14.5
MA,,,,1,,,,Pb,,1,,I,,,3,,,100,15,TiO2-c | TiO2-mp,50.0 | 150.0,Spiro-MeOTAD,FK102; Li-TFSI; TBP,DMF; DMSO,16.2
MA,,,,1,,,,Pb,,1,,I,,,3,,,100 >> 100,15.0 >> 4.0,TiO2-c | TiO2-mp,50.0 | 150.0,Spiro-MeOTAD,FK102; Li-TFSI; TBP,DMF; DMSO >> IPA,13.8
MA,,,,1,,,,Pb,,1,,I,,,3,,,100; 300 >> 100,15.0; 0.05 >> 4.0,TiO2-c | TiO2-mp,50.0 | 150.0,Spiro-MeOTAD,FK102; Li-TFSI; TBP,DMF; DMSO >> IPA,14.6
MA,,,,1,,,,Pb,,1,,I,,,3,,,100; 300 >> 100,15.0; 0.08 >> 4.0,TiO2-c | TiO2-mp,50.0 | 150.0,Spiro-MeOTAD,FK102; Li-TFSI; TBP,DMF; DMSO >> IPA,15.8
MA,,,,1,,,,Pb,,1,,I,,,3,,,100; 300 >> 100,15.0; 0.17 >> 4.0,TiO2-c | TiO2-mp,50.0 | 150.0,Spiro-MeOTAD,FK102; Li-TFSI; TBP,DMF; DMSO >> IPA,13
MA,,,,1,,,,Pb,,1,,I,,,3,,,100,30,TiO2-c | TiO2-mp,30.0 | 150.0,Spiro-MeOTAD,Li-TFSI; TBP,DMF,13.26
MA,,,,1,,,,Pb,,1,,I,,,3,,,100,30,TiO2-c | TiO2-mp,30.0 | 150.0,Spiro-MeOTAD,Li-TFSI; TBP,DMF,18.34
MA,,,,1,,,,Pb,,1,,I,,,3,,,100,30,TiO2-c | TiO2-mp,30.0 | 150.0,Spiro-MeOTAD,Li-TFSI; TBP,DMF,10.7
MA,,,,1,,,,Pb,,1,,I,,,3,,,100,30,TiO2-c | TiO2-mp,30.0 | 150.0,Spiro-MeOTAD,Li-TFSI; TBP,DMF,17.5
MA,,,,1,,,,Pb,,1,,I,,,3,,,100,10,ZnO-c | TiO2-mp,30,Spiro-MeOTAD,Li-TFSI; TBP,DMF; DMSO,16.01
MA,,,,1,,,,Pb,,1,,I,,,3,,,100,10,ZnO-c | TiO2-mp,30.0 | nan,Spiro-MeOTAD,Li-TFSI; TBP,DMF; DMSO,17
MA,,,,1,,,,Pb,,1,,I,,,3,,,100,10,ZnO-c | TiO2-mp,30.0 | nan,Spiro-MeOTAD,Li-TFSI; TBP,DMF; DMSO,18.6
MA,,,,1,,,,Pb,,1,,I,,,3,,,100,10,ZnO-c | TiO2-mp,30.0 | nan,Spiro-MeOTAD,Li-TFSI; TBP,DMF; DMSO,18.03
MA,,,,1,,,,Pb,,1,,I,,,3,,,100,10,ZnO-c | TiO2-mp,30,Spiro-MeOTAD,Li-TFSI; TBP,DMF; DMSO,15.5
MA,,,,1,,,,Pb,,1,,I,,,3,,,100,10,ZnO-c | TiO2-mp,30.0 | nan,Spiro-MeOTAD,Li-TFSI; TBP,DMF; DMSO,16.4
MA,,,,1,,,,Pb,,1,,I,,,3,,,100,10,ZnO-c | TiO2-mp,30.0 | nan,Spiro-MeOTAD,Li-TFSI; TBP,DMF; DMSO,19
MA,,,,1,,,,Pb,,1,,I,,,3,,,100,10,ZnO-c | TiO2-mp,30.0 | nan,Spiro-MeOTAD,Li-TFSI; TBP,DMF; DMSO,17.2
MA,,,,1,,,,Pb,,1,,I,,,3,,,40; 55; 75; 100,5.0; 5.0; 5.0; 30.0,TiO2-c | TiO2-mp,20.0 | 100.0,Spiro-MeOTAD,FK209; Li-TFSI; TBP,DMF; DMSO,19.2
MA,,,,1,,,,Pb,,1,,I,,,3,,,40; 55; 75; 100,5.0; 5.0; 5.0; 30.0,TiO2-c | TiO2-mp,20.0 | 100.0,Spiro-MeOTAD,FK209; Li-TFSI; TBP,DMF; DMSO,19.1
MA,,,,1,,,,Pb,,1,,I,,,3,,,40; 55; 75; 100,5.0; 5.0; 5.0; 30.0,TiO2-c | TiO2-mp,20.0 | 100.0,Spiro-MeOTAD,FK209; Li-TFSI; TBP,DMF; DMSO,19.1
MA,,,,1,,,,Pb,,1,,I,,,3,,,40; 55; 75; 100,5.0; 5.0; 5.0; 30.0,TiO2-c | TiO2-mp,20.0 | 100.0,Spiro-MeOTAD,FK209; Li-TFSI; TBP,DMF; DMSO,18.4
MA,,,,1,,,,Pb,,1,,I,,,3,,,100,30,TiO2-c | TiO2-mp,5.0 | 150.0,Spiro-MeOTAD,FK209; Li-TFSI; TBP,DMF >> IPA,7.4
MA,,,,1,,,,Pb,,1,,I,,,3,,,100,30,TiO2-c | TiO2-mp,10.0 | 150.0,Spiro-MeOTAD,FK209; Li-TFSI; TBP,DMF >> IPA,7.5
MA,,,,1,,,,Pb,,1,,I,,,3,,,100,30,TiO2-c | TiO2-mp,16.0 | 150.0,Spiro-MeOTAD,FK209; Li-TFSI; TBP,DMF >> IPA,7.8
MA,,,,1,,,,Pb,,1,,I,,,3,,,100,30,TiO2-c | TiO2-mp,31.0 | 150.0,Spiro-MeOTAD,FK209; Li-TFSI; TBP,DMF >> IPA,8.2
MA,,,,1,,,,Pb,,1,,I,,,3,,,100,30,TiO2-c | TiO2-mp,48.0 | 150.0,Spiro-MeOTAD,FK209; Li-TFSI; TBP,DMF >> IPA,8
MA,,,,1,,,,Pb,,1,,I,,,3,,,100,60,TiO2-c | TiO2-mp,nan | 150.0,Spiro-MeOTAD,FK209; Li-TFSI; TBP,DMSO,14.86
MA,,,,1,,,,Pb,,1,,Br,,,3,,,100,60,TiO2-c | TiO2-mp,nan | 150.0,Spiro-MeOTAD,FK209; Li-TFSI; TBP,DMF; DMSO,4.7
MA,,,,1,,,,Pb,,1,,I,,,3,,,70.0 >> 90.0,2.0 >> 0.17,TiO2-c | TiO2-mp,nan | 300.0,Spiro-MeOTAD,Li-TFSI; TBP,DMF >> IPA,9.7
MA,,,,1,,,,Pb,,1,,I,,,3,,,70.0 >> 90.0,2.0 >> 0.17,TiO2-c | TiO2-mp,nan | 300.0,Spiro-MeOTAD,Li-TFSI; TBP,DMSO >> IPA,11
MA,,,,1,,,,Pb,,1,,I,,,3,,,70.0 >> 90.0,2.0 >> 0.17,TiO2-c | TiO2-mp,nan | 300.0,Spiro-MeOTAD,Li-TFSI; TBP,DMF >> IPA,13.2
MA,,,,1,,,,Pb,,1,,I,,,3,,,100.0; 100,10.0; 15.0,SnO2-c | IDTT2FPDI,nan | 8.0,PTAA,F4-TCNQ,DMF; DMSO,17.3
MA,,,,1,,,,Pb,,1,,I,,,3,,,100.0; 100,10.0; 15.0,IDTT2FPDI,8.0 | nan,PTAA,F4-TCNQ,DMF; DMSO,16.1
MA,,,,1,,,,Pb,,1,,I,,,3,,,100,45,TiO2-c,50,Spiro-MeOTAD,Li-TFSI,DMF,8.5
MA,,,,1,,,,Pb,,1,,I,,,3,,,100,45,TiO2-c,50,Spiro-MeOTAD,Li-TFSI,DMF,10.9
MA,,,,1,,,,Pb,,1,,I,,,3,,,100,10,TiO2-c,30,Spiro-MeOTAD,Li-TFSI; TBP,DMSO; GBL,20.8
MA,,,,1,,,,Pb,,1,,I,,,3,,,100,10,TiO2-c,30,Spiro-MeOTAD,Li-TFSI; TBP,DMSO; GBL,18.1
MA,,,,1,,,,Pb,,1,,I,,,3,,,90.0 >> 120.0,3.0 >> 30.0,TiO2-c,30,Spiro-MeOTAD,Li-TFSI; TBP,DMF >> IPA,0.00875
MA,,,,1,,,,Pb,,1,,I,,,3,,,90.0 >> 120.0,3.0 >> 30.0,TiO2-c,30,Spiro-MeOTAD,Li-TFSI; TBP,DMF >> IPA,5
MA,,,,1,,,,Pb,,1,,I,,,3,,,90.0 >> 120.0,3.0 >> 30.0,TiO2-c,30,Spiro-MeOTAD,Li-TFSI; TBP,DMF >> IPA,7
MA,,,,1,,,,Pb,,1,,I,,,3,,,90.0 >> 120.0,3.0 >> 30.0,TiO2-c,30,Spiro-MeOTAD,Li-TFSI; TBP,DMF >> IPA,7.8
MA,,,,1,,,,Pb,,1,,I,,,3,,,90.0 >> 120.0,3.0 >> 30.0,TiO2-c,30,Spiro-MeOTAD,Li-TFSI; TBP,DMF >> IPA,9.2
MA,,,,1,,,,Pb,,1,,I,,,3,,,90.0 >> 120.0,3.0 >> 30.0,TiO2-c,30,Spiro-MeOTAD,Li-TFSI; TBP,DMF >> IPA,0
MA,,,,1,,,,Pb,,1,,I,,,3,,,90.0 >> 120.0,3.0 >> 30.0,TiO2-c,30,Spiro-MeOTAD,Li-TFSI; TBP,DMF >> IPA,3.2
MA,,,,1,,,,Pb,,1,,I,,,3,,,90.0 >> 120.0,3.0 >> 30.0,TiO2-c,30,Spiro-MeOTAD,Li-TFSI; TBP,DMF >> IPA,5.7
MA,,,,1,,,,Pb,,1,,I,,,3,,,90.0 >> 120.0,3.0 >> 30.0,TiO2-c,30,Spiro-MeOTAD,Li-TFSI; TBP,DMF >> IPA,7.5
MA,,,,1,,,,Pb,,1,,I,,,3,,,90.0 >> 120.0,3.0 >> 30.0,TiO2-c,30,Spiro-MeOTAD,Li-TFSI; TBP,DMF >> IPA,10.5
MA,,,,1,,,,Pb,,1,,I,,,3,,,90.0 >> 120.0,3.0 >> 30.0,TiO2-c,30,Spiro-MeOTAD,Li-TFSI; TBP,DMF >> IPA,0
MA,,,,1,,,,Pb,,1,,I,,,3,,,90.0 >> 120.0,3.0 >> 30.0,TiO2-c,30,Spiro-MeOTAD,Li-TFSI; TBP,DMF >> IPA,12.7
MA,,,,1,,,,Pb,,1,,I,,,3,,,130,60,SrTiO3 | Graphene; Al2O3-mp,nan | 660.0,Spiro-MeOTAD,Li-TFSI; TBP,DMF,15.37
MA,,,,1,,,,Pb,,1,,I,,,3,,,130,60,SrTiO3 | Graphene; Al2O3-mp,nan | 604.0,Spiro-MeOTAD,Li-TFSI; TBP,DMF,17.21
MA,,,,1,,,,Pb,,1,,I,,,3,,,130,60,SrTiO3 | Graphene; Al2O3-mp,nan | 548.0,Spiro-MeOTAD,Li-TFSI; TBP,DMF,15.68
MA,,,,1,,,,Pb,,1,,I,,,3,,,130,60,SrTiO3 | Graphene; Al2O3-mp,nan | 480.0,Spiro-MeOTAD,Li-TFSI; TBP,DMF,13.34
MA,,,,1,,,,Pb,,1,,I,,,3,,,130,60,SrTiO3 | Graphene; Al2O3-mp,nan | 660.0,Spiro-MeOTAD,Li-TFSI; TBP,DMF,19.38
MA,,,,1,,,,Pb,,1,,I,,,3,,,130,60,SrTiO3 | Graphene; Al2O3-mp,nan | 660.0,Spiro-MeOTAD,Li-TFSI; TBP,DMF,20.58
MA,,,,1,,,,Pb,,1,,Br,,,3,,,100,2,TiO2-c,50,P3HT,Li-TFSI; TBP,DMF,7.3
MA,,,,1,,,,Pb,,1,,I,,,3,,,100,30,PEI | PCBM-60,nan | 45.0,PTAA,Li-TFSI; TBP,DMSO; GBL,14.4
MA,,,,1,,,,Pb,,1,,I,,,3,,,100,30,PEI | PCBM-60,nan | 55.0,PTAA,Li-TFSI; TBP,DMSO; GBL,13.3
MA,,,,1,,,,Pb,,1,,I,,,3,,,100,30,PEI | PCBM-60,nan | 80.0,PTAA,Li-TFSI; TBP,DMSO; GBL,11.5
MA,,,,1,,,,Pb,,1,,I,,,3,,,100,30,PEI | PCBM-60,nan | 100.0,PTAA,Li-TFSI; TBP,DMSO; GBL,9.8
MA,,,,1,,,,Pb,,1,,I,,,3,,,100,30,PEI | PCBM-60,nan | 55.0,PTAA,Li-TFSI; TBP,DMSO; GBL,15.3
MA,,,,1,,,,Pb,,1,,I,,,3,,,100,30,PEI | PCBM-60,nan | 50.0,PTAA,Li-TFSI; TBP,DMSO; GBL,11.1
MA,,,,1,,,,Pb,,1,,I,,,3,,,100,2,TiO2-c | PCBM-60,30.0 | 40.0,Spiro-MeOTAD,Li-TFSI; TBP,DMF; DMSO,9.57
MA,,,,1,,,,Pb,,1,,I,,,3,,,100,2,TiO2-c | PCBM-60,30.0 | 40.0,Spiro-MeOTAD,Li-TFSI; TBP,DMF; DMSO,6.07
MA,,,,1,,,,Pb,,1,,I,,,3,,,100,2,TiO2-c,30,Spiro-MeOTAD,Li-TFSI; TBP,DMF; DMSO,16.03
MA,,,,1,,,,Pb,,1,,I,,,3,,,100,2,TiO2-c,30,Spiro-MeOTAD,Li-TFSI; TBP,DMF; DMSO,14.39
MA,,,,1,,,,Pb,,1,,I,,,3,,,75.0 >> 75.0,20.0 >> 45.0,TiO2-c | SnO2-np,80.0 | 22.0,Spiro-MeOTAD,Li-TFSI; TBP,DMF >> IPA,2.19
MA,,,,1,,,,Pb,,1,,I,,,3,,,75.0 >> 75.0,20.0 >> 45.0,TiO2-c | SnO2-np,80.0 | 40.0,Spiro-MeOTAD,Li-TFSI; TBP,DMF >> IPA,0.16
MA,,,,1,,,,Pb,,1,,I,,,3,,,75.0 >> 75.0,20.0 >> 45.0,TiO2-c | SnO2-np,80.0 | 60.0,Spiro-MeOTAD,Li-TFSI; TBP,DMF >> IPA,0.04
MA,,,,1,,,,Pb,,1,,I,,,3,,,65; 100,1.0; 2.0,TiO2-c,128,Spiro-MeOTAD,Li-TFSI; TBP,DMF; DMSO,6.73
MA,,,,1,,,,Pb,,1,,I,,,3,,,65; 100,1.0; 2.0,TiO2-c,128,Spiro-MeOTAD,Li-TFSI; TBP,DMF; DMSO,7.43
MA,,,,1,,,,Pb,,1,,I,,,3,,,65; 100,1.0; 2.0,TiO2-c,128,Spiro-MeOTAD,Li-TFSI; TBP,DMF; DMSO,11.43
MA,,,,1,,,,Pb,,1,,I,,,3,,,65; 100,1.0; 2.0,TiO2-c,128,Spiro-MeOTAD,Li-TFSI; TBP,DMF; DMSO,11.95
MA,,,,1,,,,Pb,,1,,I,,,3,,,65; 100,1.0; 2.0,TiO2-c,128,Spiro-MeOTAD,Li-TFSI; TBP,DMF; DMSO,14.04
MA,,,,1,,,,Pb,,1,,I,,,3,,,65; 100,1.0; 2.0,TiO2-c,128,Spiro-MeOTAD,Li-TFSI; TBP,DMF; DMSO,16.55
MA,,,,1,,,,Pb,,1,,I,,,3,,,65; 100,1.0; 2.0,TiO2-c,128,Spiro-MeOTAD,Li-TFSI; TBP,DMF; DMSO,14.34
MA,,,,1,,,,Pb,,1,,I,,,3,,,65; 100,2.0; 5.0,SnO2-c | C60-SAM,7.0 | nan,Spiro-MeOTAD,Li-TFSI; TBP,DMF; DMSO,14.61
MA,,,,1,,,,Pb,,1,,I,,,3,,,65; 100,2.0; 5.0,SnO2-c | C60-SAM,12.0 | nan,Spiro-MeOTAD,Li-TFSI; TBP,DMF; DMSO,16.3
MA,,,,1,,,,Pb,,1,,I,,,3,,,65; 100,2.0; 5.0,SnO2-c | C60-SAM,17.0 | nan,Spiro-MeOTAD,Li-TFSI; TBP,DMF; DMSO,17.43
MA,,,,1,,,,Pb,,1,,I,,,3,,,65; 100,2.0; 5.0,SnO2-c | C60-SAM,22.0 | nan,Spiro-MeOTAD,Li-TFSI; TBP,DMF; DMSO,17.73
MA,,,,1,,,,Pb,,1,,I,,,3,,,65; 100,2.0; 5.0,SnO2-c | C60-SAM,27.0 | nan,Spiro-MeOTAD,Li-TFSI; TBP,DMF; DMSO,16.87
MA,,,,1,,,,Pb,,1,,I,,,3,,,65; 100,2.0; 5.0,SnO2-c | C60-SAM,32.0 | nan,Spiro-MeOTAD,Li-TFSI; TBP,DMF; DMSO,15.96
MA,,,,1,,,,Pb,,1,,I,,,3,,,65; 100,2.0; 5.0,SnO2-c | C60-SAM,22.0 | nan,Spiro-MeOTAD,Li-TFSI; TBP,DMF; DMSO,15.15
MA,,,,1,,,,Pb,,1,,I,,,3,,,65; 100,2.0; 5.0,SnO2-c | C60-SAM,22.0 | nan,Spiro-MeOTAD,Li-TFSI; TBP,DMF; DMSO,16.71
MA,,,,1,,,,Pb,,1,,I,,,3,,,65; 100,2.0; 5.0,SnO2-c | C60-SAM,22.0 | nan,Spiro-MeOTAD,Li-TFSI; TBP,DMF; DMSO,18.21
MA,,,,1,,,,Pb,,1,,I,,,3,,,65; 100,2.0; 5.0,SnO2-c | C60-SAM,22.0 | nan,Spiro-MeOTAD,Li-TFSI; TBP,DMF; DMSO,17.64
MA,,,,1,,,,Pb,,1,,I,,,3,,,65; 100,2.0; 5.0,SnO2-c | C60-SAM,22.0 | nan,Spiro-MeOTAD,Li-TFSI; TBP,DMF; DMSO,16.28
MA,,,,1,,,,Pb,,1,,I,,,3,,,65; 100,2.0; 5.0,SnO2-c | C60-SAM,22.0 | nan,Spiro-MeOTAD,Li-TFSI; TBP,DMF; DMSO,16.5
MA,,,,1,,,,Pb,,1,,I,,,3,,,65; 100,2.0; 5.0,SnO2-c | C60-SAM,22.0 | nan,Spiro-MeOTAD,Li-TFSI; TBP,DMF; DMSO,16.56
MA,,,,1,,,,Pb,,1,,I,,,3,,,65; 100,2.0; 5.0,SnO2-c | C60-SAM,22.0 | nan,Spiro-MeOTAD,Li-TFSI; TBP,DMF; DMSO,16.44
MA,,,,1,,,,Pb,,1,,I,,,3,,,65; 100,2.0; 5.0,SnO2-c | C60-SAM,22.0 | nan,Spiro-MeOTAD,Li-TFSI; TBP,DMF; DMSO,16.01
MA,,,,1,,,,Pb,,1,,I,,,3,,,65; 100,2.0; 5.0,SnO2-c | C60-SAM,22.0 | nan,Spiro-MeOTAD,Li-TFSI; TBP,DMF; DMSO,15.57
MA,,,,1,,,,Pb,,1,,I,,,3,,,100,2,TiO2-c | TiO2-mp,50.0 | nan,Spiro-MeOTAD,Li-TFSI; TBP,DMF; DMSO,16.81
MA,,,,1,,,,Pb,,1,,I,,,3,,,100,2,TiO2-c | TiO2-mp,50.0 | nan,TPA-BP-TPA,Li-TFSI; TBP,DMF; DMSO,13.27
MA,,,,1,,,,Pb,,1,,I,,,3,,,100,2,TiO2-c | TiO2-mp,50.0 | nan,TPA-BPV-TPA,Li-TFSI; TBP,DMF; DMSO,16.42
MA,,,,1,,,,Pb,,1,,I,,,3,,,95; 120,90.0; 10.0,TiO2-c,11,Spiro-MeOTAD,Li-TFSI; TBP,DMF,0.7
MA,,,,1,,,,Pb,,1,,I,,,3,,,95; 120,90.0; 10.0,TiO2-c,11,Spiro-MeOTAD,Li-TFSI; TBP,DMF,0.8
MA,,,,1,,,,Pb,,1,,I,,,3,,,95; 120,90.0; 10.0,TiO2-c | TiO2-mp,11.0 | nan,Spiro-MeOTAD,Li-TFSI; TBP,DMF,7.1
MA,,,,1,,,,Pb,,1,,I,,,3,,,95; 120,90.0; 10.0,TiO2-c | TiO2-mp,11.0 | nan,Spiro-MeOTAD,Li-TFSI; TBP,DMF,7.4
MA,,,,1,,,,Pb,,1,,I,,,3,,,95; 120,90.0; 10.0,TiO2-c | TiO2-mp,11.0 | nan,Spiro-MeOTAD,Li-TFSI; TBP,DMF,6.2
MA,,,,1,,,,Pb,,1,,I,,,3,,,95; 120,90.0; 10.0,TiO2-c | TiO2-mp,11.0 | nan,Spiro-MeOTAD,Li-TFSI; TBP,DMF,8.4
MA,,,,1,,,,Pb,,1,,I,,,3,,,100,3,TiO2-c | TiO2-mp,nan | 150.0,Spiro-MeOTAD,FK209,DMF; DMSO,14.76
MA,,,,1,,,,Pb,,1,,I,,,3,,,100,3,TiO2-c | TiO2-mp,nan | 150.0,Spiro-MeOTAD,FK209,DMF; DMSO,15.6
MA,,,,1,,,,Pb,,1,,I,,,3,,,100,3,TiO2-c | TiO2-mp,nan | 150.0,Spiro-MeOTAD,FK209,DMF; DMSO,16.75
MA,,,,1,,,,Pb,,1,,I,,,3,,,100,3,TiO2-c | TiO2-mp,nan | 150.0,Spiro-MeOTAD,FK209,DMF; DMSO,18.62
MA,,,,1,,,,Pb,,1,,I,,,3,,,100,3,TiO2-c | TiO2-mp,nan | 150.0,Spiro-MeOTAD,FK209,DMF; DMSO,18.82
MA,,,,1,,,,Pb,,1,,I,,,3,,,100,3,TiO2-c | TiO2-mp,nan | 150.0,Spiro-MeOTAD,FK209,DMF; DMSO,17.05
MA,,,,1,,,,Pb,,1,,I,,,3,,,100,2,TiO2-c,50,p-DTS(FBTTh2)2,DIO,DMF,17.7
MA,,,,1,,,,Pb,,1,,I,,,3,,,100,2,TiO2-c,50,p-DTS(FBTTh2)2,DIO; PCDTBT,DMF,18
MA,,,,1,,,,Pb,,1,,I,,,3,,,100,2,TiO2-c,50,p-DTS(FBTTh2)2,PCBTBT,DMF,17.8
MA,,,,1,,,,Pb,,1,,I,,,3,,,100,15,TiO2-c | TiO2-mp,nan | 2000.0,Spiro-MeOTAD,Li-TFSI; TBP,GBL,11.6
MA,,,,1,,,,Pb,,1,,I,,,3,,,100,15,TiO2-c | TiO2-mp,nan | 2000.0,Spiro-MeOTAD,Li-TFSI; TBP,GBL,11.7
MA,,,,1,,,,Pb,,1,,I,,,3,,,100,15,TiO2-c | TiO2-mp,nan | 2000.0,Spiro-MeOTAD,Li-TFSI; TBP,GBL,12.1
MA,,,,1,,,,Pb,,1,,I,,,3,,,100,15,TiO2-c | TiO2-mp,nan | 2000.0,Spiro-MeOTAD,Li-TFSI; TBP,GBL,12.6
MA,,,,1,,,,Pb,,1,,I,,,3,,,100,15,TiO2-c | TiO2-mp,nan | 2000.0,Spiro-MeOTAD,Li-TFSI; TBP,GBL,13.1
MA,,,,1,,,,Pb,,1,,I,,,3,,,80,10,C60 | BCP,40.0 | 8.0,PEDOT:PSS,NH3,DMF,15.2
MA,,,,1,,,,Pb,,1,,I,,,3,,,80,10,C60 | BCP,40.0 | 8.0,PEDOT:PSS,NH3,DMF,15.1
MA,,,,1,,,,Pb,,1,,I,,,3,,,80,10,C60 | BCP,40.0 | 8.0,PEDOT:PSS,NH3,DMF,15.5
MA,,,,1,,,,Pb,,1,,I,,,3,,,80,10,C60 | BCP,40.0 | 8.0,PEDOT:PSS,NH3,DMF,15.2
MA,,,,1,,,,Pb,,1,,I,,,3,,,80,10,C60 | BCP,40.0 | 8.0,PEDOT:PSS,NH3,DMF,14.8
MA,,,,1,,,,Pb,,1,,I,,,3,,,80,10,C60 | BCP,40.0 | 8.0,PEDOT:PSS,NH3,DMF,14.6
MA,,,,1,,,,Pb,,1,,I,,,3,,,80,10,C60 | BCP,40.0 | 8.0,PEDOT:PSS,NH3,DMF,14
MA,,,,1,,,,Pb,,1,,I,,,3,,,80,10,C60 | BCP,40.0 | 8.0,PEDOT:PSS,NH3,DMF,13.8
MA,,,,1,,,,Pb,,1,,I,,,3,,,100,180,ZnO-c | ZnMgO-c | ZnO-nw | PCBM-60,40.0 | 20.0 | nan | 90.0,PEDOT:PSS,C3-SAM,DMF,14.7
MA,,,,1,,,,Pb,,1,,Br, I,,0.5,2.5,,100,15,PCBM-70 | BCP,40,PEDOT:PSS,MoS2,DMF,13.7
MA,,,,1,,,,Pb,,1,,Br, I,,0.5,2.5,,100,15,PCBM-70 | BCP,40,PEDOT:PSS,MoS2,DMF,14.2
MA,,,,1,,,,Pb,,1,,Br, I,,0.5,2.5,,100,15,PCBM-70 | BCP,40,PEDOT:PSS,MoS2,DMF,12.5
MA,,,,1,,,,Pb,,1,,I,,,3,,,90,60,TiO2-c | TiO2-mp,30.0 | 150.0,Spiro-MeOTAD,FK209; Li-TFSI,DMSO,16.1
MA,,,,1,,,,Pb,,1,,I,,,3,,,90,60,TiO2-c | TiO2-mp,30.0 | 150.0,Spiro-MeOTAD,FK209; Li-TFSI,DMSO,12.1
MA,,,,1,,,,Pb,,1,,I,,,3,,,100,10,Fe2O3-c,40,Spiro-MeOTAD,Li-TFSI; TBP,DMF; DMSO,11.84
MA,,,,1,,,,Pb,,1,,I,,,3,,,100,10,TiO2-c,40,Spiro-MeOTAD,Li-TFSI; TBP,DMF; DMSO,14.04
MA,,,,1,,,,Pb,,1,,I,,,3,,,100,10,TiO2-c,40,Spiro-MeOTAD,Li-TFSI; TBP,DMF; DMSO,14.7
MA,,,,1,,,,Pb,,1,,I,,,3,,,100,10,TiO2-c,40,Spiro-MeOTAD,Li-TFSI; TBP,DMF; DMSO,13.75
MA,,,,1,,,,Pb,,1,,I,,,3,,,100,10,TiO2-c | PCBM-60,40,Spiro-MeOTAD,Li-TFSI; TBP,DMF; DMSO,13
MA,,,,1,,,,Pb,,1,,I,,,3,,,100,10,TiO2-c,40,Spiro-MeOTAD,Li-TFSI; TBP,DMF; DMSO,11.05
MA,,,,1,,,,Pb,,1,,I,,,3,,,100,0,TiO2-c,50,Spiro-MeOTAD,Li-TFSI; SpiroTFSI2; TBP,DMF,0.01
MA,,,,1,,,,Pb,,1,,I,,,3,,,100,20,TiO2-c,50,Spiro-MeOTAD,Li-TFSI; SpiroTFSI2; TBP,DMF,0.3
MA,,,,1,,,,Pb,,1,,I,,,3,,,100,40,TiO2-c,50,Spiro-MeOTAD,Li-TFSI; SpiroTFSI2; TBP,DMF,4.49
MA,,,,1,,,,Pb,,1,,I,,,3,,,100,60,TiO2-c,50,Spiro-MeOTAD,Li-TFSI; SpiroTFSI2; TBP,DMF,4.54
MA,,,,1,,,,Pb,,1,,I,,,3,,,90,60,TiO2-c,100,Spiro-MeOTAD,Li-TFSI; TBP,none,1.4
MA,,,,1,,,,Pb,,1,,I,,,3,,,100,10,TiO2-c | TiO2-mp,30.0 | 200.0,Spiro-MeOTAD,Li-TFSI; TBP,DMF,7.4
MA,,,,1,,,,Pb,,1,,I,,,3,,,100,10,TiO2-c | TiO2-mp,30.0 | 200.0,Spiro-MeOTAD,Li-TFSI; TBP,DMSO; GBL,4.3
MA,,,,1,,,,Pb,,1,,I,,,3,,,100,30,TiO2-c | TiO2-mp,50.0 | 250.0,P3HT,Li-TFSI; TBP,DMF,1.9
MA,,,,1,,,,Pb,,1,,I,,,3,,,100,30,TiO2-c | TiO2-mp,50.0 | 250.0,Spiro-MeOTAD,Li-TFSI; TBP,DMF,5.19
MA,,,,1,,,,Pb,,1,,I,,,3,,,105,90,TiO2-c | TiO2-mp,8.0 | nan,Spiro-MeOTAD,Li-TFSI; TBP,DMF,12.4
MA,,,,1,,,,Pb,,1,,I,,,3,,,105,90,TiO2-c | TiO2-mp,4.0 | nan,Spiro-MeOTAD,Li-TFSI; TBP,DMF,11.6
MA,,,,1,,,,Pb,,1,,I,,,3,,,105,90,TiO2-c | TiO2-mp,8.0 | nan,Spiro-MeOTAD,Li-TFSI; TBP,DMF,13.8
MA,,,,1,,,,Pb,,1,,I,,,3,,,105,90,TiO2-c | TiO2-mp,8,Spiro-MeOTAD,Li-TFSI; TBP,DMF,0.3
MA,,,,1,,,,Pb,,1,,I,,,3,,,100,10,TiO2-c | TiO2-mp,50,Spiro-MeOTAD,Li-TFSI; TBP,DMF,14.08
MA,,,,1,,,,Pb,,1,,I,,,3,,,100,10,TiO2-c | TiO2-mp,50,Spiro-MeOTAD,Li-TFSI; TBP,DMF,12.62
MA,,,,1,,,,Pb,,1,,I,,,3,,,100,10,TiO2-c | TiO2-mp,50,Spiro-MeOTAD,Li-TFSI; TBP,DMF,15.01
MA,,,,1,,,,Pb,,1,,I,,,3,,,100,10,TiO2-c | TiO2-mp,50,Spiro-MeOTAD,Li-TFSI; TBP,DMF,16.72
MA,,,,1,,,,Pb,,1,,I,,,3,,,100,10,TiO2-c | TiO2-mp,50,Spiro-MeOTAD,Li-TFSI; TBP,DMF,13.23
MA,,,,1,,,,Pb,,1,,I,,,3,,,70.0 >> 100.0,1.0 >> 15.0,TiO2-c | PCBM-60,50.0 | 16.0,Spiro-MeOTAD,Li-TFSI; TBP,DMF; DMSO >> IPA,19.41
MA,,,,1,,,,Pb,,1,,I,,,3,,,70.0 >> 100.0,1.0 >> 15.0,TiO2-c | PCBM-60,50.0 | 16.0,Spiro-MeOTAD,Li-TFSI; TBP,DMF >> IPA,11.52
MA,,,,1,,,,Pb,,1,,I,,,3,,,70.0 >> 100.0,1.0 >> 15.0,TiO2-c | PCBM-60,50.0 | 16.0,Spiro-MeOTAD,Li-TFSI; TBP,DMF; DMSO >> IPA,11.9
MA,,,,1,,,,Pb,,1,,I,,,3,,,70.0 >> 100.0,1.0 >> 15.0,TiO2-c | PCBM-60,50.0 | 16.0,Spiro-MeOTAD,Li-TFSI; TBP,DMF; DMSO >> IPA,16.22
MA,,,,1,,,,Pb,,1,,I,,,3,,,70.0 >> 100.0,1.0 >> 15.0,TiO2-c | PCBM-60,50.0 | 16.0,Spiro-MeOTAD,Li-TFSI; TBP,DMF; DMSO >> IPA,8.34
MA,,,,1,,,,Pb,,1,,I,,,3,,,70.0 >> 100.0,1.0 >> 15.0,TiO2-c | PCBM-60,50.0 | 16.0,Spiro-MeOTAD,Li-TFSI; TBP,DMF; DMSO >> IPA,1.59
MA,,,,1,,,,Pb,,1,,I,,,3,,,100.0 >> 55.0,10.0 >> 5.0,C60,7.5,Spiro-MeOTAD,Li-TFSI; TBP,DMF >> IPA,15.14
MA,,,,1,,,,Pb,,1,,I,,,3,,,100.0 >> 55.0,10.0 >> 5.0,C60,2.5,Spiro-MeOTAD,Li-TFSI; TBP,DMF >> IPA,12.77
MA,,,,1,,,,Pb,,1,,I,,,3,,,100.0 >> 55.0,10.0 >> 5.0,C60,5,Spiro-MeOTAD,Li-TFSI; TBP,DMF >> IPA,14.11
MA,,,,1,,,,Pb,,1,,I,,,3,,,100.0 >> 55.0,10.0 >> 5.0,C60,7.5,Spiro-MeOTAD,Li-TFSI; TBP,DMF >> IPA,14.87
MA,,,,1,,,,Pb,,1,,I,,,3,,,100.0 >> 55.0,10.0 >> 5.0,C60,10,Spiro-MeOTAD,Li-TFSI; TBP,DMF >> IPA,13.48
MA,,,,1,,,,Pb,,1,,I,,,3,,,100.0 >> 55.0,10.0 >> 5.0,C60,20,Spiro-MeOTAD,Li-TFSI; TBP,DMF >> IPA,12.21
MA,,,,1,,,,Pb,,1,,I,,,3,,,100,70,TiO2-c,60,Spiro-MeOTAD,Li-TFSI; TBP,DMF,12.6
MA,,,,1,,,,Pb,,1,,I,,,3,,,100,70,TiO2-c,60,Spiro-MeOTAD,Li-TFSI; TBP,DMF,13.3
MA,,,,1,,,,Pb,,1,,I,,,3,,,100,70,TiO2-c,60,Spiro-MeOTAD,Li-TFSI; TBP,DMF,15
MA,,,,1,,,,Pb,,1,,I,,,3,,,100,70,TiO2-c,60,Spiro-MeOTAD,Li-TFSI; TBP,DMF,15.1
MA,,,,1,,,,Pb,,1,,I,,,3,,,100,70,TiO2-c,60,Spiro-MeOTAD,Li-TFSI; TBP,DMF,11.2
MA,,,,1,,,,Pb,,1,,I,,,3,,,100,10,TiO2-c,150,Spiro-tBuBED,Li-TFSI; TBP,DMSO; GBL,18.6
MA,,,,1,,,,Pb,,1,,I,,,3,,,100,10,TiO2-c,150,Spiro-MeOTAD,Li-TFSI; TBP,DMSO; GBL,17.94
MA,,,,1,,,,Pb,,1,,I,,,3,,,100,10,TiO2-c,150,Spiro-tBuBED,Li-TFSI; TBP,DMSO; GBL,18.17
MA,,,,1,,,,Pb,,1,,I,,,3,,,100,10,TiO2-c,150,Spiro-MeOTAD,Li-TFSI; TBP,DMSO; GBL,17.94
MA,,,,1,,,,Pb,,1,,I,,,3,,,60; 100,1.0; 5.0,Li4SiW12O40,20,Spiro-MeOTAD,Li-TFSI; TBP,DMF; DMSO,9.59
MA,,,,1,,,,Pb,,1,,I,,,3,,,60; 100,1.0; 5.0,Li4SiW12O40,40,Spiro-MeOTAD,Li-TFSI; TBP,DMF; DMSO,12.68
MA,,,,1,,,,Pb,,1,,I,,,3,,,60; 100,1.0; 5.0,Li4SiW12O40,60,Spiro-MeOTAD,Li-TFSI; TBP,DMF; DMSO,14.21
MA,,,,1,,,,Pb,,1,,I,,,3,,,60; 100,1.0; 5.0,Li4SiW12O40,80,Spiro-MeOTAD,Li-TFSI; TBP,DMF; DMSO,13.07
MA,,,,1,,,,Pb,,1,,I,,,3,,,60; 100,1.0; 5.0,Li4SiW12O40,100,Spiro-MeOTAD,Li-TFSI; TBP,DMF; DMSO,12.08
MA,,,,1,,,,Pb,,1,,I,,,3,,,60; 100,1.0; 5.0,Li4SiW12O40,60,Spiro-MeOTAD,Li-TFSI; TBP,DMF; DMSO,14.26
MA,,,,1,,,,Pb,,1,,I,,,3,,,60; 100,1.0; 5.0,TiO2-c,50,Spiro-MeOTAD,Li-TFSI; TBP,DMF; DMSO,12.27
MA,,,,1,,,,Pb,,1,,I,,,3,,,60; 100,1.0; 5.0,TiO2-c,40,Spiro-MeOTAD,Li-TFSI; TBP,DMF; DMSO,16.22
MA,,,,1,,,,Pb,,1,,I,,,3,,,70.0 >> 150.0,1.0 >> 20.0,TiO2-c | TiO2-mp,60.0 | 200.0,Spiro-MeOTAD,Li-TFSI; TBP,DMF >> IPA,15.97
MA,,,,1,,,,Pb,,1,,I,,,3,,,70.0 >> 150.0,1.0 >> 20.0,TiO2-c | TiO2-mp,60.0 | 200.0,Spiro-MeOTAD,Li-TFSI; TBP,DMF >> IPA,13.49
MA,,,,1,,,,Pb,,1,,I,,,3,,,70.0 >> 150.0,1.0 >> 20.0,TiO2-c | TiO2-mp,60.0 | 200.0,Spiro-MeOTAD,Li-TFSI; TBP,DMF >> IPA,12.18
MA,,,,1,,,,Pb,,1,,I,,,3,,,70.0 >> 150.0,1.0 >> 20.0,TiO2-c | TiO2-mp,60.0 | 200.0,Spiro-MeOTAD,Li-TFSI; TBP,DMF >> IPA,12.38
MA,,,,1,,,,Pb,,1,,I,,,3,,,70.0 >> 150.0,1.0 >> 20.0,TiO2-c | TiO2-mp,60.0 | 200.0,Spiro-MeOTAD,Li-TFSI; TBP,DMF >> IPA,11.38
MA,,,,1,,,,Pb,,1,,I,,,3,,,80,20,TiO2-c | TiO2-mp,30.0 | 200.0,"cyclopenta[2,1-b; 3,4-bâ€²]dithiophene",Li-TFSI; TBP,DMSO; GBL,13.03
MA,,,,1,,,,Pb,,1,,I,,,3,,,80,20,TiO2-c | TiO2-mp,30.0 | 200.0,"cyclopenta[2,1-b; 3,4-bâ€²]dithiophene",Li-TFSI; TBP,DMSO; GBL,15.06
MA,,,,1,,,,Pb,,1,,I,,,3,,,80,20,TiO2-c | TiO2-mp,30.0 | 200.0,"cyclopenta[2,1-b; 3,4-bâ€²]dithiophene",Li-TFSI; TBP,DMSO; GBL,15.63
MA,,,,1,,,,Pb,,1,,I,,,3,,,80,20,TiO2-c | TiO2-mp,30.0 | 200.0,"cyclopenta[2,1-b; 3,4-bâ€²]dithiophene",Li-TFSI; TBP,DMSO; GBL,16.85
