Repository: Zhang-NJ-Lab/HuangYiRuPerovskiteNature-Boston-Lsy

# HuangYiRuPerovskiteNature-Boston-Lsy
主要是hyr的清洗数据，fillna

File: data15-00.csv (part 11 of 20)
a1,a2,a3,a4,a1_coefficients,a2_coefficients,a3_coefficients,a4_coefficients,b1,b2,b1_coefficients,b2_coefficients,c1,c2,c3,c1_coefficients,c2_coefficients,c3_coefficients,Perovskite_deposition_thermal_annealing_temperature,Perovskite_deposition_thermal_annealing_time,ETL_stack_sequence,ETL_thickness,HTL_stack_sequence,HTL_additives_compounds,Perovskite_deposition_solvents,JV_default_PCE
MA,,,,1,,,,Pb,,1,,I,,,3,,,80,20,TiO2-c | TiO2-mp,30.0 | 200.0,"cyclopenta[2,1-b; 3,4-bâ€²]dithiophene",Li-TFSI; TBP,DMSO; GBL,15.76
MA,,,,1,,,,Pb,,1,,I,,,3,,,80,20,TiO2-c | TiO2-mp,30.0 | 200.0,Spiro-MeOTAD,Li-TFSI; TBP,DMSO; GBL,18.1
MA,,,,1,,,,Pb,,1,,I,,,3,,,80,20,TiO2-c | TiO2-mp,30.0 | 200.0,Spiro-MeOTAD,Li-TFSI; TBP,DMSO; GBL,16.58
MA,,,,1,,,,Pb,,1,,I,,,3,,,80,20,TiO2-c | TiO2-mp,30.0 | 200.0,"cyclopenta[2,1-b; 3,4-bâ€²]dithiophene",Li-TFSI; TBP,DMSO; GBL,15.84
MA,,,,1,,,,Pb,,1,,I,,,3,,,80,20,TiO2-c | TiO2-mp,30.0 | 200.0,"cyclopenta[2,1-b; 3,4-bâ€²]dithiophene",Li-TFSI; TBP,DMSO; GBL,17.25
MA,,,,1,,,,Pb,,1,,I,,,3,,,80,20,TiO2-c | TiO2-mp,30.0 | 200.0,"cyclopenta[2,1-b; 3,4-bâ€²]dithiophene",Li-TFSI; TBP,DMSO; GBL,16.38
MA,,,,1,,,,Pb,,1,,I,,,3,,,80,20,TiO2-c | TiO2-mp,30.0 | 200.0,"cyclopenta[2,1-b; 3,4-bâ€²]dithiophene",Li-TFSI; TBP,DMSO; GBL,14.72
MA,,,,1,,,,Pb,,1,,I,,,3,,,80,20,TiO2-c | TiO2-mp,30.0 | 200.0,Spiro-MeOTAD,Li-TFSI; TBP,DMSO; GBL,15.54
MA,,,,1,,,,Pb,,1,,I,,,3,,,80,20,TiO2-c | TiO2-mp,30.0 | 200.0,Spiro-MeOTAD,Li-TFSI; TBP,DMSO; GBL,13.84
MA,,,,1,,,,Pb,,1,,I,,,3,,,80,20,TiO2-c | TiO2-mp,30.0 | 200.0,"cyclopenta[2,1-b; 3,4-bâ€²]dithiophene",Li-TFSI; TBP,DMSO; GBL,16.43
MA,,,,1,,,,Pb,,1,,I,,,3,,,80,20,TiO2-c | TiO2-mp,30.0 | 200.0,"cyclopenta[2,1-b; 3,4-bâ€²]dithiophene",Li-TFSI; TBP,DMSO; GBL,14.96
MA,,,,1,,,,Pb,,1,,I,,,3,,,80,20,TiO2-c | TiO2-mp,30.0 | 200.0,"cyclopenta[2,1-b; 3,4-bâ€²]dithiophene",Li-TFSI; TBP,DMSO; GBL,13.61
MA,,,,1,,,,Pb,,1,,I,,,3,,,100,30,TiO2-c,60,Spiro-MeOTAD,Li-TFSI; TBP,DMF,14.59
MA,,,,1,,,,Pb,,1,,I,,,3,,,100,30,TiO2-c,60,Spiro-MeOTAD,Li-TFSI; TBP,DMF,19.29
MA,,,,1,,,,Pb,,1,,I,,,3,,,100,30,TiO2-c,60,Spiro-MeOTAD,Li-TFSI; TBP,DMF,17.46
MA,,,,1,,,,Pb,,1,,I,,,3,,,100,30,TiO2-c,60,Spiro-MeOTAD,Li-TFSI; TBP,DMF,15.89
MA,,,,1,,,,Pb,,1,,I,,,3,,,100,30,TiO2-c,60,Spiro-MeOTAD,Li-TFSI; TBP,DMF,15.2
MA,,,,1,,,,Pb,,1,,I,,,3,,,100,30,TiO2-c,60,Spiro-MeOTAD,Li-TFSI; TBP,DMF,13.12
MA,,,,1,,,,Pb,,1,,I,,,3,,,60 >> 100,10.0 >> 20.0,TiO2-c | TiO2-mp,70.0 | 150.0,Spiro-MeOTAD,FK209; Li-TFSI; TBP,DMF; DMSO >> none,16.4
MA,,,,1,,,,Pb,,1,,I,,,3,,,60 >> 100,10.0 >> 20.0,TiO2-c | TiO2-mp,70.0 | 150.0,Spiro-MeOTAD,FK209; Li-TFSI; TBP,DMF; DMSO >> none,14.2
MA,,,,1,,,,Pb,,1,,I,,,3,,,60 >> 100,10.0 >> 20.0,TiO2-c | TiO2-mp,70.0 | 150.0,Spiro-MeOTAD,FK209; Li-TFSI; TBP,DMF; DMSO >> none,17.2
MA,,,,1,,,,Pb,,1,,I,,,3,,,60 >> 100,10.0 >> 20.0,TiO2-c | TiO2-mp,70.0 | 150.0,Spiro-MeOTAD,FK209; Li-TFSI; TBP,DMF; DMSO,14.5
MA,,,,1,,,,Pb,,1,,I,,,3,,,100,30,TiO2-c | TiO2-nt,30.0 | 386.0,Spiro-MeOTAD,Li-TFSI; TBP,DMF,15.12
MA,,,,1,,,,Pb,,1,,I,,,3,,,100,30,TiO2-c | TiO2-mp,30.0 | 386.0,Spiro-MeOTAD,Li-TFSI; TBP,DMF,13.43
MA,,,,1,,,,Pb,,1,,I,,,3,,,100,10,TiO2-c | TiO2-mp,20.0 | 300.0,Spiro-MeOTAD,Li-TFSI; TBP,DMSO; GBL,12.17
MA,,,,1,,,,Pb,,1,,I,,,3,,,100,10,TiO2-c | TiO2-mp,20.0 | 300.0,Spiro-MeOTAD,Li-TFSI; TBP,DMSO; GBL,10.36
MA,,,,1,,,,Pb,,1,,I,,,3,,,100,10,TiO2-c | TiO2-mp,20.0 | 300.0,Spiro-MeOTAD,Li-TFSI; TBP,DMSO; GBL,10.23
MA,,,,1,,,,Pb,,1,,I,,,3,,,100,10,TiO2-c | TiO2-mp,20.0 | 300.0,Spiro-MeOTAD,Li-TFSI; TBP,DMSO; GBL,10.19
MA,,,,1,,,,Pb,,1,,I,,,3,,,100,10,TiO2-c | TiO2-mp,20.0 | 300.0,Spiro-MeOTAD,Li-TFSI; TBP,DMSO; GBL,10.37
MA,,,,1,,,,Pb,,1,,I,,,3,,,100,10,TiO2-c | TiO2-mp,20.0 | 300.0,Spiro-MeOTAD,Li-TFSI; TBP,DMSO; GBL,11.7
MA,,,,1,,,,Pb,,1,,I,,,3,,,100,10,TiO2-c | TiO2-mp,20.0 | 300.0,Spiro-MeOTAD,Li-TFSI; TBP,DMSO; GBL,12.13
MA,,,,1,,,,Pb,,1,,I,,,3,,,100,10,TiO2-c | TiO2-mp,20.0 | 300.0,Spiro-MeOTAD,Li-TFSI; TBP,DMSO; GBL,11.98
MA,,,,1,,,,Pb,,1,,I,,,3,,,100,10,TiO2-c | TiO2-mp,20.0 | 300.0,Spiro-MeOTAD,Li-TFSI; TBP,DMSO; GBL,12.33
MA,,,,1,,,,Pb,,1,,I,,,3,,,100,10,TiO2-c | TiO2-mp,20.0 | 300.0,Spiro-MeOTAD,Li-TFSI; TBP,DMSO; GBL,11.65
MA,,,,1,,,,Pb,,1,,I,,,3,,,100,10,TiO2-c | TiO2-mp,20.0 | 300.0,Spiro-MeOTAD,Li-TFSI; TBP,DMSO; GBL,9.71
MA,,,,1,,,,Pb,,1,,I,,,3,,,100,60,PCBM-60 | Bphen,40.0 | 2.0,PEDOT:PSS,Carbon-nano onions,DMF,13.11
MA,,,,1,,,,Pb,,1,,I,,,3,,,100,60,PCBM-60 | Bphen,40.0 | 2.0,PEDOT:PSS,Carbon-nano onions,DMF,14.04
MA,,,,1,,,,Pb,,1,,I,,,3,,,100,60,PCBM-60 | Bphen,40.0 | 2.0,PEDOT:PSS,ox-Carbon-nano onions,DMF,14.48
MA,,,,1,,,,Pb,,1,,I,,,3,,,100,60,PCBM-60 | Bphen,40.0 | 2.0,PEDOT:PSS,ox-Carbon-nano onions,DMF,15.26
MA,,,,1,,,,Pb,,1,,I,,,3,,,100,60,PCBM-60 | Bphen,40.0 | 2.0,PEDOT:PSS,Carbon-nano onions,DMF,12.03
MA,,,,1,,,,Pb,,1,,I,,,3,,,100,60,PCBM-60 | Bphen,40.0 | 2.0,PEDOT:PSS,Carbon-nano onions,DMF,13.06
MA,,,,1,,,,Pb,,1,,I,,,3,,,100,60,PCBM-60 | Bphen,40.0 | 2.0,PEDOT:PSS,Carbon-nano onions,DMF,13.93
MA,,,,1,,,,Pb,,1,,I,,,3,,,100,60,PCBM-60 | Bphen,40.0 | 2.0,PEDOT:PSS,Carbon-nano onions,DMF,14.04
MA,,,,1,,,,Pb,,1,,I,,,3,,,100,60,PCBM-60 | Bphen,40.0 | 2.0,PEDOT:PSS,Carbon-nano onions,DMF,13.16
MA,,,,1,,,,Pb,,1,,I,,,3,,,100,60,PCBM-60 | Bphen,40.0 | 2.0,PEDOT:PSS,ox-Carbon-nano onions,DMF,12.2
MA,,,,1,,,,Pb,,1,,I,,,3,,,100,60,PCBM-60 | Bphen,40.0 | 2.0,PEDOT:PSS,ox-Carbon-nano onions,DMF,13.36
MA,,,,1,,,,Pb,,1,,I,,,3,,,100,60,PCBM-60 | Bphen,40.0 | 2.0,PEDOT:PSS,ox-Carbon-nano onions,DMF,15.26
MA,,,,1,,,,Pb,,1,,I,,,3,,,100,60,PCBM-60 | Bphen,40.0 | 2.0,PEDOT:PSS,ox-Carbon-nano onions,DMF,14.01
MA,,,,1,,,,Pb,,1,,I,,,3,,,100,60,PCBM-60 | Bphen,40.0 | 2.0,PEDOT:PSS,ox-Carbon-nano onions,DMF,13.05
MA,,,,1,,,,Pb,,1,,I,,,3,,,65; 100,1.0; 2.0,TiO2-c | TiO2-mp,208.0 | 200.0,Spiro-MeOTAD,Li-TFSI; TBP,DMF; DMSO,11.75
MA,,,,1,,,,Pb,,1,,I,,,3,,,65; 100,1.0; 2.0,TiO2-c | TiO2-mp,141.0 | 200.0,Spiro-MeOTAD,Li-TFSI; TBP,DMF; DMSO,14.59
MA,,,,1,,,,Pb,,1,,I,,,3,,,65; 100,1.0; 2.0,TiO2-c | TiO2-mp,76.0 | 200.0,Spiro-MeOTAD,Li-TFSI; TBP,DMF; DMSO,15.69
MA,,,,1,,,,Pb,,1,,I,,,3,,,65; 100,1.0; 2.0,TiO2-c | TiO2-mp,44.0 | 200.0,Spiro-MeOTAD,Li-TFSI; TBP,DMF; DMSO,16.74
MA,,,,1,,,,Pb,,1,,I,,,3,,,65; 100,1.0; 2.0,TiO2-c | TiO2-mp,20.0 | 200.0,Spiro-MeOTAD,Li-TFSI; TBP,DMF; DMSO,13.56
MA,,,,1,,,,Pb,,1,,I,,,3,,,65; 100,1.0; 2.0,TiO2-c | TiO2-mp,nan | 200.0,Spiro-MeOTAD,Li-TFSI; TBP,DMF; DMSO,17.58
MA,,,,1,,,,Pb,,1,,I,,,3,,,65; 100,1.0; 2.0,TiO2-c | TiO2-mp,nan | 200.0,Spiro-MeOTAD,Li-TFSI; TBP,DMF; DMSO,17.39
MA,,,,1,,,,Pb,,1,,I,,,3,,,65; 100,1.0; 2.0,TiO2-c | TiO2-mp,nan | 200.0,Spiro-MeOTAD,Li-TFSI; TBP,DMF; DMSO,14.5
MA,,,,1,,,,Pb,,1,,I,,,3,,,65; 100,1.0; 2.0,TiO2-c | TiO2-mp,nan | 200.0,Spiro-MeOTAD,Li-TFSI; TBP,DMF; DMSO,13.07
MA,,,,1,,,,Pb,,1,,I,,,3,,,100.0 >> 70.0,30.0 >> 30.0,TiO2-c | TiO2-mp,50.0 | 250.0,DEPT-SC,Li-TFSI; TBP,DMF >> IPA,5.18
MA,,,,1,,,,Pb,,1,,I,,,3,,,100.0 >> 70.0,30.0 >> 30.0,TiO2-c | TiO2-mp,50.0 | 250.0,DEPT-SC,F4-TCNQ,DMF >> IPA,11.52
MA,,,,1,,,,Pb,,1,,I,,,3,,,100.0 >> 70.0,30.0 >> 30.0,TiO2-c | TiO2-mp,50.0 | 250.0,Spiro-MeOTAD,Li-TFSI; TBP,DMF >> IPA,13.15
MA,,,,1,,,,Pb,,1,,I,,,3,,,110,30,TiO2-c | TiO2-mp,50.0 | nan,Spiro-MeOTAD,Li-TFSI; TBP,DMSO; GBL,10.1
MA,,,,1,,,,Pb,,1,,I,,,3,,,110,30,TiO2-c | TiO2-mp,50.0 | nan,Spiro-MeOTAD,Li-TFSI; TBP,DMSO; GBL,8
MA,,,,1,,,,Pb,,1,,I,,,3,,,110,30,TiO2-c | TiO2-mp,50.0 | nan,Spiro-MeOTAD,Li-TFSI; TBP,DMSO; GBL,10.8
MA,,,,1,,,,Pb,,1,,I,,,3,,,130,20,TiO2-c,50,Spiro-MeOTAD,Li-TFSI; TBP,DMSO,3.7
MA,,,,1,,,,Pb,,1,,I,,,3,,,130,20,TiO2-c,50,Spiro-MeOTAD,Li-TFSI; TBP,DMSO,5.5
MA,,,,1,,,,Pb,,1,,I,,,3,,,100,5,SnO2-c,40,Spiro-MeOTAD,Li-TFSI; TBP,DMF,16.77
MA,,,,1,,,,Pb,,1,,I,,,3,,,100,5,SnO2-c,40,Spiro-MeOTAD,Li-TFSI; TBP,DMF,17.11
MA,,,,1,,,,Pb,,1,,I,,,3,,,100,5,SnO2-c,40,Spiro-MeOTAD,Li-TFSI; TBP,DMF,18.44
MA,,,,1,,,,Pb,,1,,I,,,3,,,100,5,SnO2-c,40,Spiro-MeOTAD,Li-TFSI; TBP,DMF,20.02
MA,,,,1,,,,Pb,,1,,I,,,3,,,100,5,SnO2-c,40,Spiro-MeOTAD,Li-TFSI; TBP,DMF,16.91
MA,,,,1,,,,Pb,,1,,I,,,3,,,100,5,SnO2-c,40,Spiro-MeOTAD,Li-TFSI; TBP,DMF,17.46
MA,,,,1,,,,Pb,,1,,I,,,3,,,100,5,SnO2-c,40,Spiro-MeOTAD,Li-TFSI; TBP,DMF,18.36
MA,,,,1,,,,Pb,,1,,I,,,3,,,100,5,SnO2-c,40,Spiro-MeOTAD,Li-TFSI; TBP,DMF,18.95
MA,,,,1,,,,Pb,,1,,I,,,3,,,100,5,SnO2-c,40,Spiro-MeOTAD,Li-TFSI; TBP,DMF,19.75
MA,,,,1,,,,Pb,,1,,I,,,3,,,100,5,SnO2-c,40,Spiro-MeOTAD,Li-TFSI; TBP,DMF,15.12
MA,,,,1,,,,Pb,,1,,I,,,3,,,100,5,SnO2-c,40,Spiro-MeOTAD,Li-TFSI; TBP,DMF,19.91
MA,,,,1,,,,Pb,,1,,I,,,3,,,100,5,SnO2-c,40,Spiro-MeOTAD,Li-TFSI; TBP,DMF,19.13
MA,,,,1,,,,Pb,,1,,I,,,3,,,100,5,SnO2-c,40,Spiro-MeOTAD,Li-TFSI; TBP,DMF,19.05
MA,,,,1,,,,Pb,,1,,I,,,3,,,100,5,SnO2-c,40,Spiro-MeOTAD,Li-TFSI; TBP,DMF,18.15
MA,,,,1,,,,Pb,,1,,I,,,3,,,100,5,SnO2-c,40,Spiro-MeOTAD,Li-TFSI; TBP,DMF,18.04
MA,,,,1,,,,Pb,,1,,I,,,3,,,100,5,SnO2-c,40,Spiro-MeOTAD,Li-TFSI; TBP,DMF,17.38
MA,,,,1,,,,Pb,,1,,I,,,3,,,100,5,SnO2-c,40,Spiro-MeOTAD,Li-TFSI; TBP,DMF,17.36
MA,,,,1,,,,Pb,,1,,I,,,3,,,100,5,SnO2-c,40,Spiro-MeOTAD,Li-TFSI; TBP,DMF,16.67
MA,,,,1,,,,Pb,,1,,I,,,3,,,100,5,SnO2-c,40,Spiro-MeOTAD,Li-TFSI; TBP,DMF,17.73
MA,,,,1,,,,Pb,,1,,I,,,3,,,100,5,SnO2-c,40,Spiro-MeOTAD,Li-TFSI; TBP,DMF,17.31
MA,,,,1,,,,Pb,,1,,I,,,3,,,100,5,SnO2-c,40,Spiro-MeOTAD,Li-TFSI; TBP,DMF,17.22
MA,,,,1,,,,Pb,,1,,I,,,3,,,100,5,SnO2-c,40,Spiro-MeOTAD,Li-TFSI; TBP,DMF,16.55
MA,,,,1,,,,Pb,,1,,I,,,3,,,100,5,SnO2-c,40,Spiro-MeOTAD,Li-TFSI; TBP,DMF,18.82
MA,,,,1,,,,Pb,,1,,I,,,3,,,100,5,SnO2-c,40,Spiro-MeOTAD,Li-TFSI; TBP,DMF,16.92
MA,,,,1,,,,Pb,,1,,I,,,3,,,100,5,SnO2-c,40,Spiro-MeOTAD,Li-TFSI; TBP,DMF,17.54
MA,,,,1,,,,Pb,,1,,I,,,3,,,120,60,TiO2-c | TiO2-mp,120.0 | 700.0,P3HT,Li-TFSI; TBP,DMF,6.6
MA,,,,1,,,,Pb,,1,,I,,,3,,,120,60,TiO2-c | TiO2-mp,120.0 | 700.0,Spiro-MeOTAD,Li-TFSI; TBP,DMF,5.9
MA,,,,1,,,,Pb,,1,,I,,,3,,,100.0 >> 100.0,5.0 >> 5.0,TiO2-c | TiO2-mp,131.0 | 200.0,Spiro-MeOTAD,Li-TFSI; TBP,DMF >> IPA,7.03
MA,,,,1,,,,Pb,,1,,I,,,3,,,100.0 >> 100.0,5.0 >> 5.0,TiO2-c | TiO2-mp,100.0 | 200.0,Spiro-MeOTAD,Li-TFSI; TBP,DMF >> IPA,8.77
MA,,,,1,,,,Pb,,1,,I,,,3,,,100.0 >> 100.0,5.0 >> 5.0,TiO2-c | TiO2-mp,64.0 | 200.0,Spiro-MeOTAD,Li-TFSI; TBP,DMF >> IPA,11.27
MA,,,,1,,,,Pb,,1,,I,,,3,,,100.0 >> 100.0,5.0 >> 5.0,TiO2-c | TiO2-mp,56.0 | 200.0,Spiro-MeOTAD,Li-TFSI; TBP,DMF >> IPA,11.17
MA,,,,1,,,,Pb,,1,,I,,,3,,,100.0 >> 100.0,5.0 >> 5.0,TiO2-c | TiO2-mp,90.0 | 200.0,Spiro-MeOTAD,Li-TFSI; TBP,DMF >> IPA,10.57
MA,,,,1,,,,Pb,,1,,I,,,3,,,100.0 >> 100.0,5.0 >> 5.0,TiO2-c | TiO2-mp,72.0 | 200.0,Spiro-MeOTAD,Li-TFSI; TBP,DMF >> IPA,11.69
MA,,,,1,,,,Pb,,1,,I,,,3,,,100.0 >> 100.0,5.0 >> 5.0,TiO2-c | TiO2-mp,58.0 | 200.0,Spiro-MeOTAD,Li-TFSI; TBP,DMF >> IPA,13.54
MA,,,,1,,,,Pb,,1,,I,,,3,,,100.0 >> 100.0,5.0 >> 5.0,TiO2-c | TiO2-mp,44.0 | 200.0,Spiro-MeOTAD,Li-TFSI; TBP,DMF >> IPA,13.3
MA,,,,1,,,,Pb,,1,,I,,,3,,,100.0 >> 100.0,5.0 >> 5.0,TiO2-c | TiO2-mp,88.0 | 200.0,Spiro-MeOTAD,Li-TFSI; TBP,DMF >> IPA,12.16
MA,,,,1,,,,Pb,,1,,I,,,3,,,100.0 >> 100.0,5.0 >> 5.0,TiO2-c | TiO2-mp,74.0 | 200.0,Spiro-MeOTAD,Li-TFSI; TBP,DMF >> IPA,12.99
MA,,,,1,,,,Pb,,1,,I,,,3,,,100.0 >> 100.0,5.0 >> 5.0,TiO2-c | TiO2-mp,52.0 | 200.0,Spiro-MeOTAD,Li-TFSI; TBP,DMF >> IPA,15.62
MA,,,,1,,,,Pb,,1,,I,,,3,,,100.0 >> 100.0,5.0 >> 5.0,TiO2-c | TiO2-mp,34.0 | 200.0,Spiro-MeOTAD,Li-TFSI; TBP,DMF >> IPA,15.09
MA,,,,1,,,,Pb,,1,,I,,,3,,,100.0 >> 100.0,5.0 >> 5.0,TiO2-c | TiO2-mp,50.0 | 200.0,Spiro-MeOTAD,Li-TFSI; TBP,DMF >> IPA,16.97
MA,,,,1,,,,Pb,,1,,I,,,3,,,100.0 >> 100.0,5.0 >> 5.0,TiO2-c | TiO2-mp,50.0 | 200.0,Spiro-MeOTAD,Li-TFSI; TBP,DMF >> IPA,14.01
MA,,,,1,,,,Pb,,1,,I,,,3,,,100.0 >> 100.0,5.0 >> 5.0,TiO2-c | TiO2-mp,50.0 | 200.0,Spiro-MeOTAD,Li-TFSI; TBP,DMF >> IPA,12.54
MA,,,,1,,,,Pb,,1,,I,,,3,,,100,2,TiO2-c,50,PTAA,Li-TFSI; TBP,DMF,15.9
MA,,,,1,,,,Pb,,1,,I,,,3,,,100,2,TiO2-c,50,PTAA,Li-TFSI; TBP,DMF,15.2
MA,,,,1,,,,Pb,,1,,I,,,3,,,100,2,TiO2-c,50,PTAA,Li-TFSI; TBP,DMF,14.6
MA,,,,1,,,,Pb,,1,,I,,,3,,,100,2,TiO2-c,50,PTAA,Li-TFSI; TBP,DMF,14.4
MA,,,,1,,,,Pb,,1,,I,,,3,,,100,2,TiO2-c,50,PTAA,Li-TFSI; TBP,DMF,13.3
MA,,,,1,,,,Pb,,1,,I,,,3,,,100,2,TiO2-c,50,PTAA,Li-TFSI; TBP,DMF,12.6
MA,,,,1,,,,Pb,,1,,I,,,3,,,100,10,TiO2-c,30,Spiro-MeOTAD,Li-TFSI; TBP,DMF; DMSO,7.2
MA,,,,1,,,,Pb,,1,,I,,,3,,,100,10,TiO2-c,30,Spiro-MeOTAD,Li-TFSI; TBP,DMF; DMSO,8.1
MA,,,,1,,,,Pb,,1,,I,,,3,,,100,10,TiO2-c,30,Spiro-MeOTAD,Li-TFSI; TBP,DMF; DMSO,9
MA,,,,1,,,,Pb,,1,,I,,,3,,,100,10,TiO2-c,30,Spiro-MeOTAD,Li-TFSI; TBP,DMF; DMSO,9.7
MA,,,,1,,,,Pb,,1,,I,,,3,,,100,10,TiO2-c,30,Spiro-MeOTAD,Li-TFSI; TBP,DMF; DMSO,8.4
MA,,,,1,,,,Pb,,1,,I,,,3,,,100,10,TiO2-c,30,Spiro-MeOTAD,Li-TFSI; TBP,DMF; DMSO,8
MA,,,,1,,,,Pb,,1,,I,,,3,,,100,10,TiO2-c,30,Spiro-MeOTAD,Li-TFSI; TBP,DMF; DMSO,9
MA,,,,1,,,,Pb,,1,,I,,,3,,,100,10,TiO2-c,30,Spiro-MeOTAD,Li-TFSI; TBP,DMF; DMSO,9.7
MA,,,,1,,,,Pb,,1,,I,,,3,,,100,10,TiO2-c,30,Spiro-MeOTAD,Li-TFSI; TBP,DMF; DMSO,10.6
MA,,,,1,,,,Pb,,1,,I,,,3,,,100,10,TiO2-c,30,Spiro-MeOTAD,Li-TFSI; TBP,DMF; DMSO,9.3
MA,,,,1,,,,Pb,,1,,I,,,3,,,100,30,TiO2-c,40,Spiro-MeOTAD,Li-TFSI; TBP,DMF; DMSO,11.47
MA,,,,1,,,,Pb,,1,,I,,,3,,,100,30,TiO2-c,20,Spiro-MeOTAD,Li-TFSI; TBP,DMF; DMSO,14.38
MA,,,,1,,,,Pb,,1,,I,,,3,,,60.0 >> 100.0,5.0 >> 45.0,TiO2-c,40,Spiro-MeOTAD,Li-TFSI; TBP,DMF >> IPA,12.55
MA,,,,1,,,,Pb,,1,,I,,,3,,,60.0 >> 100.0,5.0 >> 45.0,TiO2-c,40,Spiro-MeOTAD,Li-TFSI; TBP,DMF; DMSO >> IPA,14.94
MA,,,,1,,,,Pb,,1,,I,,,3,,,60.0 >> 100.0,5.0 >> 45.0,TiO2-c,40,Spiro-MeOTAD,Li-TFSI; TBP,DMSO >> IPA,13.31
MA,,,,1,,,,Pb,,1,,I,,,3,,,70.0 >> 70.0,30.0 >> 30.0,TiO2-c | TiO2-np,17.0 | 350.0,Spiro-MeOTAD,Li-TFSI; TBP,DMF >> IPA,10
MA,,,,1,,,,Pb,,1,,I,,,3,,,70.0 >> 70.0,30.0 >> 30.0,TiO2-c | TiO2-np,17.0 | 350.0,Spiro-MeOTAD,Li-TFSI; TBP,DMF >> IPA,14.5
MA,,,,1,,,,Pb,,1,,I,,,3,,,70.0 >> 70.0,30.0 >> 30.0,TiO2-c | TiO2-np,17.0 | 350.0,Spiro-MeOTAD,Li-TFSI; TBP,DMF >> IPA,15.1
MA,,,,1,,,,Pb,,1,,I,,,3,,,100,90,TiO2-c,42,Spiro-MeOTAD,Li-TFSI; TBP,DMF,10.16
MA,,,,1,,,,Pb,,1,,I,,,3,,,100,90,TiO2-c,62,Spiro-MeOTAD,Li-TFSI; TBP,DMF,13.18
MA,,,,1,,,,Pb,,1,,I,,,3,,,100,90,TiO2-c,75,Spiro-MeOTAD,Li-TFSI; TBP,DMF,15.66
MA,,,,1,,,,Pb,,1,,I,,,3,,,100,90,TiO2-c,75,Spiro-MeOTAD,Li-TFSI; TBP,DMF,14.01
MA,,,,1,,,,Pb,,1,,I,,,3,,,100,90,TiO2-c,100,Spiro-MeOTAD,Li-TFSI; TBP,DMF,11.03
MA,,,,1,,,,Pb,,1,,I,,,3,,,100,90,TiO2-c,170,Spiro-MeOTAD,Li-TFSI; TBP,DMF,5.56
MA,,,,1,,,,Pb,,1,,I,,,3,,,70.0 >> 70.0,30.0 >> 30.0,TiO2-c | TiO2-mp,nan | nan,Spiro-MeOTAD,Li-TFSI; TBP,DMF >> IPA,11.43
MA,,,,1,,,,Pb,,1,,I,,,3,,,70.0 >> 70.0,30.0 >> 30.0,TiO2-c | TiO2-mp,nan | nan,Spiro-MeOTAD,Li-TFSI; TBP,DMF >> IPA,13.08
MA,,,,1,,,,Pb,,1,,I,,,3,,,70.0 >> 70.0,30.0 >> 30.0,TiO2-c | TiO2-mp,nan | nan,Spiro-MeOTAD,Li-TFSI; TBP,DMF >> IPA,10.64
MA,,,,1,,,,Pb,,1,,I,,,3,,,70.0 >> 70.0,30.0 >> 30.0,TiO2-c | TiO2-mp,nan | nan,Spiro-MeOTAD,Li-TFSI; TBP,DMF >> IPA,12.17
MA,,,,1,,,,Sn,,1,,I,,,3,,,70,10,TiO2-c | TiO2-mp,nan | 350.0,PTAA,TPFB,DMF,0.06
MA,,,,1,,,,Sn,,1,,I,,,3,,,70,10,TiO2-c | TiO2-mp,nan | 350.0,PTAA,TPFB,DMF,0.01
MA,,,,1,,,,Pb,,1,,I,,,3,,,100,2,TiO2-c | TiO2-mp,nan | 200.0,P3HT,Pd,DMF; DMSO,14.12
MA,,,,1,,,,Pb,,1,,I,,,3,,,100,2,TiO2-c | TiO2-mp,nan | 200.0,P3HT,Pd,DMF; DMSO,15.4
MA,,,,1,,,,Pb,,1,,I,,,3,,,100,2,TiO2-c | TiO2-mp,nan | 200.0,P3HT,Pd,DMF; DMSO,13.06
MA,,,,1,,,,Pb,,1,,I,,,3,,,100,2,TiO2-c | TiO2-mp,nan | 200.0,P3HT,Pd,DMF; DMSO,15.4
MA,,,,1,,,,Pb,,1,,I,,,3,,,100,2,TiO2-c | TiO2-mp,nan | 200.0,P3HT,Pd,DMF; DMSO,15.4
MA,,,,1,,,,Pb,,1,,I,,,3,,,100,2,TiO2-c | TiO2-mp,nan | 200.0,P3HT,Graphene,DMF; DMSO,12.57
MA,,,,1,,,,Pb,,1,,I,,,3,,,100,2,TiO2-c | TiO2-mp,nan | 200.0,P3HT,Graphene,DMF; DMSO,13.06
MA,,,,1,,,,Pb,,1,,I,,,3,,,100,2,TiO2-c | TiO2-mp,nan | 200.0,P3HT,Graphene,DMF; DMSO,11.15
MA,,,,1,,,,Pb,,1,,I,,,3,,,100,2,TiO2-c | TiO2-mp,nan | 200.0,P3HT,Pd-PVP,DMF; DMSO,6.21
MA,,,,1,,,,Pb,,1,,I,,,3,,,100,2,TiO2-c | TiO2-mp,nan | 200.0,Spiro-MeOTAD,Li-TFSI; TBP,DMF; DMSO,17.88
MA,,,,1,,,,Pb,,1,,I,,,3,,,100,2,TiO2-c | TiO2-mp,nan | 200.0,Spiro-MeOTAD,Li-TFSI; TBP,DMF; DMSO,18.06
MA,,,,1,,,,Pb,,1,,I,,,3,,,100,2,TiO2-c | TiO2-mp,nan | 200.0,Spiro-MeOTAD,Li-TFSI; TBP,DMF; DMSO,18.86
MA,,,,1,,,,Pb,,1,,I,,,3,,,100,2,TiO2-c | TiO2-mp,nan | 200.0,Spiro-MeOTAD,Li-TFSI; TBP,DMF; DMSO,17.36
MA,,,,1,,,,Pb,,1,,I,,,3,,,100,5,TiO2-c,50,PTAA,Li-TFSI; TBP,DMF; HI,17.74
MA,,,,1,,,,Pb,,1,,I,,,3,,,100,5,TiO2-c,50,PTAA,Li-TFSI; TBP,DMF; HI,17.42
MA,,,,1,,,,Pb,,1,,I,,,3,,,100,5,TiO2-c,50,PTAA,Li-TFSI; TBP,DMF; HI,17.17
MA,,,,1,,,,Pb,,1,,I,,,3,,,65,1,TiO2-c | TiO2-mp,nan | 200.0,Spiro-MeOTAD,FK209; Li-TFSI; TBP,DMF; DMSO,14
MA,,,,1,,,,Pb,,1,,I,,,3,,,100,30,SnO2-np,30,Spiro-MeOTAD,FK209; Li-TFSI; TBP,DMF,15.66
MA,,,,1,,,,Pb,,1,,I,,,3,,,70; 100,10.0; 45.0,TiO2-c | TiO2-mp,nan | 350.0,Spiro-MeOTAD,FK102; Li-TFSI; TBP,DMF,7.9
MA,,,,1,,,,Pb,,1,,I,,,3,,,70; 100,10.0; 45.0,TiO2-c | TiO2-mp,nan | 350.0,Spiro-MeOTAD,FK102; Li-TFSI; TBP,DMF,9
MA,,,,1,,,,Pb,,1,,I,,,3,,,70; 100,10.0; 45.0,TiO2-c | TiO2-mp,nan | 350.0,Spiro-MeOTAD,FK102; Li-TFSI; TBP,DMF,12.1
MA,,,,1,,,,Pb,,1,,I,,,3,,,70; 100,10.0; 45.0,TiO2-c | TiO2-mp,nan | 350.0,Spiro-MeOTAD,FK102; Li-TFSI; TBP,DMF,7
MA,,,,1,,,,Pb,,1,,I,,,3,,,70; 100,10.0; 45.0,TiO2-c | TiO2-mp,nan | 350.0,Spiro-MeOTAD,FK102; Li-TFSI; TBP,DMF,5
MA,,,,1,,,,Pb,,1,,I,,,3,,,70; 100,10.0; 45.0,TiO2-c | TiO2-mp,nan | 350.0,Spiro-MeOTAD,FK102; Li-TFSI; TBP,DMF,6.2
MA,,,,1,,,,Pb,,1,,I,,,3,,,70; 100,10.0; 45.0,TiO2-c | TiO2-mp,nan | 350.0,Spiro-MeOTAD,FK102; Li-TFSI; TBP,DMF,2.8
MA,,,,1,,,,Pb,,1,,I,,,3,,,70; 100,10.0; 45.0,TiO2-c | TiO2-mp,nan | 350.0,Spiro-MeOTAD,FK102; Li-TFSI; TBP,DMF,1.3
MA,,,,1,,,,Pb,,1,,I,,,3,,,80; 100,1.0; 2.0,C60 | BCP,20.0 | 8.0,PTAA,F4-TCNQ,DMF; DMSO; Thiourea,15.9
MA,,,,1,,,,Pb,,1,,I,,,3,,,80; 100,1.0; 2.0,PCBM-60 | BCP,nan | 8.0,PTAA,F4-TCNQ,DMF; DMSO; Thiourea,16.7
MA,,,,1,,,,Pb,,1,,I,,,3,,,80; 100,1.0; 2.0,ICPA | BCP,nan | 8.0,PTAA,F4-TCNQ,DMF; DMSO; Thiourea,17.2
MA,,,,1,,,,Pb,,1,,I,,,3,,,80; 100,1.0; 2.0,PS | C60 | BCP,nan | 20.0 | 8.0,PTAA,F4-TCNQ,DMF; DMSO; Thiourea,18.5
MA,,,,1,,,,Pb,,1,,I,,,3,,,95,Unknown,TiO2-c,100,Spiro-MeOTAD,Li-TFSI; TBP,DMF,13.75
MA,,,,1,,,,Pb,,1,,I,,,3,,,95,Unknown,TiO2-c,100,Spiro-MeOTAD,Li-TFSI; TBP,DMF,14.91
MA,,,,1,,,,Pb,,1,,I,,,3,,,95,Unknown,TiO2-c,100,Spiro-MeOTAD,Li-TFSI; TBP,DMF,16.63
MA,,,,1,,,,Pb,,1,,I,,,3,,,95,Unknown,TiO2-c,100,Spiro-MeOTAD,Li-TFSI; TBP,DMF,15.51
MA,,,,1,,,,Pb,,1,,I,,,3,,,95,Unknown,TiO2-c,100,Spiro-MeOTAD,Li-TFSI; TBP,DMF,12.02
MA,,,,1,,,,Pb,,1,,I,,,3,,,95,Unknown,TiO2-c,100,Spiro-MeOTAD,Li-TFSI; TBP,DMF,12.89
MA,,,,1,,,,Pb,,1,,I,,,3,,,95,Unknown,TiO2-c,100,Spiro-MeOTAD,Li-TFSI; TBP,DMF,14.45
MA,,,,1,,,,Pb,,1,,I,,,3,,,95,Unknown,TiO2-c,100,Spiro-MeOTAD,Li-TFSI; TBP,DMF,16.28
MA,,,,1,,,,Pb,,1,,I,,,3,,,95,Unknown,TiO2-c,100,Spiro-MeOTAD,Li-TFSI; TBP,DMF,15.22
MA,,,,1,,,,Pb,,1,,I,,,3,,,95,Unknown,TiO2-c,100,Spiro-MeOTAD,Li-TFSI; TBP,DMF,12.01
MA,,,,1,,,,Pb,,1,,I,,,3,,,70.0 >> 135.0,30.0 >> 15.0,none,0,Spiro-MeOTAD,Li-TFSI; TBP,DMF >> IPA,11.99
MA,,,,1,,,,Pb,,1,,I,,,3,,,70.0 >> 135.0,30.0 >> 15.0,PFN-2TNDI,3,Spiro-MeOTAD,Li-TFSI; TBP,DMF >> IPA,14.04
MA,,,,1,,,,Pb,,1,,I,,,3,,,70.0 >> 135.0,30.0 >> 15.0,PFN-2TNDI,5,Spiro-MeOTAD,Li-TFSI; TBP,DMF >> IPA,15.96
MA,,,,1,,,,Pb,,1,,I,,,3,,,70.0 >> 135.0,30.0 >> 15.0,PFN-2TNDI,8,Spiro-MeOTAD,Li-TFSI; TBP,DMF >> IPA,13.56
MA,,,,1,,,,Pb,,1,,I,,,3,,,70.0 >> 135.0,30.0 >> 15.0,PFN-2TNDI,12,Spiro-MeOTAD,Li-TFSI; TBP,DMF >> IPA,12.89
MA,,,,1,,,,Pb,,1,,I,,,3,,,70.0 >> 135.0,30.0 >> 15.0,TiO2-c,30,Spiro-MeOTAD,Li-TFSI; TBP,DMF >> IPA,17.2
MA,,,,1,,,,Pb,,1,,I,,,3,,,70.0 >> 135.0,30.0 >> 15.0,PFN-2TNDI,5,Spiro-MeOTAD,Li-TFSI; TBP,DMF >> IPA,15.96
MA,,,,1,,,,Pb,,1,,I,,,3,,,70.0 >> 135.0,30.0 >> 15.0,TiO2-c,30,Spiro-MeOTAD,Li-TFSI; TBP,DMF >> IPA,17.2
MA,,,,1,,,,Pb,,1,,I,,,3,,,100,10,PCBM-60,20,NPB; PTAA,PTAA,DMF; DMSO,13.83
MA,,,,1,,,,Pb,,1,,I,,,3,,,100,10,PCBM-60,20,NPB; PTAA,PTAA,DMF; DMSO,15.87
MA,,,,1,,,,Pb,,1,,I,,,3,,,100,10,PCBM-60,20,NPB; PTAA,PTAA,DMF; DMSO,16.89
MA,,,,1,,,,Pb,,1,,I,,,3,,,100,10,PCBM-60,20,NPB; PTAA,PTAA,DMF; DMSO,17.79
MA,,,,1,,,,Pb,,1,,I,,,3,,,100,10,PCBM-60,20,NPB; PTAA,PTAA,DMF; DMSO,14.73
MA,,,,1,,,,Pb,,1,,I,,,3,,,115,10,SnO2-nanosheets,80,Spiro-MeOTAD,Li-TFSI; TBP,DMF; DMSO,17.36
MA,,,,1,,,,Pb,,1,,I,,,3,,,115,10,SnO2-nanosheets | C60,80.0 | nan,Spiro-MeOTAD,Li-TFSI; TBP,DMF; DMSO,18.31
MA,,,,1,,,,Pb,,1,,I,,,3,,,70.0 >> 70.0,30.0 >> 30.0,TiO2-c | TiO2-mp,nan | 300.0,Spiro-MeOTAD,Li-TFSI; TBP,DMF >> IPA,11.9
MA,,,,1,,,,Pb,,1,,I,,,3,,,70.0 >> 70.0,30.0 >> 30.0,TiO2-c | TiO2-mp,nan | 500.0,Spiro-MeOTAD,Li-TFSI; TBP,DMF >> IPA,9.8
MA,,,,1,,,,Pb,,1,,I,,,3,,,70.0 >> 70.0,30.0 >> 30.0,TiO2-c | TiO2-mp,nan | 800.0,Spiro-MeOTAD,Li-TFSI; TBP,DMF >> IPA,8.9
MA,,,,1,,,,Pb,,1,,I,,,3,,,105,10,TiO2-mp,8,Spiro-MeOTAD,FK209; Li-TFSI; TBP,DMF; DMSO,13
MA,,,,1,,,,Pb,,1,,I,,,3,,,105,10,TiO2-c,8,Spiro-MeOTAD,FK209; Li-TFSI; TBP,DMF; DMSO,13.2
MA,,,,1,,,,Pb,,1,,I,,,3,,,105,10,TiO2-c | TiO2-mp,8,Spiro-MeOTAD,FK209; Li-TFSI; TBP,DMF; DMSO,20.2
MA,,,,1,,,,Pb,,1,,I,,,3,,,105,10,TiO2-c | TiO2-mp,8,Spiro-MeOTAD,FK209; Li-TFSI; TBP,DMF; DMSO,21.6
MA,,,,1,,,,Pb,,1,,I,,,3,,,105,10,TiO2-c | TiO2-mp,2,Spiro-MeOTAD,FK209; Li-TFSI; TBP,DMF; DMSO,14.7
MA,,,,1,,,,Pb,,1,,I,,,3,,,105,10,TiO2-c | TiO2-mp,4,Spiro-MeOTAD,FK209; Li-TFSI; TBP,DMF; DMSO,18.72
MA,,,,1,,,,Pb,,1,,I,,,3,,,105,10,TiO2-c | TiO2-mp,8,Spiro-MeOTAD,FK209; Li-TFSI; TBP,DMF; DMSO,19.31
MA,,,,1,,,,Pb,,1,,I,,,3,,,105,10,TiO2-c | TiO2-mp,15,Spiro-MeOTAD,FK209; Li-TFSI; TBP,DMF; DMSO,18.51
MA,,,,1,,,,Pb,,1,,I,,,3,,,105,10,TiO2-c | TiO2-mp,30,Spiro-MeOTAD,FK209; Li-TFSI; TBP,DMF; DMSO,12.41
MA,,,,1,,,,Pb,,1,,I,,,3,,,105,10,TiO2-c | TiO2-mp,60,Spiro-MeOTAD,FK209; Li-TFSI; TBP,DMF; DMSO,9.31
MA,,,,1,,,,Pb,,1,,I,,,3,,,105,10,SnO2-c | TiO2-mp,8.0 | nan,Spiro-MeOTAD,FK209; Li-TFSI; TBP,DMF; DMSO,18.1
MA,,,,1,,,,Pb,,1,,I,,,3,,,80.0 >> 100.0,10.0 >> 120.0,PCBM-60 | BCP,60.0 | 5.0,VOx,Cs,DMF >> Ethanol,10.82
MA,,,,1,,,,Pb,,1,,I,,,3,,,80.0 >> 100.0,10.0 >> 120.0,PCBM-60 | BCP,60.0 | 5.0,VOx,Cs,DMF >> Ethanol,14.48
MA,,,,1,,,,Pb,,1,,I,,,3,,,80.0 >> 100.0,10.0 >> 120.0,PCBM-60 | BCP,60.0 | 5.0,VOx,Cs,DMF >> Ethanol,12.01
MA,,,,1,,,,Pb,,1,,I,,,3,,,80.0 >> 100.0,10.0 >> 120.0,PCBM-60 | BCP,60.0 | 5.0,VOx,Cs,DMF >> Ethanol,13.91
MA,,,,1,,,,Pb,,1,,I,,,3,,,80.0 >> 100.0,10.0 >> 120.0,PCBM-60 | BCP,60.0 | 5.0,VOx,Cs,DMF >> Ethanol,14.18
MA,,,,1,,,,Pb,,1,,I,,,3,,,80.0 >> 100.0,10.0 >> 120.0,PCBM-60 | BCP,60.0 | 5.0,VOx,Cs,DMF >> Ethanol,11.77
MA,,,,1,,,,Pb,,1,,I,,,3,,,100,45,TiO2-c | TiO2-mp,60.0 | 250.0,Spiro-MeOTAD,Li-TFSI; TBP,DMSO,7.27
MA,,,,1,,,,Pb,,1,,I,,,3,,,100,45,TiO2-c | TiO2-mp,60.0 | 250.0,Spiro-MeOTAD,Li-TFSI; TBP,DMSO,5.59
MA,,,,1,,,,Pb,,1,,I,,,3,,,45,100,TiO2-c | TiO2-mp,50.0 | nan,Spiro-MeOTAD,Li-TFSI; TBP,DMF,12.64
MA,,,,1,,,,Pb,,1,,I,,,3,,,45,100,TiO2-c | TiO2-nw,50.0 | nan,Spiro-MeOTAD,Li-TFSI; TBP,DMF,13.92
MA,,,,1,,,,Pb,,1,,I,,,3,,,45,100,TiO2-c | Ag@TiO2-nw,50.0 | nan,Spiro-MeOTAD,Li-TFSI; TBP,DMF,14.67
MA,,,,1,,,,Pb,,1,,I,,,3,,,45,100,TiO2-c | TiO2-nw,50.0 | nan,Spiro-MeOTAD,Li-TFSI; TBP,DMF,11.31
MA,,,,1,,,,Pb,,1,,I,,,3,,,45,100,TiO2-c | TiO2-nw,50.0 | nan,Spiro-MeOTAD,Li-TFSI; TBP,DMF,13.49
MA,,,,1,,,,Pb,,1,,I,,,3,,,100.0 >> 100.0,20.0 >> 20.0,TiO2-nw,120,Spiro-MeOTAD,Li-TFSI; TBP,GBL >> GBL,3.6
MA,,,,1,,,,Pb,,1,,I,,,3,,,100.0 >> 100.0,20.0 >> 20.0,TiO2-nanocones,150,Spiro-MeOTAD,Li-TFSI; TBP,GBL >> GBL,6.04
MA,,,,1,,,,Pb,,1,,I,,,3,,,100.0 >> 100.0,20.0 >> 20.0,TiO2-nanocones,150,Spiro-MeOTAD,Li-TFSI; TBP,GBL >> GBL,4.36
MA,,,,1,,,,Pb,,1,,I,,,3,,,100.0 >> 100.0,20.0 >> 20.0,TiO2-nanocones,150,Spiro-MeOTAD,Li-TFSI; TBP,GBL >> GBL,4.97
MA,,,,1,,,,Pb,,1,,I,,,3,,,100,15,TiO2-c,20,P3HT,Li-TFSI; TBP,GBL,1.65
MA,,,,1,,,,Pb,,1,,I,,,3,,,100,15,TiO2-c,90,P3HT,Li-TFSI; TBP,GBL,3.17
MA,,,,1,,,,Pb,,1,,I,,,3,,,100,15,TiO2-c,180,P3HT,Li-TFSI; TBP,GBL,2.87
MA,,,,1,,,,Pb,,1,,I,,,3,,,100,15,TiO2-c,390,P3HT,Li-TFSI; TBP,GBL,1.93
MA,,,,1,,,,Pb,,1,,I,,,3,,,100,10,TiO2,30,Spiro-MeOTAD,Li-TFSI; TBP,DMF,14.27
MA,,,,1,,,,Pb,,1,,I,,,3,,,100,10,TiO2,30,Spiro-MeOTAD,Li-TFSI; TBP,DMF,11.24
MA,,,,1,,,,Pb,,1,,I,,,3,,,100,10,TiO2,30,Spiro-MeOTAD,Li-TFSI; TBP,DMF,10.2
MA,,,,1,,,,Pb,,1,,I,,,3,,,100,10,TiO2,30,Spiro-MeOTAD,Li-TFSI; TBP,DMF,10.19
MA,,,,1,,,,Pb,,1,,I,,,3,,,130,20,TiO2-c | TiO2-mp,200,Spiro-MeOTAD,Li-TFSI; TBP,DMSO; GBL,15.98
MA,,,,1,,,,Pb,,1,,I,,,3,,,65; 100,1.0; 10.0,ZnO-c | Nb2O5,17.0 | nan,Spiro-MeOTAD,Li-TFSI; TBP,DMF; DMSO,10.33
MA,,,,1,,,,Pb,,1,,I,,,3,,,65; 100,1.0; 10.0,ZnO-c | Nb2O5,28.0 | nan,Spiro-MeOTAD,Li-TFSI; TBP,DMF; DMSO,11.49
MA,,,,1,,,,Pb,,1,,I,,,3,,,65; 100,1.0; 10.0,ZnO-c | Nb2O5,42.0 | nan,Spiro-MeOTAD,Li-TFSI; TBP,DMF; DMSO,13.56
MA,,,,1,,,,Pb,,1,,I,,,3,,,65; 100,1.0; 10.0,ZnO-c | Nb2O5,60.0 | nan,Spiro-MeOTAD,Li-TFSI; TBP,DMF; DMSO,12.28
MA,,,,1,,,,Pb,,1,,I,,,3,,,65; 100,1.0; 10.0,ZnO-c | Nb2O5,42.0 | nan,Spiro-MeOTAD,Li-TFSI; TBP,DMF; DMSO,14.57
MA,,,,1,,,,Pb,,1,,I,,,3,,,105,90,SnO2-c,40,Spiro-MeOTAD,Li-TFSI; TBP,DMF,6.2
MA,,,,1,,,,Pb,,1,,I,,,3,,,105,90,TiO2-c,100,Spiro-MeOTAD,Li-TFSI; TBP,DMF,0.00042
MA,,,,1,,,,Pb,,1,,I,,,3,,,105,90,SnO2-c | TiO2-c,40.0 | 100.0,Spiro-MeOTAD,Li-TFSI; TBP,DMF,11
MA,,,,1,,,,Pb,,1,,I,,,3,,,100,45,TiO2-c | TiO2-mp | Al2O3-c,24.0 | 500.0 | nan,Spiro-MeOTAD,Li-TFSI; TBP,DMF,6.64
MA,,,,1,,,,Pb,,1,,I,,,3,,,100,45,TiO2-c | TiO2-mp | Y2O3-c,24.0 | 500.0 | nan,Spiro-MeOTAD,Li-TFSI; TBP,DMF,6.13
MA,,,,1,,,,Pb,,1,,I,,,3,,,100,45,TiO2-c | TiO2-mp,24.0 | 500.0,Spiro-MeOTAD,Li-TFSI; TBP,DMF,4.98
MA,,,,1,,,,Pb,,1,,I,,,3,,,100,45,TiO2-c | TiO2-mp | Al2O3-c,24.0 | 500.0 | nan,Spiro-MeOTAD,Li-TFSI; TBP,DMF,6.9
MA,,,,1,,,,Pb,,1,,I,,,3,,,100,45,TiO2-c | TiO2-mp | Y2O3-c,24.0 | 500.0 | nan,Spiro-MeOTAD,Li-TFSI; TBP,DMF,5.31
MA,,,,1,,,,Pb,,1,,I,,,3,,,100,45,TiO2-c | TiO2-mp | Al2O3-c,24.0 | 500.0 | nan,Spiro-MeOTAD,Li-TFSI; TBP,DMF,5.11
MA,,,,1,,,,Pb,,1,,I,,,3,,,100,45,TiO2-c | TiO2-mp | Y2O3-c,24.0 | 500.0 | nan,Spiro-MeOTAD,Li-TFSI; TBP,DMF,5.06
MA,,,,1,,,,Pb,,1,,I,,,3,,,70.0 >> 100.0,30.0 >> 30.0,TiO2-c | TiO2-mp,80.0 | nan,S101,FK102; Li-TFSI; TBP,DMF >> IPA,11
MA,,,,1,,,,Pb,,1,,I,,,3,,,70.0 >> 100.0,30.0 >> 30.0,TiO2-c | TiO2-mp,80.0 | nan,Spiro-MeOTAD,FK102; Li-TFSI; TBP,DMF >> IPA,12.3
MA,,,,1,,,,Pb,,1,,I,,,3,,,70.0 >> 100.0,30.0 >> 30.0,TiO2-c | TiO2-mp,80.0 | nan,S101,FK102; Li-TFSI; TBP,DMF >> IPA,10.6
MA,,,,1,,,,Pb,,1,,I,,,3,,,70.0 >> 100.0,30.0 >> 30.0,TiO2-c | TiO2-mp,80.0 | nan,Spiro-MeOTAD,FK102; Li-TFSI; TBP,DMF >> IPA,12
MA,,,,1,,,,Pb,,1,,I,,,3,,,70.0 >> 70.0,Unknown,TiO2-c | TiO2-mp,30.0 | 250.0,Spiro-MeOTAD,FK209; Li-TFSI; TBP,DMF >> IPA,9.91
MA,,,,1,,,,Pb,,1,,I,,,3,,,70.0 >> 70.0,Unknown,TiO2-c | TiO2-mp,30.0 | 250.0,Spiro-MeOTAD,FK209; Li-TFSI; TBP,DMF >> IPA,10.27
MA,,,,1,,,,Pb,,1,,I,,,3,,,70.0 >> 70.0,Unknown,TiO2-c | TiO2-mp,30.0 | 250.0,Spiro-MeOTAD,FK209; Li-TFSI; TBP,DMF >> IPA,10.28
MA,,,,1,,,,Pb,,1,,I,,,3,,,70.0 >> 70.0,Unknown,TiO2-c | TiO2-mp,30.0 | 250.0,Spiro-MeOTAD,FK209; Li-TFSI; TBP,DMF >> IPA,10.47
MA,,,,1,,,,Pb,,1,,I,,,3,,,70.0 >> 70.0,Unknown,TiO2-c | TiO2-mp,30.0 | 250.0,Spiro-MeOTAD,FK209; Li-TFSI; TBP,DMF >> IPA,10.48
MA,,,,1,,,,Pb,,1,,I,,,3,,,70.0 >> 70.0,Unknown,TiO2-c | TiO2-mp,30.0 | 250.0,Spiro-MeOTAD,FK209; Li-TFSI; TBP,DMF >> IPA,11.42
MA,,,,1,,,,Pb,,1,,I,,,3,,,70.0 >> 70.0,Unknown,TiO2-c | TiO2-mp,30.0 | 250.0,Spiro-MeOTAD,FK209; Li-TFSI; TBP,DMF >> IPA,9.89
MA,,,,1,,,,Pb,,1,,I,,,3,,,70.0 >> 70.0,Unknown,TiO2-c | TiO2-mp,30.0 | 250.0,Spiro-MeOTAD,FK209; Li-TFSI; TBP,DMF >> IPA,8.18
MA,,,,1,,,,Pb,,1,,I,,,3,,,70.0 >> 70.0,Unknown,TiO2-c | TiO2-mp,30.0 | 250.0,Spiro-MeOTAD,FK209; Li-TFSI; TBP,DMF >> IPA,6
MA,,,,1,,,,Pb,,1,,I,,,3,,,70.0 >> 70.0,Unknown,TiO2-c | TiO2-mp,30.0 | 250.0,Spiro-MeOTAD,FK209; Li-TFSI; TBP,DMF >> IPA,10.72
MA,,,,1,,,,Pb,,1,,I,,,3,,,70.0 >> 70.0,Unknown,TiO2-c | TiO2-mp,30.0 | 250.0,Spiro-MeOTAD,FK209; Li-TFSI; TBP,DMF >> IPA,10.48
MA,,,,1,,,,Pb,,1,,I,,,3,,,70.0 >> 70.0,Unknown,TiO2-c | TiO2-mp,30.0 | 250.0,Spiro-MeOTAD,FK209; Li-TFSI; TBP,DMF >> IPA,8.96
MA,,,,1,,,,Pb,,1,,I,,,3,,,70.0 >> 70.0,Unknown,TiO2-c | TiO2-mp,30.0 | 250.0,Spiro-MeOTAD,FK209; Li-TFSI; TBP,DMF >> IPA,9.13
MA,,,,1,,,,Pb,,1,,I,,,3,,,70.0 >> 70.0,Unknown,TiO2-c | TiO2-mp,30.0 | 250.0,Spiro-MeOTAD,FK209; Li-TFSI; TBP,DMF >> IPA,7.12
MA,,,,1,,,,Pb,,1,,I,,,3,,,70.0 >> 70.0,Unknown,TiO2-c | TiO2-mp,30.0 | 250.0,Spiro-MeOTAD,FK209; Li-TFSI; TBP,DMF >> IPA,7.3
MA,,,,1,,,,Pb,,1,,I,,,3,,,70.0 >> 70.0,Unknown,TiO2-c | TiO2-mp,30.0 | 250.0,Spiro-MeOTAD,FK209; Li-TFSI; TBP,DMF >> IPA,8.14
MA,,,,1,,,,Pb,,1,,I,,,3,,,70.0 >> 70.0,Unknown,TiO2-c | TiO2-mp,30.0 | 250.0,Spiro-MeOTAD,FK209; Li-TFSI; TBP,DMF >> IPA,9.09
MA,,,,1,,,,Pb,,1,,I,,,3,,,70.0 >> 70.0,Unknown,TiO2-c | TiO2-mp,30.0 | 250.0,Spiro-MeOTAD,FK209; Li-TFSI; TBP,DMF >> IPA,9.7
MA,,,,1,,,,Pb,,1,,I,,,3,,,70.0 >> 70.0,Unknown,TiO2-c | TiO2-mp,30.0 | 250.0,Spiro-MeOTAD,FK209; Li-TFSI; TBP,DMF >> IPA,10.32
MA,,,,1,,,,Pb,,1,,I,,,3,,,120,5,TiO2-c | TiO2-IO,70.0 | 600.0,PTAA,Li-TFSI; TBP,DMSO,20.2
MA,,,,1,,,,Pb,,1,,I,,,3,,,120,5,TiO2-c | TiO2-IO,70.0 | 400.0,PTAA,Li-TFSI; TBP,DMSO,18.4
MA,,,,1,,,,Pb,,1,,I,,,3,,,120,5,TiO2-c | TiO2-IO,70.0 | 500.0,PTAA,Li-TFSI; TBP,DMSO,19.4
MA,,,,1,,,,Pb,,1,,I,,,3,,,120,5,TiO2-c | TiO2-IO,70.0 | 800.0,PTAA,Li-TFSI; TBP,DMSO,20.9
MA,,,,1,,,,Pb,,1,,I,,,3,,,125,5,TiO2-c,50,Spiro-MeOTAD,FK209; Li-TFSI; TBP,DMF,14
MA,,,,1,,,,Pb,,1,,I,,,3,,,90,120,C60 | Bphen,40.0 | 5.0,PEDOT:PSS,TiO2@MoO3-np,DMF,9.79
MA,,,,1,,,,Pb,,1,,I,,,3,,,90,120,C60 | Bphen,40.0 | 5.0,PEDOT:PSS,TiO2@MoO3-np,DMF,11.75
MA,,,,1,,,,Pb,,1,,I,,,3,,,90,120,C60 | Bphen,40.0 | 5.0,PEDOT:PSS,TiO2@MoO3-np,DMF,10.91
MA,,,,1,,,,Pb,,1,,I,,,3,,,90.0 >> 90.0,30.0 >> 120.0,TiO2-c,100,Spiro-MeOTAD,Li-TFSI; TBP,DMF >> IPA,5.95
MA,,,,1,,,,Pb,,1,,I,,,3,,,90.0 >> 90.0,30.0 >> 120.0,TiO2-c,100,Spiro-MeOTAD,Li-TFSI; TBP,DMF >> IPA,9.48
MA,,,,1,,,,Pb,,1,,I,,,3,,,70.0 >> 140.0,60.0 >> 30.0,TiO2-c | TiO2-mp,30.0 | 258.0,Spiro-MeOTAD,Li-TFSI; TBP,DMF >> IPA,1.24
MA,,,,1,,,,Pb,,1,,I,,,3,,,70.0 >> 140.0,60.0 >> 30.0,TiO2-c | TiO2-mp,30.0 | 308.0,Spiro-MeOTAD,Li-TFSI; TBP,DMF >> IPA,6.29
MA,,,,1,,,,Pb,,1,,I,,,3,,,70.0 >> 140.0,60.0 >> 30.0,TiO2-c | TiO2-mp,30.0 | 351.0,Spiro-MeOTAD,Li-TFSI; TBP,DMF >> IPA,3.47
MA,,,,1,,,,Pb,,1,,I,,,3,,,100,10,SnO2-c,23,Spiro-MeOTAD,Li-TFSI; TBP,DMF; GBL,2.71
MA,,,,1,,,,Pb,,1,,I,,,3,,,100,10,SnO2-c,23,Spiro-MeOTAD,Li-TFSI; TBP,DMF; GBL,13.39
MA,,,,1,,,,Pb,,1,,I,,,3,,,100,10,SnO2-c,23,Spiro-MeOTAD,Li-TFSI; TBP,DMF; GBL,11.62
MA,,,,1,,,,Pb,,1,,I,,,3,,,100,3,TiO2-c | TiO2-mp,30.0 | 250.0,Spiro-MeOTAD,FK209; Li-TFS; TBP,DMF; DMSO,14.3
MA,,,,1,,,,Pb,,1,,I,,,3,,,100,3,TiO2-c | TiO2-mp,30.0 | 250.0,Spiro-MeOTAD,FK209; Li-TFS; TBP,DMF; DMSO,15.01
MA,,,,1,,,,Pb,,1,,I,,,3,,,100,3,TiO2-c | TiO2-mp,30.0 | 250.0,Spiro-MeOTAD,FK209; Li-TFS; TBP,DMF; DMSO,16.51
MA,,,,1,,,,Pb,,1,,I,,,3,,,100,3,TiO2-c | TiO2-mp,30.0 | 250.0,Spiro-MeOTAD,FK209; Li-TFS; TBP,DMF; DMSO,18.09
MA,,,,1,,,,Pb,,1,,I,,,3,,,100,3,TiO2-c | TiO2-mp,30.0 | 250.0,Spiro-MeOTAD,FK209; Li-TFS; TBP,DMF; DMSO,19.23
MA,,,,1,,,,Pb,,1,,I,,,3,,,100,3,TiO2-c | TiO2-mp,30.0 | 250.0,Spiro-MeOTAD,FK209; Li-TFS; TBP,DMF; DMSO,13.84
MA,,,,1,,,,Pb,,1,,I,,,3,,,110,15,TiO2-c | TiO2-mp,20.0 | 600.0,Spiro-MeOTAD,Li-TFSI; TBP,GBL,2.7
MA,,,,1,,,,Pb,,1,,I,,,3,,,110,15,TiO2-c | TiO2-mp,40.0 | 600.0,Spiro-MeOTAD,Li-TFSI; TBP,GBL,3.7
MA,,,,1,,,,Pb,,1,,I,,,3,,,110,15,TiO2-c | TiO2-mp,60.0 | 600.0,Spiro-MeOTAD,Li-TFSI; TBP,GBL,8.3
MA,,,,1,,,,Pb,,1,,I,,,3,,,110,15,TiO2-c | TiO2-mp,80.0 | 600.0,Spiro-MeOTAD,Li-TFSI; TBP,GBL,11.5
MA,,,,1,,,,Pb,,1,,I,,,3,,,110,15,TiO2-c | TiO2-mp,100.0 | 600.0,Spiro-MeOTAD,Li-TFSI; TBP,GBL,8.2
MA,,,,1,,,,Pb,,1,,I,,,3,,,110,15,TiO2-c | TiO2-mp,80.0 | 200.0,Spiro-MeOTAD,Li-TFSI; TBP,GBL,3.22
MA,,,,1,,,,Pb,,1,,I,,,3,,,110,15,TiO2-c | TiO2-mp,80.0 | 400.0,Spiro-MeOTAD,Li-TFSI; TBP,GBL,7.3
MA,,,,1,,,,Pb,,1,,I,,,3,,,110,15,TiO2-c | TiO2-mp,80.0 | 600.0,Spiro-MeOTAD,Li-TFSI; TBP,GBL,11.5
MA,,,,1,,,,Pb,,1,,I,,,3,,,110,15,TiO2-c | TiO2-mp,80.0 | 800.0,Spiro-MeOTAD,Li-TFSI; TBP,GBL,9.36
MA,,,,1,,,,Pb,,1,,I,,,3,,,100,10,TiO2-c | TiO2-mp,25.0 | 100.0,Spiro-MeOTAD,Li-TFSI; TBP,DMF; DMSO,18
MA,,,,1,,,,Pb,,1,,I,,,3,,,100,10,TiO2-c | TiO2-mp,25.0 | 100.0,Spiro-MeOTAD,Li-TFSI; TBP,DMF; DMSO,14.9
MA,,,,1,,,,Pb,,1,,I,,,3,,,100,10,TiO2-c | TiO2-mp,25.0 | 100.0,Spiro-MeOTAD,Li-TFSI; TBP,DMF; DMSO,14.5
MA,,,,1,,,,Pb,,1,,I,,,3,,,90,15,SnO2-c | PCBM-60,nan | 10.0,IDT-TPA,Undoped,DMF,13.2
MA,,,,1,,,,Pb,,1,,I,,,3,,,90,15,SnO2-c | PCBM-60,nan | 10.0,IDTT-TPA,Undoped,DMF,15.1
MA,,,,1,,,,Pb,,1,,I,,,3,,,90,15,SnO2-c | PCBM-60,nan | 10.0,IDT-TPA,Undoped,DMF,13.9
MA,,,,1,,,,Pb,,1,,I,,,3,,,90,15,SnO2-c | PCBM-60,nan | 10.0,IDTT-TPA,Undoped,DMF,15.7
MA,,,,1,,,,Pb,,1,,I,,,3,,,90,15,SnO2-c | PCBM-60,nan | 10.0,Spiro-MeOTAD,Undoped,DMF,7.8
MA,,,,1,,,,Pb,,1,,I,,,3,,,90,15,SnO2-c | PCBM-60,nan | 10.0,Spiro-MeOTAD,Li-TFSI; TBP,DMF,17
MA,,,,1,,,,Pb,,1,,I,,,3,,,90,15,SnO2-c | PCBM-60,nan | 10.0,IDT-TPA,Undoped,DMF,10.8
MA,,,,1,,,,Pb,,1,,I,,,3,,,90,15,SnO2-c | PCBM-60,nan | 10.0,IDTT-TPA,Undoped,DMF,13.5
MA,,,,1,,,,Pb,,1,,I,,,3,,,100,5,TiO2-c | PCBM-60,nan | 15.0,Spiro-MeOTAD,Li-TFSI; TBP,DMF,13
MA,,,,1,,,,Pb,,1,,I,,,3,,,100,5,TiO2-c,40,Spiro-MeOTAD,Li-TFSI; TBP,DMF; DMSO,15.7
MA,,,,1,,,,Pb,,1,,I,,,3,,,100,5,TiO2-c,40,Spiro-MeOTAD,Li-TFSI; TBP,DMF; DMSO,18.33
MA,,,,1,,,,Pb,,1,,I,,,3,,,100,10,TiO2-c,15,Spiro-MeOTAD,Li-TFSI; TBP,DMF,17.16
MA,,,,1,,,,Pb,,1,,I,,,3,,,100,10,TiO2-c | TiO2-mp,50.0 | 150.0,Spiro-MeOTAD,Li-TFSI; TBP,DMSO; NMP,18.26
MA,,,,1,,,,Pb,,1,,I,,,3,,,70 >> 85,30.0 >> 10.0,TiO2-mp,300,Spiro-MeOTAD,Li-TFSI; TBP,DMF >> IPA,9.87
MA,,,,1,,,,Pb,,1,,I,,,3,,,70 >> 85,30.0 >> 10.0,TiO2-c | TiO2-mp,nan | 300.0,Spiro-MeOTAD,Li-TFSI; TBP,DMF >> IPA,11.29
MA,,,,1,,,,Pb,,1,,I,,,3,,,70 >> 85,30.0 >> 10.0,TiO2-c | TiO2-mp,45.0 | 300.0,Spiro-MeOTAD,Li-TFSI; TBP,DMF >> IPA,12.06
MA,,,,1,,,,Pb,,1,,I,,,3,,,70 >> 85,30.0 >> 10.0,TiO2-c | TiO2-mp,55.0 | 300.0,Spiro-MeOTAD,Li-TFSI; TBP,DMF >> IPA,14.09
MA,,,,1,,,,Pb,,1,,I,,,3,,,70 >> 85,30.0 >> 10.0,TiO2-c | TiO2-mp,35.0 | 300.0,Spiro-MeOTAD,Li-TFSI; TBP,DMF >> IPA,15
MA,,,,1,,,,Pb,,1,,I,,,3,,,70 >> 85,30.0 >> 10.0,TiO2-mp,300,Spiro-MeOTAD,Li-TFSI; TBP,DMF >> IPA,10.66
MA,,,,1,,,,Pb,,1,,I,,,3,,,70 >> 85,30.0 >> 10.0,TiO2-c | TiO2-mp,nan | 300.0,Spiro-MeOTAD,Li-TFSI; TBP,DMF >> IPA,13.43
MA,,,,1,,,,Pb,,1,,I,,,3,,,70 >> 85,30.0 >> 10.0,TiO2-c | TiO2-mp,45.0 | 300.0,Spiro-MeOTAD,Li-TFSI; TBP,DMF >> IPA,14.4
MA,,,,1,,,,Pb,,1,,I,,,3,,,70 >> 85,30.0 >> 10.0,TiO2-c | TiO2-mp,55.0 | 300.0,Spiro-MeOTAD,Li-TFSI; TBP,DMF >> IPA,13.98
MA,,,,1,,,,Pb,,1,,I,,,3,,,70 >> 85,30.0 >> 10.0,TiO2-c | TiO2-mp,35.0 | 300.0,Spiro-MeOTAD,Li-TFSI; TBP,DMF >> IPA,15.64
MA,,,,1,,,,Pb,,1,,I,,,3,,,60; 80,1.0; 2.0,CPTA,26,Spiro-MeOTAD,Li-TFSI; TBP,DMF; DMSO,18.39
MA,,,,1,,,,Pb,,1,,I,,,3,,,60; 80,1.0; 2.0,PCBM-60,45,Spiro-MeOTAD,Li-TFSI; TBP,DMF; DMSO,12.27
MA,,,,1,,,,Pb,,1,,I,,,3,,,60; 80,1.0; 2.0,CPTA,26,Spiro-MeOTAD,Li-TFSI; TBP,DMF; DMSO,17.04
MA,,,,1,,,,Pb,,1,,I,,,3,,,60; 80,1.0; 2.0,CPTA,8,Spiro-MeOTAD,Li-TFSI; TBP,DMF; DMSO,15.58
MA,,,,1,,,,Pb,,1,,I,,,3,,,60; 80,1.0; 2.0,CPTA,45,Spiro-MeOTAD,Li-TFSI; TBP,DMF; DMSO,13.2
MA,,,,1,,,,Pb,,1,,Br,,,3,,,100,45,TiO2-c | TiO2-mp,75.0 | 500.0,Spiro-MeOTAD,Li-TFSI; TBP,DMF,1.3
MA,,,,1,,,,Pb,,1,,Br, I,,1.16,1.74,,100,45,TiO2-c | TiO2-mp,75.0 | 500.0,Spiro-MeOTAD,Li-TFSI; TBP,DMF,1
MA,,,,1,,,,Pb,,1,,Br, I,,1,2,,100,45,TiO2-c | TiO2-mp,75.0 | 500.0,Spiro-MeOTAD,Li-TFSI; TBP,DMF,1.1
MA,,,,1,,,,Pb,,1,,I,,,3,,,100,45,TiO2-c | TiO2-mp,75.0 | 500.0,Spiro-MeOTAD,Li-TFSI; TBP,DMF,3.1
MA,,,,1,,,,Pb,,1,,I,,,3,,,100,10,TiO2-mp,300,Spiro-MeOTAD,FK102; Li-TFSI; TBP,DMSO,4.87
MA,,,,1,,,,Pb,,1,,I,,,3,,,100,10,TiO2-mp | MgO,300.0 | nan,Spiro-MeOTAD,FK102; Li-TFSI; TBP,DMSO,7.5
MA,,,,1,,,,Pb,,1,,I,,,3,,,100,10,TiO2-mp | MgO,300.0 | nan,Spiro-MeOTAD,FK102; Li-TFSI; TBP,DMSO,9.05
MA,,,,1,,,,Pb,,1,,I,,,3,,,100,10,TiO2-mp | MgO,300.0 | nan,Spiro-MeOTAD,FK102; Li-TFSI; TBP,DMSO,13.38
MA,,,,1,,,,Pb,,1,,I,,,3,,,100,10,TiO2-mp | MgO,300.0 | nan,Spiro-MeOTAD,FK102; Li-TFSI; TBP,DMSO,11.75
MA,,,,1,,,,Pb,,1,,I,,,3,,,100,10,TiO2-c | TiO2-mp,300.0 | nan,Spiro-MeOTAD,FK102; Li-TFSI; TBP,DMSO,12.39
MA,,,,1,,,,Pb,,1,,I,,,3,,,145,40,TiO2-c | TiO2-mp,nan | 500.0,Spiro-MeOTAD,FK102; Li-TFSI; TBP,DMF; DMSO,17.24
MA,,,,1,,,,Pb,,1,,I,,,3,,,145,40,TiO2-c | TiO2-mp,nan | 500.0,Spiro-MeOTAD,FK102; Li-TFSI; TBP,DMF; DMSO,16.7
MA,,,,1,,,,Pb,,1,,I,,,3,,,70 >> 150,20.0 >> 15.0,TiO2-c,40,Spiro-MeOTAD,Li-TFSI; TBP,DMF >> IPA,16.68
MA,,,,1,,,,Pb,,1,,I,,,3,,,70 >> 150,20.0 >> 15.0,TiO2-c,40,Spiro-MeOTAD,Li-TFSI; TBP,DMF >> IPA,15
MA,,,,1,,,,Pb,,1,,I,,,3,,,120,10,TiO2-c | TiO2-mp,20.0 | 250.0,Spiro-MeOTAD,Li-TFSI; TBP,DMSO; GBL,12.2
MA,,,,1,,,,Pb,,1,,I,,,3,,,120,10,TiO2-c | TiO2-mp,20.0 | 250.0,Spiro-MeOTAD,Li-TFSI; TBP,DMSO; GBL,13.4
MA,,,,1,,,,Pb,,1,,I,,,3,,,120,10,TiO2-c | TiO2-mp,20.0 | 250.0,Spiro-MeOTAD,Li-TFSI; TBP,DMSO; GBL,12.9
MA,,,,1,,,,Pb,,1,,I,,,3,,,120,10,TiO2-c | TiO2-mp,20.0 | 250.0,Spiro-MeOTAD,Li-TFSI; TBP,DMSO; GBL,8.8
MA,,,,1,,,,Pb,,1,,I,,,3,,,70 >> 70,30.0 >> 30.0,TiO2-c | TiO2-mp,55.0 | nan,Spiro-MeOTAD,Li-TFSI; TBP,DMF >> IPA,10.8
MA,,,,1,,,,Pb,,1,,I,,,3,,,70 >> 70,30.0 >> 30.0,TiO2-c | MgO-c | TiO2-mp,55.0 | nan | nan,Spiro-MeOTAD,Li-TFSI; TBP,DMF >> IPA,11.8
MA,,,,1,,,,Pb,,1,,I,,,3,,,110,10,TiO2-c | TiO2-nw,nan | 400.0,Spiro-MeOTAD,Li-TFSI; TBP,DMF; DMSO,15.93
MA,,,,1,,,,Pb,,1,,I,,,3,,,110,10,TiO2-c | TiO2-nw,nan | 400.0,Spiro-MeOTAD,Li-TFSI; TBP,DMF; DMSO,13.16
MA,,,,1,,,,Pb,,1,,I,,,3,,,110,10,TiO2-c | TiO2-nw | CdS,nan | 400.0 | nan,Spiro-MeOTAD,Li-TFSI; TBP,DMF; DMSO,17.71
MA,,,,1,,,,Pb,,1,,I,,,3,,,110,10,TiO2-c | TiO2-nw | CdS,nan | 400.0 | nan,Spiro-MeOTAD,Li-TFSI; TBP,DMF; DMSO,16.72
MA,,,,1,,,,Pb,,1,,I,,,3,,,110,10,TiO2-c | TiO2-nw | CdS,nan | 400.0 | nan,Spiro-MeOTAD,Li-TFSI; TBP,DMF; DMSO,10.73
MA,,,,1,,,,Pb,,1,,I,,,3,,,110,10,TiO2-c | TiO2-nw | CdS,nan | 400.0 | nan,Spiro-MeOTAD,Li-TFSI; TBP,DMF; DMSO,10.44
MA,,,,1,,,,Pb,,1,,I,,,3,,,100,10,PCBM-60 | BCP,80.0 | 8.0,CrOx,Cu,DMF; DMSO,17.66
MA,,,,1,,,,Pb,,1,,I,,,3,,,130 >> 70,30.0 >> 5.0,TiO2-c | TiO2-mp,nan | 500.0,Spiro-MeOTAD,Li-TFSI; TBP,DMF >> IPA,2.55
MA,,,,1,,,,Pb,,1,,I,,,3,,,130 >> 70,30.0 >> 5.0,TiO2-c | TiO2-mp,nan | 500.0,Spiro-MeOTAD,Li-TFSI; TBP,DMF >> IPA,3.85
MA,,,,1,,,,Pb,,1,,I,,,3,,,130 >> 70,30.0 >> 5.0,TiO2-c | TiO2-mp,nan | 500.0,Spiro-MeOTAD,Li-TFSI; TBP,DMF >> IPA,5.75
MA,,,,1,,,,Pb,,1,,I,,,3,,,130 >> 70,30.0 >> 5.0,TiO2-c | TiO2-mp,nan | 500.0,Spiro-MeOTAD,Li-TFSI; TBP,DMF >> IPA,4.59
MA,,,,1,,,,Pb,,1,,I,,,3,,,130 >> 70,30.0 >> 5.0,TiO2-c | TiO2-mp,nan | 500.0,Spiro-MeOTAD,Li-TFSI; TBP,DMF >> IPA,5.27
MA,,,,1,,,,Pb,,1,,I,,,3,,,130 >> 70,30.0 >> 5.0,TiO2-c | TiO2-mp,nan | 500.0,Spiro-MeOTAD,Li-TFSI; TBP,DMF >> IPA,7.23
MA,,,,1,,,,Pb,,1,,I,,,3,,,130 >> 70,30.0 >> 5.0,TiO2-c | TiO2-mp,nan | 500.0,Spiro-MeOTAD,Li-TFSI; TBP,DMF >> IPA,5.35
MA,,,,1,,,,Pb,,1,,I,,,3,,,130 >> 70,30.0 >> 5.0,TiO2-c | TiO2-mp,nan | 500.0,Spiro-MeOTAD,Li-TFSI; TBP,DMF >> IPA,3.85
MA,,,,1,,,,Pb,,1,,I,,,3,,,100,45,TiO2-c | TiO2-mp,nan | 150.0,Spiro-MeOTAD,Li-TFSI; TBP,DMSO,14.64
MA,,,,1,,,,Pb,,1,,I,,,3,,,100,45,TiO2-c | TiO2-mp,nan | 150.0,Spiro-MeOTAD,Li-TFSI; TBP,DMSO,10.72
MA,,,,1,,,,Pb,,1,,I,,,3,,,100,45,TiO2-c | TiO2-mp,nan | 150.0,Spiro-MeOTAD,Li-TFSI; TBP,DMSO,17.56
MA,,,,1,,,,Pb,,1,,I,,,3,,,100,45,TiO2-c | TiO2-mp,nan | 150.0,Spiro-MeOTAD,Li-TFSI; TBP,DMSO,5.93
MA,,,,1,,,,Pb,,1,,I,,,3,,,100,45,TiO2-c | TiO2-mp,nan | 150.0,Spiro-MeOTAD,Li-TFSI; TBP,DMSO,1.01
MA,,,,1,,,,Pb,,1,,I,,,3,,,65; 100,1.0; 10.0,TiO2-c | Zn2SnO4-mp,370,Spiro-MeOTAD,Li-TFSI; TBP,DMF; DMSO,15.24
MA,,,,1,,,,Pb,,1,,I,,,3,,,65; 100,1.0; 10.0,TiO2-c | Zn2SnO4-mp,300,Spiro-MeOTAD,Li-TFSI; TBP,DMF; DMSO,16.21
MA,,,,1,,,,Pb,,1,,I,,,3,,,65; 100,1.0; 10.0,TiO2-c | Zn2SnO4-mp,210,Spiro-MeOTAD,Li-TFSI; TBP,DMF; DMSO,17.21
MA,,,,1,,,,Pb,,1,,I,,,3,,,65; 100,1.0; 10.0,TiO2-c | Zn2SnO4-mp,140,Spiro-MeOTAD,Li-TFSI; TBP,DMF; DMSO,15.98
MA,,,,1,,,,Pb,,1,,I,,,3,,,65; 100,1.0; 10.0,TiO2-c | TiO2-mp,200,Spiro-MeOTAD,Li-TFSI; TBP,DMF; DMSO,14.83
MA,,,,1,,,,Pb,,1,,I,,,3,,,120,10,TiO2-c,50,Spiro-MeOTAD,Li-TFSI; TBP,GBL,15.39
MA,,,,1,,,,Pb,,1,,I,,,3,,,120,10,TiO2-c,50,Spiro-MeOTAD,Li-TFSI; TBP,GBL,15.12
MA,,,,1,,,,Pb,,1,,I,,,3,,,120,10,TiO2-c,50,Spiro-MeOTAD,Li-TFSI; TBP,GBL,14.32
MA,,,,1,,,,Pb,,1,,I,,,3,,,100,10,TiO2-c,20,Spiro-MeOTAD,Li-TFSI; TBP,DMF,0.03
MA,,,,1,,,,Pb,,1,,I,,,3,,,100,10,TiO2-c,40,Spiro-MeOTAD,Li-TFSI; TBP,DMF,8.1
MA,,,,1,,,,Pb,,1,,I,,,3,,,100,10,TiO2-c,50,Spiro-MeOTAD,Li-TFSI; TBP,DMF,8.6
MA,,,,1,,,,Pb,,1,,I,,,3,,,100,10,TiO2-c,75,Spiro-MeOTAD,Li-TFSI; TBP,DMF,8.7
MA,,,,1,,,,Pb,,1,,I,,,3,,,100,10,TiO2-c,110,Spiro-MeOTAD,Li-TFSI; TBP,DMF,1.1
MA,,,,1,,,,Pb,,1,,I,,,3,,,100,10,TiO2-c | PCBM-60,50.0 | nan,Spiro-MeOTAD,Li-TFSI; TBP,DMF; DMSO,19.5
MA,,,,1,,,,Pb,,1,,I,,,3,,,100,10,TiO2-c | PCBM-60,50.0 | nan,Spiro-MeOTAD,Li-TFSI; TBP,DMF; DMSO,18.23
MA,,,,1,,,,Pb,,1,,I,,,3,,,100,10,TiO2-c | PCBM-60,50.0 | nan,Spiro-MeOTAD,Li-TFSI; TBP,DMF; DMSO,15.79
MA,,,,1,,,,Pb,,1,,I,,,3,,,100,60,TiO2-c,20,Spiro-MeOTAD,Li-TFSI,DMF,11.6
