Repository: Zhang-NJ-Lab/HuangYiRuPerovskiteNature-Boston-Lsy

# HuangYiRuPerovskiteNature-Boston-Lsy
主要是hyr的清洗数据，fillna

File: data15-00.csv (part 12 of 20)
a1,a2,a3,a4,a1_coefficients,a2_coefficients,a3_coefficients,a4_coefficients,b1,b2,b1_coefficients,b2_coefficients,c1,c2,c3,c1_coefficients,c2_coefficients,c3_coefficients,Perovskite_deposition_thermal_annealing_temperature,Perovskite_deposition_thermal_annealing_time,ETL_stack_sequence,ETL_thickness,HTL_stack_sequence,HTL_additives_compounds,Perovskite_deposition_solvents,JV_default_PCE
MA,,,,1,,,,Pb,,1,,I,,,3,,,130,10,TiO2-c,20,Spiro-MeOTAD,Li-TFSI,DMF,13.7
MA,,,,1,,,,Pb,,1,,I,,,3,,,130,10,TiO2-c,20,Spiro-MeOTAD,Li-TFSI,DMF,12.6
MA,,,,1,,,,Pb,,1,,I,,,3,,,130,10,TiO2-c,20,Spiro-MeOTAD,Li-TFSI,DMF,10.4
MA,,,,1,,,,Pb,,1,,I,,,3,,,100,10,TiO2-c | TiO2-mp,10.0 | 200.0,Spiro-MeOTAD,Li-TFSI; TBP,DMF,9.55
MA,,,,1,,,,Pb,,1,,I,,,3,,,100,10,TiO2-c | TiO2-mp,50.0 | 200.0,Spiro-MeOTAD,Li-TFSI; TBP,DMF,10.45
MA,,,,1,,,,Pb,,1,,I,,,3,,,100,10,TiO2-c | TiO2-mp,100.0 | 200.0,Spiro-MeOTAD,Li-TFSI; TBP,DMF,12.97
MA,,,,1,,,,Pb,,1,,I,,,3,,,100,10,TiO2-c | TiO2-mp,200.0 | 200.0,Spiro-MeOTAD,Li-TFSI; TBP,DMF,15.03
MA,,,,1,,,,Pb,,1,,I,,,3,,,100,10,TiO2-c | TiO2-mp,300.0 | 200.0,Spiro-MeOTAD,Li-TFSI; TBP,DMF,8.18
MA,,,,1,,,,Pb,,1,,I,,,3,,,100,10,TiO2-c | TiO2-mp,400.0 | 200.0,Spiro-MeOTAD,Li-TFSI; TBP,DMF,5.25
MA,,,,1,,,,Pb,,1,,I,,,3,,,100,45,SnS2,30,Spiro-MeOTAD,Li-TFSI; TBP,DMF,10.6
MA,,,,1,,,,Pb,,1,,I,,,3,,,100,45,SnS2,60,Spiro-MeOTAD,Li-TFSI; TBP,DMF,12.97
MA,,,,1,,,,Pb,,1,,I,,,3,,,100,45,SnS2,80,Spiro-MeOTAD,Li-TFSI; TBP,DMF,12.18
MA,,,,1,,,,Pb,,1,,I,,,3,,,100,10,TiO2-c,40,Spiro-MeOTAD,Li-TFSI; TBP,DMSO; GBL,16.85
MA,,,,1,,,,Pb,,1,,I,,,3,,,100,10,TiO2-c,40,Spiro-MeOTAD,Li-TFSI; TBP,DMSO; GBL,18.69
MA,,,,1,,,,Pb,,1,,I,,,3,,,100,10,TiO2-c,25,Spiro-MeOTAD,Li-TFSI; TBP,DMSO; GBL,12.7
MA,,,,1,,,,Pb,,1,,I,,,3,,,100,10,TiO2-c,25,Spiro-MeOTAD,Li-TFSI; TBP,DMSO; GBL,14.4
MA,,,,1,,,,Pb,,1,,I,,,3,,,100,10,TiO2-c,25,Spiro-MeOTAD,Li-TFSI; TBP,DMSO; GBL,15
MA,,,,1,,,,Pb,,1,,I,,,3,,,100,10,TiO2-c,25,Spiro-MeOTAD,Li-TFSI; TBP,DMSO; GBL,16.3
MA,,,,1,,,,Pb,,1,,I,,,3,,,100,10,TiO2-c,25,Spiro-MeOTAD,Li-TFSI; TBP,DMSO; GBL,13.7
MA,,,,1,,,,Pb,,1,,I,,,3,,,100,10,TiO2-c,25,Spiro-MeOTAD,Li-TFSI; TBP,DMSO; GBL,10.7
MA,,,,1,,,,Pb,,1,,I,,,3,,,100,10,PCBM-60,40,PEDOT,GSL,DMF,14.94
MA,,,,1,,,,Pb,,1,,I,,,3,,,100.0 >> 100.0,5.0 >> 10.0,TiO2-c | TiO2-mp,50.0 | 150.0,Spiro-MeOTAD,Li-TFSI; TBP,DMF; DMSO >> IPA,10.6
MA,,,,1,,,,Pb,,1,,I,,,3,,,125.0 >> 100.0,5.0 >> 5.0,TiO2-c,30,Spiro-MeOTAD,Li-TFSI; TBP,DMF >> IPA,11.4
MA,,,,1,,,,Pb,,1,,I,,,3,,,125.0 >> 100.0,5.0 >> 5.0,TiO2-c,30,Spiro-MeOTAD,Li-TFSI; TBP,DMF >> IPA,7.79
MA,,,,1,,,,Pb,,1,,I,,,3,,,125.0 >> 100.0,5.0 >> 5.0,TiO2-c,30,Spiro-MeOTAD,Li-TFSI; TBP,DMF >> IPA,6.55
MA,,,,1,,,,Pb,,1,,I,,,3,,,100,10,PCBM-60 | LiF,nan | 0.5,Spiro-MeOTAD,FK209; Li-TFSI; TBP,DMF,9.5
MA,,,,1,,,,Pb,,1,,I,,,3,,,100; 100,10.0; 90.0,TiO2-c | TiO2-mp,nan | 200.0,Spiro-MeOTAD,Li-TFSI; TBP,DMF,10.3
MA,,,,1,,,,Pb,,1,,I,,,3,,,100,15,TiO2-c | TiO2-mp,80.0 | 225.0,Spiro-MeOTAD,Li-TFSI; TBP,GBL,10.12
MA,,,,1,,,,Pb,,1,,I,,,3,,,100,15,TiO2-c | TiO2-mp,80.0 | 250.0,Spiro-MeOTAD,Li-TFSI; TBP,GBL,10.7
MA,,,,1,,,,Pb,,1,,I,,,3,,,100,15,TiO2-c | TiO2-mp,80.0 | 225.0,Spiro-MeOTAD,Li-TFSI; TBP,GBL,11.51
MA,,,,1,,,,Pb,,1,,I,,,3,,,100,15,TiO2-c | TiO2-mp,80.0 | 190.0,Spiro-MeOTAD,Li-TFSI; TBP,GBL,8.74
MA,,,,1,,,,Pb,,1,,I,,,3,,,100,15,TiO2-c | TiO2-mp,80.0 | 175.0,Spiro-MeOTAD,Li-TFSI; TBP,GBL,6.02
MA,,,,1,,,,Pb,,1,,I,,,3,,,100,10,ZrO2-np,200,Spiro-MeOTAD,Li-TFSI; TBP,DMF,5.9
MA,,,,1,,,,Pb,,1,,I,,,3,,,100,10,ZrO2-np,200,Spiro-MeOTAD,Li-TFSI; TBP,DMF,9.4
MA,,,,1,,,,Pb,,1,,I,,,3,,,100,10,ZrO2-np,200,Spiro-MeOTAD,Li-TFSI; TBP,DMF,11.4
MA,,,,1,,,,Pb,,1,,I,,,3,,,100,15,TiO2-c | TiO2-mp,nan | 1000.0,Spiro-MeOTAD,Li-TFSI; TBP,GBL,3.63
MA,,,,1,,,,Pb,,1,,I,,,3,,,100,15,TiO2-c | TiO2-mp,nan | 1000.0,Spiro-MeOTAD,Li-TFSI; TBP,GBL,5.04
MA,,,,1,,,,Pb,,1,,I,,,3,,,100,120,C60,40,Spiro-MeOTAD,Li-TFSI; TBP,DMF,6.8
MA,,,,1,,,,Pb,,1,,I,,,3,,,100,120,C60,40,Spiro-MeOTAD,Li-TFSI; TBP,DMF,9.8
MA,,,,1,,,,Pb,,1,,I,,,3,,,100,120,C60,40,Spiro-MeOTAD,Li-TFSI; TBP,DMF,8.1
MA,,,,1,,,,Pb,,1,,I,,,3,,,100,120,C60,40,Spiro-MeOTAD,Li-TFSI; TBP,DMF,8.8
MA,,,,1,,,,Pb,,1,,I,,,3,,,100,120,C60,40,Spiro-MeOTAD,Li-TFSI; TBP,DMF,11.4
MA,,,,1,,,,Pb,,1,,I,,,3,,,100,120,C70,40,Spiro-MeOTAD,Li-TFSI; TBP,DMF,7.2
MA,,,,1,,,,Pb,,1,,I,,,3,,,100,120,C70,40,Spiro-MeOTAD,Li-TFSI; TBP,DMF,9.1
MA,,,,1,,,,Pb,,1,,I,,,3,,,100,120,C70,40,Spiro-MeOTAD,Li-TFSI; TBP,DMF,8.4
MA,,,,1,,,,Pb,,1,,I,,,3,,,100,120,C70,40,Spiro-MeOTAD,Li-TFSI; TBP,DMF,8.1
MA,,,,1,,,,Pb,,1,,I,,,3,,,100,120,C70,40,Spiro-MeOTAD,Li-TFSI; TBP,DMF,10.4
MA,,,,1,,,,Pb,,1,,I,,,3,,,100,10,TiO2-c | TiO2-mp,nan | 175.0,Spiro-MeOTAD,Li-TFSI; TBP,DMF,6
MA,,,,1,,,,Pb,,1,,I,,,3,,,100,10,TiO2-c | TiO2-mp,nan | 175.0,Spiro-MeOTAD,Li-TFSI; TBP,DMF,6.2
MA,,,,1,,,,Pb,,1,,I,,,3,,,110.0 >> 110.0,2.0 >> 2.0,ZnO-c | ZnO-nw,nan | 300.0,Spiro-MeOTAD,Li-TFSI; TBP,DMF >> IPA,8.81
MA,,,,1,,,,Pb,,1,,I,,,3,,,110.0 >> 110.0,2.0 >> 2.0,ZnO-c | ZnO-nw,nan | 410.0,Spiro-MeOTAD,Li-TFSI; TBP,DMF >> IPA,9.15
MA,,,,1,,,,Pb,,1,,I,,,3,,,110.0 >> 110.0,2.0 >> 2.0,ZnO-c | ZnO-nw,nan | 510.0,Spiro-MeOTAD,Li-TFSI; TBP,DMF >> IPA,8.69
MA,,,,1,,,,Pb,,1,,I,,,3,,,110.0 >> 110.0,2.0 >> 2.0,ZnO-c | ZnO-nw,nan | 600.0,Spiro-MeOTAD,Li-TFSI; TBP,DMF >> IPA,7.72
MA,,,,1,,,,Pb,,1,,I,,,3,,,130,20,TiO2-c,50,Spiro-MeOTAD,Li-TFSI; TBP,DMSO,3.9
MA,,,,1,,,,Pb,,1,,I,,,3,,,130,20,TiO2-c,50,Spiro-MeOTAD,Li-TFSI; TBP,DMSO,4.2
MA,,,,1,,,,Pb,,1,,I,,,3,,,100.0 >> 150.0,10.0 >> 20.0,TiO2-c,50,Spiro-MeOTAD,Li-TFSI; TBP,DMF >> IPA,15.2
MA,,,,1,,,,Pb,,1,,Br, I,,0.15,2.85,,100.0 >> 150.0,10.0 >> 20.0,TiO2-c,50,Spiro-MeOTAD,Li-TFSI; TBP,DMF >> IPA,16.8
MA,,,,1,,,,Pb,,1,,I,,,3,,,100.0 >> 150.0,10.0 >> 20.0,TiO2-c,50,Spiro-MeOTAD,Li-TFSI; TBP,DMF >> IPA,19.1
MA,,,,1,,,,Pb,,1,,Br, I,,0.15,2.85,,100.0 >> 150.0,10.0 >> 20.0,TiO2-c,50,Spiro-MeOTAD,Li-TFSI; TBP,DMF >> IPA,19.2
MA,,,,1,,,,Pb,,1,,I,,,3,,,100.0 >> 150.0,10.0 >> 20.0,TiO2-c,50,Spiro-MeOTAD,Li-TFSI; TBP,DMF >> IPA,11.4
MA,,,,1,,,,Pb,,1,,Br, I,,0.15,2.85,,100.0 >> 150.0,10.0 >> 20.0,TiO2-c,50,Spiro-MeOTAD,Li-TFSI; TBP,DMF >> IPA,15.6
MA,,,,1,,,,Pb,,1,,I,,,3,,,100.0 >> 150.0,10.0 >> 20.0,TiO2-c,50,Spiro-MeOTAD,Li-TFSI; TBP,DMF >> IPA,18.6
MA,,,,1,,,,Pb,,1,,Br, I,,0.15,2.85,,100.0 >> 150.0,10.0 >> 20.0,TiO2-c,50,Spiro-MeOTAD,Li-TFSI; TBP,DMF >> IPA,19
MA,,,,1,,,,Pb,,1,,I,,,3,,,90,10,TiO2-c | TiO2-mp,100.0 | nan,Spiro-MeOTAD,Li-TFSI; TBP,DMF,2.12
MA,,,,1,,,,Pb,,1,,I,,,3,,,60; 100,1.0; 2.0,CdS,20,Spiro-MeOTAD,Li-TFSI; TBP,DMF; DMSO,12.2
MA,,,,1,,,,Pb,,1,,I,,,3,,,60; 100,1.0; 2.0,CdS,30,Spiro-MeOTAD,Li-TFSI; TBP,DMF; DMSO,11.5
MA,,,,1,,,,Pb,,1,,I,,,3,,,60; 100,1.0; 2.0,CdS,50,Spiro-MeOTAD,Li-TFSI; TBP,DMF; DMSO,10.1
MA,,,,1,,,,Pb,,1,,I,,,3,,,100,5,PCBM-60 | BCP,35.0 | nan,PolyTPD,F4-TCNQ,DMF,14.5
MA,,,,1,,,,Pb,,1,,I,,,3,,,100,5,PCBM-60 | BCP,35.0 | nan,PolyTPD,F4-TCNQ,DMF,15.8
MA,,,,1,,,,Pb,,1,,I,,,3,,,100,5,PCBM-60 | BCP,35.0 | nan,PolyTPD,F4-TCNQ,DMF,15.7
MA,,,,1,,,,Pb,,1,,I,,,3,,,100,5,PCBM-60 | BCP,35.0 | nan,PolyTPD,F4-TCNQ,DMF,16.3
MA,,,,1,,,,Pb,,1,,I,,,3,,,100,5,PCBM-60 | BCP,35.0 | nan,PolyTPD,F4-TCNQ,DMF,14
MA,,,,1,,,,Pb,,1,,I,,,3,,,100,5,PCBM-60 | BCP,35.0 | nan,PolyTPD,F4-TCNQ,DMF,11.2
MA,,,,1,,,,Pb,,1,,I,,,3,,,100,15,PCBM-60 | BCP,35.0 | nan,PolyTPD,F4-TCNQ,DMF; DMSO,14.8
MA,,,,1,,,,Pb,,1,,I,,,3,,,100,15,PCBM-60 | BCP,35.0 | nan,PolyTPD,F4-TCNQ,DMF; DMSO,14
MA,,,,1,,,,Pb,,1,,I,,,3,,,100,15,PCBM-60 | BCP,35.0 | nan,PolyTPD,F4-TCNQ,DMF; DMSO,13.4
MA,,,,1,,,,Pb,,1,,I,,,3,,,100,15,PCBM-60 | BCP,35.0 | nan,PolyTPD,F4-TCNQ,DMF; DMSO,12.8
MA,,,,1,,,,Pb,,1,,I,,,3,,,100,15,PCBM-60 | BCP,35.0 | nan,PolyTPD,F4-TCNQ,DMF; DMSO,12.9
MA,,,,1,,,,Pb,,1,,I,,,3,,,100,15,PCBM-60 | BCP,35.0 | nan,PolyTPD,F4-TCNQ,DMF; DMSO,9.1
MA,,,,1,,,,Pb,,1,,I,,,3,,,100,15,PCBM-60 | BCP,35.0 | nan,PolyTPD,F4-TCNQ,DMF; DMSO,8.7
MA,,,,1,,,,Pb,,1,,I,,,3,,,100,10,TiO2-c,50,Spiro-MeOTAD,Li-TFSI; TBP,DMF,3.14
MA,,,,1,,,,Pb,,1,,I,,,3,,,100,10,TiO2-c,50,Spiro-MeOTAD,Li-TFSI; TBP,DMF,2.94
MA,,,,1,,,,Pb,,1,,I,,,3,,,100,10,TiO2-c,50,Spiro-MeOTAD,Li-TFSI; TBP,DMF,5.63
MA,,,,1,,,,Pb,,1,,I,,,3,,,100,10,TiO2-c,50,Spiro-MeOTAD,Li-TFSI; TBP,DMF,5.63
MA,,,,1,,,,Pb,,1,,I,,,3,,,100,10,TiO2-c,50,Spiro-MeOTAD,Li-TFSI; TBP,DMF,5.26
MA,,,,1,,,,Pb,,1,,I,,,3,,,100,10,TiO2-c,50,Spiro-MeOTAD,Li-TFSI; TBP,DMF,5.43
MA,,,,1,,,,Pb,,1,,I,,,3,,,130,60,TiO2-c | TiO2-mp | Al2O3-mp,nan | 100.0 | 400.0,Spiro-MeOTAD,Li-TFSI; TBP,DMF,16.53
MA,,,,1,,,,Pb,,1,,I,,,3,,,100,10,TiO2-c,50,Spiro-MeOTAD,Li-TFSI; TBP,DMSO; GBL,16.38
MA,,,,1,,,,Pb,,1,,I,,,3,,,100,10,TiO2-c,50,Spiro-MeOTAD,Li-TFSI; TBP,DMSO; GBL,15
MA,,,,1,,,,Pb,,1,,I,,,3,,,100,15,TiO2-c | TiO2-mp,nan | 350.0,Spiro-MeOTAD,Li-TFSI; TBP,DMF,2.41
MA,,,,1,,,,Pb,,1,,I,,,3,,,65; 100,1.0; 4.0,C60,35,SWCNTs | Spiro-MeOTAD,Undoped | Li-TFSI; TBP,DMF; DMSO,16
MA,,,,1,,,,Pb,,1,,I,,,3,,,65; 100,1.0; 4.0,C60,35,SWCNTs | Spiro-MeOTAD,Undoped | Li-TFSI; TBP,DMF; DMSO,17
MA,,,,1,,,,Pb,,1,,I,,,3,,,65; 100,1.0; 4.0,C60,35,SWCNTs | PTAA,Undoped | Li-TFSI; TBP,DMF; DMSO,14.9
MA,,,,1,,,,Pb,,1,,I,,,3,,,65; 100,1.0; 4.0,C60,35,SWCNTs | PTAA,Undoped | Li-TFSI; TBP,DMF; DMSO,15.2
MA,,,,1,,,,Pb,,1,,I,,,3,,,70.0 >> 100.0,30.0 >> 30.0,TiO2-c | TiO2-mp,16.0 | nan,Spiro-MeOTAD,Li-TFSI; TBP,DMF >> IPA,11.26
MA,,,,1,,,,Pb,,1,,I,,,3,,,70.0 >> 100.0,30.0 >> 30.0,TiO2-c | TiO2-mp,26.0 | nan,Spiro-MeOTAD,Li-TFSI; TBP,DMF >> IPA,12.42
MA,,,,1,,,,Pb,,1,,I,,,3,,,70.0 >> 100.0,30.0 >> 30.0,TiO2-c | TiO2-mp,31.0 | nan,Spiro-MeOTAD,Li-TFSI; TBP,DMF >> IPA,12.8
MA,,,,1,,,,Pb,,1,,I,,,3,,,70.0 >> 100.0,30.0 >> 30.0,TiO2-c | TiO2-mp,43.0 | nan,Spiro-MeOTAD,Li-TFSI; TBP,DMF >> IPA,9.42
MA,,,,1,,,,Pb,,1,,I,,,3,,,70.0 >> 100.0,30.0 >> 30.0,TiO2-c | TiO2-mp,54.0 | nan,Spiro-MeOTAD,Li-TFSI; TBP,DMF >> IPA,8.25
MA,,,,1,,,,Pb,,1,,I,,,3,,,105,20,SnO2-c | SnO2-mp | TiO2-c,nan | 300.0 | 6.0,Spiro-MeOTAD,Li-TFSI; TBP,DMF,7.97
MA,,,,1,,,,Pb,,1,,I,,,3,,,100.0 >> 150.0,5.0 >> 20.0,SnO2-c | SnO2-mp | TiO2-c,nan | 300.0 | 6.0,Spiro-MeOTAD,Li-TFSI; TBP,DMF >> IPA,14.18
MA,,,,1,,,,Pb,,1,,I,,,3,,,150,10,SnO2-c | SnO2-mp | TiO2-c,nan | 300.0 | 6.0,Spiro-MeOTAD,Li-TFSI; TBP,DMF,17.71
MA,,,,1,,,,Pb,,1,,I,,,3,,,150,10,SnO2-c | SnO2-mp | TiO2-c,nan | 300.0 | 6.0,Spiro-MeOTAD,Li-TFSI; TBP,DMF,8.19
MA,,,,1,,,,Pb,,1,,I,,,3,,,150,10,SnO2-c | SnO2-mp | TiO2-c,nan | 300.0 | 6.0,Spiro-MeOTAD,Li-TFSI; TBP,DMF,17.71
MA,,,,1,,,,Pb,,1,,I,,,3,,,150,10,SnO2-c | SnO2-mp | TiO2-c,nan | 300.0 | 6.0,Spiro-MeOTAD,Li-TFSI; TBP,DMF,20.13
MA,,,,1,,,,Pb,,1,,I,,,3,,,150,10,SnO2-c | SnO2-mp | TiO2-c,nan | 300.0 | 6.0,Spiro-MeOTAD,Li-TFSI; TBP,DMF,18.98
MA,,,,1,,,,Pb,,1,,I,,,3,,,100,30,TiO2-c | TiO2-mp,50.0 | 300.0,Spiro-MeOTAD,Li-TFSI; TBP,DMF; DMSO,16.6
MA,,,,1,,,,Pb,,1,,I,,,3,,,100,30,TiO2-c | TiO2-mp,50.0 | 300.0,Spiro-MeOTAD,Li-TFSI; TBP,DMF; DMSO,17.4
MA,,,,1,,,,Pb,,1,,I,,,3,,,100,30,TiO2-c | TiO2-mp,50.0 | 300.0,Spiro-MeOTAD,Li-TFSI; TBP,DMF; DMSO,18.89
MA,,,,1,,,,Pb,,1,,I,,,3,,,100,30,TiO2-c | TiO2-mp,50.0 | 300.0,Spiro-MeOTAD,Li-TFSI; TBP,DMF; DMSO,19.8
MA,,,,1,,,,Pb,,1,,I,,,3,,,100,30,TiO2-c | TiO2-mp,50.0 | 300.0,Spiro-MeOTAD,Li-TFSI; TBP,DMF; DMSO,13.1
MA,,,,1,,,,Pb,,1,,I,,,3,,,100,30,TiO2-c | TiO2-mp,50.0 | 300.0,Spiro-MeOTAD,Li-TFSI; TBP,DMF; DMSO,8.5
MA,,,,1,,,,Pb,,1,,I,,,3,,,100,30,TiO2-c | TiO2-mp,50.0 | 300.0,Spiro-MeOTAD,Li-TFSI; TBP,DMF; DMSO,15.76
MA,,,,1,,,,Pb,,1,,I,,,3,,,100,30,TiO2-c | TiO2-mp,50.0 | 300.0,Spiro-MeOTAD,Li-TFSI; TBP,DMF; DMSO,18.6
MA,,,,1,,,,Pb,,1,,I,,,3,,,70.0 >> 70.0,10.0 >> 20.0,ZnO-c,25,Spiro-MeOTAD,Li-TFSI; TBP,DMF >> IPA; TBP,16.1
MA,,,,1,,,,Pb,,1,,I,,,3,,,100,90,TiO2-c | TiO2-mp,50.0 | nan,Spiro-MeOTAD,Li-TFSI; TBP,DMF,14.46
MA,,,,1,,,,Pb,,1,,I,,,3,,,100,90,TiO2-c | TiO2-mp,50.0 | nan,TTBCPE,Li-TFSI; TBP,DMF,4.96
MA,,,,1,,,,Pb,,1,,I,,,3,,,100,90,TiO2-c | TiO2-mp,50.0 | nan,Spiro-MeOTAD,Li-TFSI; TBP,DMF,14.32
MA,,,,1,,,,Pb,,1,,I,,,3,,,100,90,TiO2-c | TiO2-mp,50.0 | nan,TTBCPE,Li-TFSI; TBP,DMF,4.26
MA,,,,1,,,,Pb,,1,,I,,,3,,,100,60,TiO2-c | Al2O3-mp,300,Spiro-MeOTAD,Li-TFSI; TBP,DMF,6.79
MA,,,,1,,,,Pb,,1,,I,,,3,,,100,60,TiO2-c | Al2O3-mp,300,Spiro-MeOTAD,Li-TFSI; TBP,DMF,10.76
MA,,,,1,,,,Pb,,1,,I,,,3,,,100,60,TiO2-c | TiO2-mp,300,Spiro-MeOTAD,Li-TFSI; TBP,DMF,7.25
MA,,,,1,,,,Pb,,1,,I,,,3,,,100,60,TiO2-c | TiO2-mp,300,Spiro-MeOTAD,Li-TFSI; TBP,DMF,7.78
MA,,,,1,,,,Pb,,1,,I,,,3,,,100,10,SnO2-c,20,Spiro-MeOTAD,Li-TFSI; TBP,DMF,13.9
MA,,,,1,,,,Pb,,1,,I,,,3,,,100,10,SnO2-c,20,Spiro-MeOTAD,Li-TFSI; TBP,DMF,13.3
MA,,,,1,,,,Pb,,1,,I,,,3,,,100,10,SnO2-c,20,Spiro-MeOTAD,Li-TFSI; TBP,DMF,10.6
MA,,,,1,,,,Pb,,1,,I,,,3,,,100,10,SnO2-c,20,Spiro-MeOTAD,Li-TFSI; TBP,DMF,15.32
MA,,,,1,,,,Pb,,1,,I,,,3,,,100,10,SnO2-c,20,Spiro-MeOTAD,Li-TFSI; TBP,DMF,13.47
MA,,,,1,,,,Pb,,1,,I,,,3,,,100,10,SnO2-c,20,Spiro-MeOTAD,Li-TFSI; TBP,DMF,9.6
MA,,,,1,,,,Pb,,1,,I,,,3,,,100,10,SnO2-c | Ag | SnO2-c | SnO2,nan | 7.0 | nan | nan,Spiro-MeOTAD,Li-TFSI; TBP,DMF,9.6
MA,,,,1,,,,Pb,,1,,I,,,3,,,100,10,SnO2-c | Ag | SnO2-c | SnO2,nan | 7.0 | nan | nan,Spiro-MeOTAD,Li-TFSI; TBP,DMF,10.2
MA,,,,1,,,,Pb,,1,,I,,,3,,,100,10,SnO2-c,20,Spiro-MeOTAD,Li-TFSI; TBP,DMSO; GBL,6.3
MA,,,,1,,,,Pb,,1,,I,,,3,,,100,10,SnO2-c,20,Spiro-MeOTAD,Li-TFSI; TBP,DMSO; GBL,13.6
MA,,,,1,,,,Pb,,1,,I,,,3,,,100,10,SnO2-c,20,Spiro-MeOTAD,Li-TFSI; TBP,DMSO; GBL,6.3
MA,,,,1,,,,Pb,,1,,I,,,3,,,100,60,TiO2-c,50,Spiro-MeOTAD,Li-TFSI; TBP,DMF,17.24
MA,,,,1,,,,Pb,,1,,I,,,3,,,100,60,TiO2-c,50,Spiro-MeOTAD,Li-TFSI; TBP,DMF,17.24
MA,,,,1,,,,Pb,,1,,I,,,3,,,100,60,TiO2-c,50,Spiro-MeOTAD,Li-TFSI; TBP,DMF,17.24
MA,,,,1,,,,Pb,,1,,I,,,3,,,70.0 >> 70.0,30.0 >> 30.0,TiO2-c | TiO2-mp,80.0 | 300.0,Spiro-MeOTAD,Li-TFSI; TBP,DMF >> IPA,9.9
MA,,,,1,,,,Pb,,1,,I,,,3,,,70.0 >> 70.0,30.0 >> 30.0,TiO2-c | TiO2-mp,80.0 | 250.0,Spiro-MeOTAD,Li-TFSI; TBP,DMF >> IPA,13.6
MA,,,,1,,,,Pb,,1,,I,,,3,,,70.0 >> 70.0,30.0 >> 30.0,TiO2-c | TiO2-mp,80.0 | 150.0,Spiro-MeOTAD,Li-TFSI; TBP,DMF >> IPA,9.8
MA,,,,1,,,,Pb,,1,,I,,,3,,,120,50,TiO2-c,50,Spiro-MeOTAD,Li-TFSI; TBP,DMF,14.3
MA,,,,1,,,,Pb,,1,,I,,,3,,,120,50,TiO2-c,50,Spiro-MeOTAD,Li-TFSI; TBP,DMF,13.7
MA,,,,1,,,,Pb,,1,,I,,,3,,,100,60,TiO2-c | Al2O3-mp,50.0 | 300.0,Spiro-MeOTAD,Li-TFSI; TBP,DMF,8.4
MA,,,,1,,,,Pb,,1,,I,,,3,,,100,60,TiO2-c | Al2O3-mp,50.0 | 300.0,Spiro-MeOTAD,Li-TFSI; TBP,DMF,9.3
MA,,,,1,,,,Pb,,1,,I,,,3,,,100,60,TiO2-c | Al2O3-mp,50.0 | 300.0,AS44,Li-TFSI; TBP,DMF,4.2
MA,,,,1,,,,Pb,,1,,I,,,3,,,100,60,TiO2-c | Al2O3-mp,50.0 | 300.0,EH44,Li-TFSI; TBP,DMF,7.9
MA,,,,1,,,,Pb,,1,,I,,,3,,,70.0 >> 90.0,30.0 >> 60.0,TiO2-c,30,Spiro-MeOTAD,Li-TFSI; TBP,DMF >> IPA,9.4
MA,,,,1,,,,Pb,,1,,I,,,3,,,70.0 >> 90.0,30.0 >> 60.0,TiO2-c,30,Spiro-MeOTAD,Li-TFSI; TBP,DMF >> IPA,12.2
MA,,,,1,,,,Pb,,1,,I,,,3,,,70.0 >> 90.0,30.0 >> 60.0,TiO2-c,30,Spiro-MeOTAD,Li-TFSI; TBP,DMF >> IPA,15.2
MA,,,,1,,,,Pb,,1,,I,,,3,,,100,2,TiO2-c,40,PTAA,Li-TFSI; TBP,DMF,17.3
MA,,,,1,,,,Pb,,1,,I,,,3,,,100,2,ZnO-np,40,PTAA,Li-TFSI; TBP,DMF,17.7
MA,,,,1,,,,Pb,,1,,I,,,3,,,100,2,ZnO-np,40,PTAA,Li-TFSI; TBP,DMF,15.6
MA,,,,1,,,,Pb,,1,,I,,,3,,,25.0 >> 100.0,0.0 >> 30.0,TiO2-c | TiO2-mp,40.0 | 140.0,Spiro-MeOTAD,Li-TFSI; TBP,DMF >> IPA,10.53
MA,,,,1,,,,Pb,,1,,I,,,3,,,26.0 >> 100.0,1.0 >> 30.0,TiO2-c | TiO2-mp,40.0 | 140.0,Spiro-MeOTAD,Li-TFSI; TBP,DMF >> IPA,13.77
MA,,,,1,,,,Pb,,1,,I,,,3,,,27.0 >> 100.0,2.0 >> 30.0,TiO2-c | TiO2-mp,40.0 | 140.0,Spiro-MeOTAD,Li-TFSI; TBP,DMF >> IPA; NMP,8.99
MA,,,,1,,,,Pb,,1,,I,,,3,,,28.0 >> 100.0,3.0 >> 30.0,TiO2-c | TiO2-mp,40.0 | 140.0,Spiro-MeOTAD,Li-TFSI; TBP,DMF >> IPA; NMP,15.88
MA,,,,1,,,,Pb,,1,,I,,,3,,,75.0 >> 75.0,30.0 >> 30.0,TiO2-c | TiO2-mp,nan | 450.0,Spiro-MeOTAD,Li-TFSI; TBP,DMF >> IPA,9.22
MA,,,,1,,,,Pb,,1,,I,,,3,,,75.0 >> 75.0,30.0 >> 30.0,TiO2-c | TiO2-mp,nan | 451.0,Spiro-MeOTAD,Li-TFSI; TBP,DMF >> IPA,8.72
MA,,,,1,,,,Pb,,1,,I,,,3,,,75.0 >> 75.0,30.0 >> 30.0,TiO2-c | TiO2-mp,nan | 452.0,Spiro-MeOTAD,Li-TFSI; TBP,DMF >> IPA,10.26
MA,,,,1,,,,Pb,,1,,I,,,3,,,75.0 >> 75.0,30.0 >> 30.0,TiO2-c | TiO2-mp,nan | 453.0,Spiro-MeOTAD,Li-TFSI; TBP,DMF >> IPA,9.64
MA,,,,1,,,,Pb,,1,,I,,,3,,,75.0 >> 75.0,30.0 >> 30.0,TiO2-mp,450,Spiro-MeOTAD,Li-TFSI; TBP,DMF >> IPA,3.58
MA,,,,1,,,,Pb,,1,,I,,,3,,,130,10,SnO2-np,40,Spiro-MeOTAD,Li-TFSI; TBP,acetonitrile; Methylamine,18.2
MA,,,,1,,,,Pb,,1,,I,,,3,,,130,10,SnO2-np,40,Spiro-MeOTAD,Li-TFSI; TBP,acetonitrile; Methylamine,16.58
MA,,,,1,,,,Pb,,1,,I,,,3,,,130,10,SnO2-np,40,Spiro-MeOTAD,Li-TFSI; TBP,acetonitrile; Methylamine,15.6
MA,,,,1,,,,Pb,,1,,I,,,3,,,70.0 >> 70.0,10.0 >> 30.0,TiO2-c | TiO2-mp,30.0 | 200.0,Spiro-MeOTAD,Li-TFSI; TBP,DMF >> IPA,16.1
MA,,,,1,,,,Pb,,1,,I,,,3,,,95,120,TiO2-c,80,Spiro-MeOTAD,FK209; Li-TFSI; TBP,DMF,14.1
MA,,,,1,,,,Pb,,1,,I,,,3,,,100,2,ZnO-np,40,PTAA,Li-TFSI; TBP,DMF,15.5
MA,,,,1,,,,Pb,,1,,I,,,3,,,100,2,ZnO-np,40,PTAA,Li-TFSI; TBP,DMF,14.8
MA,,,,1,,,,Pb,,1,,I,,,3,,,100.0 >> 100.0,15.0 >> 30.0,TiO2-c | TiO2-mp,52.0 | 250.0,Spiro-MeOTAD,Li-TFSI; TBP,DMF >> IPA,15
MA,,,,1,,,,Pb,,1,,I,,,3,,,100.0 >> 100.0,15.0 >> 30.0,TiO2-c | TiO2-mp,55.0 | 250.0,Spiro-MeOTAD,Li-TFSI; TBP,DMF >> IPA,14.4
MA,,,,1,,,,Pb,,1,,I,,,3,,,100.0 >> 100.0,15.0 >> 30.0,TiO2-c | TiO2-mp,56.0 | 250.0,Spiro-MeOTAD,Li-TFSI; TBP,DMF >> IPA,15.7
MA,,,,1,,,,Pb,,1,,I,,,3,,,70.0 >> 25.0,10.0 >> 10.0,TiO2-c | TiO2-mp,50.0 | 400.0,Spiro-MeOTAD,Li-TFSI; TBP,DMF >> IPA,13.28
MA,,,,1,,,,Pb,,1,,I,,,3,,,95,120,TiO2-c,50,Spiro-MeOTAD,Li-TFSI; TBP,DMF,15
MA,,,,1,,,,Pb,,1,,I,,,3,,,95,120,TiO2-c,50,MEH-PPV | Spiro-MeOTAD,Li-TFSI; TBP,DMF,18.4
MA,,,,1,,,,Pb,,1,,I,,,3,,,95,120,TiO2-c,50,P3HT; Spiro-MeOTAD,Li-TFSI; TBP,DMF,13.1
MA,,,,1,,,,Pb,,1,,I,,,3,,,100,15,PCBM-60 | PN4N,50.0 | 5.0,PEDOT:PSS,Au-np,DMF,13.7
MA,,,,1,,,,Pb,,1,,I,,,3,,,60.0 >> 100.0,5.0 >> 5.0,TiO2-np,250,Spiro-MeOTAD,Li-TFSI; TBP,DMF >> IPA,10.1
MA,,,,1,,,,Pb,,1,,I,,,3,,,60.0 >> 100.0,5.0 >> 5.0,TiO2-nt,250,Spiro-MeOTAD,Li-TFSI; TBP,DMF >> IPA,13.1
MA,,,,1,,,,Pb,,1,,I,,,3,,,60.0 >> 100.0,5.0 >> 5.0,TiO2-np,250,Spiro-MeOTAD,Li-TFSI; TBP,DMF >> IPA,8.9
MA,,,,1,,,,Pb,,1,,I,,,3,,,60.0 >> 100.0,5.0 >> 5.0,TiO2-nt,250,Spiro-MeOTAD,Li-TFSI; TBP,DMF >> IPA,11.6
MA,,,,1,,,,Pb,,1,,I,,,3,,,100.0 >> 70.0,5.0 >> 30.0,TiO2-c | TiO2-mp,50.0 | 200.0,Spiro-MeOTAD,Li-TFSI; TBP,DMF >> IPA,8.21
MA,,,,1,,,,Pb,,1,,I,,,3,,,70.0 >> 70.0,30.0 >> 30.0,TiO2-c | TiO2-mp,50.0 | 280.0,Spiro-MeOTAD,Li-TFSI; TBP,DMF >> IPA,15.36
MA,,,,1,,,,Pb,,1,,I,,,3,,,70.0 >> 70.0,30.0 >> 30.0,TiO2-c | TiO2-mp,50.0 | 280.0,Spiro-MeOTAD,Li-TFSI; TBP,DMF >> IPA,15.91
MA,,,,1,,,,Pb,,1,,I,,,3,,,70.0 >> 100.0,30.0 >> 30.0,TiO2-c | TiO2-mp,50.0 | 300.0,Spiro-MeOTAD,Li-TFSI; TBP,DMF >> IPA,12.65
MA,,,,1,,,,Pb,,1,,I,,,3,,,70.0 >> 100.0,30.0 >> 30.0,TiO2-c | TiO2-mp,50.0 | 300.0,Spiro-MeOTAD,Li-TFSI; TBP,DMF >> IPA,15.14
MA,,,,1,,,,Pb,,1,,I,,,3,,,100,10,TiO2-c | TiO2-mp,30.0 | 120.0,Spiro-MeOTAD,Li-TFSI; TBP,DMF; DMSO,16.8
MA,,,,1,,,,Pb,,1,,I,,,3,,,100,10,TiO2-c | TiO2-mp,30.0 | 120.0,Spiro-MeOTAD,Li-TFSI; TBP,DMF; DMSO,16.11
MA,,,,1,,,,Pb,,1,,I,,,3,,,70,30,TiO2-c | TiO2-mp,50.0 | 150.0,Spiro-MeOTAD,Li-TFSI; TBP,DMF; DMSO,15.36
MA,,,,1,,,,Pb,,1,,I,,,3,,,70,30,TiO2-c | TiO2-mp,50.0 | 150.0,Spiro-MeOTAD,Li-TFSI; TBP,DMF; DMSO,14.96
MA,,,,1,,,,Pb,,1,,I,,,3,,,70,30,TiO2-c | TiO2-mp,50.0 | 150.0,Spiro-MeOTAD,Li-TFSI; TBP,DMF; DMSO,14.32
MA,,,,1,,,,Pb,,1,,I,,,3,,,70,30,TiO2-c | TiO2-mp,50.0 | 150.0,Spiro-MeOTAD,Li-TFSI; TBP,DMF; DMSO,14.31
MA,,,,1,,,,Pb,,1,,I,,,3,,,70,20,ZnO-c,20,Spiro-MeOTAD,Li-TFSI; TBP,DMF,12.7
MA,,,,1,,,,Pb,,1,,I,,,3,,,70,20,ZnO-c,20,Spiro-MeOTAD,Li-TFSI; TBP,DMF,14.92
MA,,,,1,,,,Pb,,1,,I,,,3,,,70,20,ZnO-c | Hexamethylenetetramine,20.0 | nan,Spiro-MeOTAD,Li-TFSI; TBP,DMF,17.87
MA,,,,1,,,,Pb,,1,,I,,,3,,,70,20,ZnO-c,20,Spiro-MeOTAD,Li-TFSI; TBP,DMF,11.57
MA,,,,1,,,,Pb,,1,,I,,,3,,,70,20,ZnO-c,20,Spiro-MeOTAD,Li-TFSI; TBP,DMF,14.21
MA,,,,1,,,,Pb,,1,,I,,,3,,,70,20,ZnO-c | Hexamethylenetetramine,20.0 | nan,Spiro-MeOTAD,Li-TFSI; TBP,DMF,16.93
MA,,,,1,,,,Pb,,1,,I,,,3,,,100,45,TiO2-c | TiO2-mp,50.0 | 300.0,Spiro-MeOTAD,Li-TFSI; TBP,DMSO,16.7
MA,,,,1,,,,Pb,,1,,I,,,3,,,120,Unknown,TiO2-c,50,PTAA,Li-TFSI; TBP,DMF; GBL,15.2
MA,,,,1,,,,Pb,,1,,I,,,3,,,120,Unknown,TiO2-c,50,PTAA,Li-TFSI; TBP,DMF; GBL,17.2
MA,,,,1,,,,Pb,,1,,I,,,3,,,120,Unknown,TiO2-c,50,PTAA,Li-TFSI; TBP,DMF; GBL,18.3
MA,,,,1,,,,Pb,,1,,I,,,3,,,120,Unknown,TiO2-c,50,PTAA,Li-TFSI; TBP,DMF; GBL,15.9
MA,,,,1,,,,Pb,,1,,I,,,3,,,120,Unknown,TiO2-c,50,PTAA,Li-TFSI; TBP,DMF; GBL,15.5
MA,,,,1,,,,Pb,,1,,I,,,3,,,100,60,PCBM-60 | Bphen,40.0 | 2.0,PEDOT:PSS,AMH,DMF,14.61
MA,,,,1,,,,Pb,,1,,I,,,3,,,100,60,PCBM-60 | Bphen,40.0 | 2.0,PEDOT:PSS,AMH,DMF,14.43
MA,,,,1,,,,Pb,,1,,I,,,3,,,100,60,PCBM-60 | Bphen,40.0 | 2.0,PEDOT:PSS,AMH,DMF,13.27
MA,,,,1,,,,Pb,,1,,I,,,3,,,100,60,PCBM-60 | Bphen,40.0 | 2.0,PEDOT:PSS,AMH,DMF,12.97
MA,,,,1,,,,Pb,,1,,I,,,3,,,100,60,PCBM-60 | Bphen,40.0 | 2.0,PEDOT:PSS,AMH,DMF,10.83
MA,,,,1,,,,Pb,,1,,I,,,3,,,100,10,SnO2-c,30,Spiro-MeOTAD,Li-TFSI; TBP,DMF; DMSO,18.1
MA,,,,1,,,,Pb,,1,,I,,,3,,,100,10,SnO2-c | C60,30.0 | 5.0,Spiro-MeOTAD,Li-TFSI; TBP,DMF; DMSO,18.6
MA,,,,1,,,,Pb,,1,,I,,,3,,,100,10,SnO2-c | PCBM-60,30.0 | 5.0,Spiro-MeOTAD,Li-TFSI; TBP,DMF; DMSO,16.1
MA,,,,1,,,,Pb,,1,,I,,,3,,,100,10,SnO2-c | C60-5a,30.0 | 5.0,Spiro-MeOTAD,Li-TFSI; TBP,DMF; DMSO,20.5
MA,,,,1,,,,Pb,,1,,I,,,3,,,100,10,SnO2-c | C60-5b,30.0 | 5.0,Spiro-MeOTAD,Li-TFSI; TBP,DMF; DMSO,18
MA,,,,1,,,,Pb,,1,,I,,,3,,,100,10,SnO2-c | C60-5c,30.0 | 5.0,Spiro-MeOTAD,Li-TFSI; TBP,DMF; DMSO,18.1
MA,,,,1,,,,Pb,,1,,I,,,3,,,100,10,SnO2-c | C60-5d,30.0 | 5.0,Spiro-MeOTAD,Li-TFSI; TBP,DMF; DMSO,18.5
MA,,,,1,,,,Pb,,1,,I,,,3,,,100,10,SnO2-c | C60-5e,30.0 | 5.0,Spiro-MeOTAD,Li-TFSI; TBP,DMF; DMSO,18.4
MA,,,,1,,,,Pb,,1,,I,,,3,,,100,10,SnO2-c | C60-5g,30.0 | 5.0,Spiro-MeOTAD,Li-TFSI; TBP,DMF; DMSO,17.2
MA,,,,1,,,,Pb,,1,,I,,,3,,,50; 100 >> 100,5.0; 5.0 >> 5.0,TiO2-c | TiO2-mp,nan | 350.0,Spiro-MeOTAD,Li-TFSI; TBP,DMF >> IPA,17.1
MA,,,,1,,,,Pb,,1,,I,,,3,,,50; 100 >> 100,5.0; 5.0 >> 5.0,TiO2-c | TiO2-mp,nan | 350.0,Spiro-MeOTAD,Li-TFSI; TBP,DMF >> IPA,14.2
MA,,,,1,,,,Pb,,1,,I,,,3,,,50; 100 >> 100,5.0; 5.0 >> 5.0,TiO2-c | TiO2-mp,nan | 350.0,Spiro-MeOTAD,Li-TFSI; TBP,DMF >> IPA,12.5
MA,,,,1,,,,Pb,,1,,I,,,3,,,50; 100 >> 100,5.0; 5.0 >> 5.0,TiO2-c | TiO2-mp,nan | 350.0,Spiro-MeOTAD,Li-TFSI; TBP,DMF >> IPA,10.8
MA,,,,1,,,,Pb,,1,,I,,,3,,,100,10,C60,35,Spiro-MeOTAD,FK209; Li-TFSI; TBP,DMSO; GBL,12.9
MA,,,,1,,,,Pb,,1,,I,,,3,,,100,10,SnO2-np,30,Spiro-MeOTAD,Li-TFSI; TBP,DMF; NMP,18.5
MA,,,,1,,,,Pb,,1,,I,,,3,,,100,10,SnO2-np,30,Spiro-MeOTAD,Li-TFSI; TBP,DMF; NMP,17.36
MA,,,,1,,,,Pb,,1,,I,,,3,,,100,10,SnO2-np,30,Spiro-MeOTAD,Li-TFSI; TBP,DMF; NMP,16.48
MA,,,,1,,,,Pb,,1,,I,,,3,,,100,10,SnO2-np,30,Spiro-MeOTAD,Li-TFSI; TBP,DMF; NMP,15.39
MA,,,,1,,,,Pb,,1,,Br, I,,0.4,2.6,,110.0 >> 120.0,15.0 >> 120.0,TiO2-c,61,Spiro-MeOTAD,Li-TFSI; TBP,DMF >> none,17.6
MA,,,,1,,,,Pb,,1,,Br, I,,0.4,2.6,,110.0 >> 120.0,15.0 >> 120.0,TiO2-c,61,Spiro-MeOTAD,Li-TFSI; TBP,DMF >> none,17.5
MA,,,,1,,,,Pb,,1,,I,,,3,,,40; 90 >> 95,3.0; 5.0 >> 30.0,TiO2-c | TiO2-mp,26.0 | nan,Spiro-MeOTAD,Li-TFSI; TBP,DMF >> IPA,10.67
MA,,,,1,,,,Pb,,1,,I,,,3,,,40; 90 >> 95,3.0; 5.0 >> 30.0,TiO2-c | TiO2-mp,26.0 | nan,Spiro-MeOTAD,Li-TFSI; TBP,DMF >> IPA,13.8
MA,,,,1,,,,Pb,,1,,I,,,3,,,120,15,TiO2-c | TiO2-mp,nan | 270.0,Spiro-MeOTAD,Li-TFSI; TBP,DMF,9.27
MA,,,,1,,,,Pb,,1,,I,,,3,,,120,15,TiO2-c | TiO2-mp,nan | 270.0,Spiro-MeOTAD,Li-TFSI; TBP,DMF,10.61
MA,,,,1,,,,Pb,,1,,I,,,3,,,120,15,TiO2-c | TiO2-mp,nan | 270.0,Spiro-MeOTAD,Li-TFSI; TBP,DMF,14.87
MA,,,,1,,,,Pb,,1,,I,,,3,,,120,15,TiO2-c | TiO2-mp,nan | 270.0,Spiro-MeOTAD,Li-TFSI; TBP,DMF,15.91
MA,,,,1,,,,Pb,,1,,I,,,3,,,100.0; 120.0,90.0; 15.0,ZrO2-c | TiO2-c | Al2O3-mp,20.0 | 20.0 | nan,Spiro-MeOTAD,Li-TFSI; TBP,DMF,17
MA,,,,1,,,,Pb,,1,,I,,,3,,,100.0; 120.0,90.0; 15.0,TiO2-c | ZrO2-c | Al2O3-mp,20.0 | 25.0 | nan,Spiro-MeOTAD,Li-TFSI; TBP,DMF,2
MA,,,,1,,,,Pb,,1,,I,,,3,,,100.0; 120.0,90.0; 15.0,TiO2-c | Al2O3-mp,20.0 | nan,Spiro-MeOTAD,Li-TFSI; TBP,DMF,12
MA,,,,1,,,,Pb,,1,,I,,,3,,,100.0; 120.0,90.0; 15.0,ZrO2-c | TiO2-c | Al2O3-mp,20.0 | 20.0 | nan,Spiro-MeOTAD,Li-TFSI; TBP,DMF,16.13
MA,,,,1,,,,Pb,,1,,I,,,3,,,100.0; 120.0,90.0; 15.0,TiO2-c | ZrO2-c | Al2O3-mp,20.0 | 25.0 | nan,Spiro-MeOTAD,Li-TFSI; TBP,DMF,10
MA,,,,1,,,,Pb,,1,,I,,,3,,,100.0; 120.0,90.0; 15.0,TiO2-c | Al2O3-mp,20.0 | nan,Spiro-MeOTAD,Li-TFSI; TBP,DMF,13.54
MA,,,,1,,,,Pb,,1,,I,,,3,,,100,15,FeO | PCBM-60,40,Spiro-MeOTAD,Li-TFSI; TBP,DMF; DMSO,11.5
MA,,,,1,,,,Pb,,1,,I,,,3,,,100,15,FeO | PCBM-60,40,Spiro-MeOTAD,Li-TFSI; TBP,DMF; DMSO,13.6
MA,,,,1,,,,Pb,,1,,I,,,3,,,100,15,FeO | PCBM-60,40,Spiro-MeOTAD,Li-TFSI; TBP,DMF; DMSO,14.5
MA,,,,1,,,,Pb,,1,,I,,,3,,,100,20,TiO2-c | SiO2-mp,25.0 | nan,Spiro-MeOTAD,FK209; Li-TFSI; TBP,DMSO,17.62
MA,,,,1,,,,Pb,,1,,I,,,3,,,100,20,TiO2-c,25,Spiro-MeOTAD,FK209; Li-TFSI; TBP,DMSO,15.84
MA,,,,1,,,,Pb,,1,,I,,,3,,,100,20,TiO2-c | SiO2-mp,25.0 | nan,Spiro-MeOTAD,FK209; Li-TFSI; TBP,DMSO,17.56
MA,,,,1,,,,Pb,,1,,I,,,3,,,100,20,TiO2-c,25,Spiro-MeOTAD,FK209; Li-TFSI; TBP,DMSO,15.85
MA,,,,1,,,,Pb,,1,,I,,,3,,,100,10,TiO2-np,30,Spiro-MeOTAD,Li-TFSI; TBP,DMF,4.61
MA,,,,1,,,,Pb,,1,,I,,,3,,,100,10,TiO2-np,60,Spiro-MeOTAD,Li-TFSI; TBP,DMF,10.82
MA,,,,1,,,,Pb,,1,,I,,,3,,,100,10,TiO2-np,100,Spiro-MeOTAD,Li-TFSI; TBP,DMF,7.81
MA,,,,1,,,,Pb,,1,,I,,,3,,,100,10,TiO2-np,30,Spiro-MeOTAD,Li-TFSI; TBP,DMF,10.87
MA,,,,1,,,,Pb,,1,,I,,,3,,,100,10,TiO2-np,30,Spiro-MeOTAD,Li-TFSI; TBP,DMF,4.33
MA,,,,1,,,,Pb,,1,,I,,,3,,,60.0; 80.0,1.0; 2.0,TiO2-c | CPTA,40.0 | nan,Spiro-MeOTAD,Li-TFSI; TBP,DMF; DMSO,12
MA,,,,1,,,,Pb,,1,,I,,,3,,,60.0; 80.0,1.0; 2.0,TiO2-c | CPTA,40.0 | nan,Spiro-MeOTAD,Li-TFSI; TBP,DMF; DMSO,14.36
MA,,,,1,,,,Pb,,1,,I,,,3,,,60.0; 80.0,1.0; 2.0,TiO2-c | CPTA,40.0 | nan,Spiro-MeOTAD,Li-TFSI; TBP,DMF; DMSO,13.19
MA,,,,1,,,,Pb,,1,,I,,,3,,,60.0; 80.0,1.0; 2.0,TiO2-c | CPTA,40.0 | nan,Spiro-MeOTAD,Li-TFSI; TBP,DMF; DMSO,14.95
MA,,,,1,,,,Pb,,1,,I,,,3,,,100.0 >> 100.0,10.0 >> 5.0,TiO2-c | TiO2-np,nan | 100.0,Spiro-MeOTAD,Li-TFSI; TBP,DMF >> IPA,17.3
MA,,,,1,,,,Pb,,1,,I,,,3,,,100.0 >> 100.0,20.0 >> 20.0,TiO2-c | TiO2-mp,250,Spiro-MeOTAD,Li-TFSI; TBP,DMF >> IPA,1.4
MA,,,,1,,,,Pb,,1,,I,,,3,,,100.0 >> 100.0,20.0 >> 20.0,TiO2-c | TiO2-mp,250,Spiro-MeOTAD,Li-TFSI; TBP,DMF >> IPA,9.6
MA,,,,1,,,,Pb,,1,,I,,,3,,,100.0 >> 100.0,20.0 >> 20.0,TiO2-c | TiO2-mp,250,Spiro-MeOTAD,Li-TFSI; TBP,DMF >> IPA,13.9
MA,,,,1,,,,Pb,,1,,I,,,3,,,95,10,TiO2-c | TiO2-mp,40.0 | 200.0,Spiro-MeOTAD,Li-TFSI; TBP,DMSO; GBL,12.7
MA,,,,1,,,,Pb,,1,,I,,,3,,,95,10,TiO2-c | TiO2-mp,40.0 | 200.0,Spiro-MeOTAD,Li-TFSI; TBP,DMSO; GBL,13.9
MA,,,,1,,,,Pb,,1,,I,,,3,,,95,10,TiO2-c | TiO2-mp,40.0 | 200.0,Spiro-MeOTAD,Li-TFSI; TBP,DMSO; GBL,14.6
MA,,,,1,,,,Pb,,1,,I,,,3,,,95,10,TiO2-c | TiO2-mp,40.0 | 200.0,Spiro-MeOTAD,Li-TFSI; TBP,DMSO; GBL,15.2
MA,,,,1,,,,Pb,,1,,I,,,3,,,95,10,TiO2-c | TiO2-mp,40.0 | 200.0,Spiro-MeOTAD,Li-TFSI; TBP,DMSO; GBL,15.1
MA,,,,1,,,,Pb,,1,,I,,,3,,,95,10,TiO2-c | TiO2-mp,40.0 | 200.0,Spiro-MeOTAD,Li-TFSI; TBP,DMSO; GBL,13.3
MA,,,,1,,,,Pb,,1,,I,,,3,,,95,10,TiO2-c | TiO2-mp,40.0 | 200.0,Spiro-MeOTAD,Li-TFSI; TBP,DMSO; GBL,14.5
MA,,,,1,,,,Pb,,1,,I,,,3,,,95,10,TiO2-c | TiO2-mp,40.0 | 200.0,Spiro-MeOTAD,Li-TFSI; TBP,DMSO; GBL,15.4
MA,,,,1,,,,Pb,,1,,I,,,3,,,95,10,TiO2-c | TiO2-mp,40.0 | 200.0,Spiro-MeOTAD,Li-TFSI; TBP,DMSO; GBL,16.3
MA,,,,1,,,,Pb,,1,,I,,,3,,,95,10,TiO2-c | TiO2-mp,40.0 | 200.0,Spiro-MeOTAD,Li-TFSI; TBP,DMSO; GBL,16.4
MA,,,,1,,,,Pb,,1,,I,,,3,,,100.0 >> 150.0,3.0 >> 2.0,TiO2-c | TiO2-mp,30.0 | 250.0,Spiro-MeOTAD,Li-TFSI; TBP,DMF >> none,18.1
MA,,,,1,,,,Pb,,1,,I,,,3,,,100.0 >> 150.0,3.0 >> 2.0,TiO2-c | TiO2-mp,30.0 | 250.0,Spiro-MeOTAD,Li-TFSI; TBP,DMF >> none,16.6
MA,,,,1,,,,Pb,,1,,I,,,3,,,100.0 >> 150.0,3.0 >> 2.0,TiO2-c | TiO2-mp,30.0 | 250.0,Spiro-MeOTAD,Li-TFSI; TBP,DMF >> none,19.4
MA,,,,1,,,,Pb,,1,,I,,,3,,,100.0 >> 150.0,3.0 >> 2.0,TiO2-c | TiO2-mp,30.0 | 250.0,Spiro-MeOTAD,Li-TFSI; TBP,DMF >> none,16.6
MA,,,,1,,,,Pb,,1,,I,,,3,,,100,60,TiO2-c,10,Spiro-MeOTAD,FK209; Li-TFSI; TBP,acetonitrile; Methylamine,13.6
MA,,,,1,,,,Pb,,1,,I,,,3,,,100,60,TiO2-c,10,Spiro-MeOTAD,FK209; Li-TFSI; TBP,acetonitrile; Methylamine,11.3
MA,,,,1,,,,Pb,,1,,I,,,3,,,100,5,TiO2-c,41,Spiro-MeOTAD,Li-TFSI; TBP,DMF,13.8
MA,,,,1,,,,Pb,,1,,I,,,3,,,100,60,TiO2-c | TiO2-mp,10.0 | 130.0,Spiro-MeOTAD,Li-TFSI; TBP,DMSO,8.5
MA,,,,1,,,,Pb,,1,,I,,,3,,,100,60,TiO2-c | TiO2-mp,20.0 | 130.0,Spiro-MeOTAD,Li-TFSI; TBP,DMSO,14
MA,,,,1,,,,Pb,,1,,I,,,3,,,100,60,TiO2-c | TiO2-mp,30.0 | 130.0,Spiro-MeOTAD,Li-TFSI; TBP,DMSO,13
MA,,,,1,,,,Pb,,1,,I,,,3,,,100,60,TiO2-c | TiO2-mp,30.0 | 130.0,Spiro-MeOTAD,Li-TFSI; TBP,DMSO,15.83
MA,,,,1,,,,Pb,,1,,I,,,3,,,100,60,TiO2-c | TiO2-mp,30.0 | 130.0,Spiro-MeOTAD,Li-TFSI; TBP,DMSO,15.98
MA,,,,1,,,,Pb,,1,,I,,,3,,,60.0; 85.0,1.0; 25.0,C60,20,BTF2,Undoped,DMF; DMSO,13.15
MA,,,,1,,,,Pb,,1,,I,,,3,,,60.0; 85.0,1.0; 25.0,C60,20,FBA1,Undoped,DMF; DMSO,16.54
MA,,,,1,,,,Pb,,1,,I,,,3,,,60.0; 85.0,1.0; 25.0,C60,20,FBA2,Undoped,DMF; DMSO,18.41
MA,,,,1,,,,Pb,,1,,I,,,3,,,60.0; 85.0,1.0; 25.0,C60,20,FBA3,Undoped,DMF; DMSO,19.01
MA,,,,1,,,,Pb,,1,,I,,,3,,,60.0; 85.0,1.0; 25.0,C60,20,FTA1,Undoped,DMF; DMSO,14.81
MA,,,,1,,,,Pb,,1,,I,,,3,,,60.0; 85.0,1.0; 25.0,C60,20,FTA2,Undoped,DMF; DMSO,17.46
MA,,,,1,,,,Pb,,1,,I,,,3,,,60.0; 85.0,1.0; 25.0,C60,20,Spiro-MeOTAD,Li-TFSI; TBP,DMF; DMSO,17.57
MA,,,,1,,,,Pb,,1,,I,,,3,,,60.0; 85.0,1.0; 25.0,C60,20,BTF2,Undoped,DMF; DMSO,12.76
MA,,,,1,,,,Pb,,1,,I,,,3,,,60.0; 85.0,1.0; 25.0,C60,20,FBA1,Undoped,DMF; DMSO,16.24
MA,,,,1,,,,Pb,,1,,I,,,3,,,60.0; 85.0,1.0; 25.0,C60,20,FBA2,Undoped,DMF; DMSO,17.97
MA,,,,1,,,,Pb,,1,,I,,,3,,,60.0; 85.0,1.0; 25.0,C60,20,FBA3,Undoped,DMF; DMSO,18.46
MA,,,,1,,,,Pb,,1,,I,,,3,,,60.0; 85.0,1.0; 25.0,C60,20,FTA1,Undoped,DMF; DMSO,14.52
MA,,,,1,,,,Pb,,1,,I,,,3,,,60.0; 85.0,1.0; 25.0,C60,20,FTA2,Undoped,DMF; DMSO,17.12
MA,,,,1,,,,Pb,,1,,I,,,3,,,60.0; 85.0,1.0; 25.0,C60,20,Spiro-MeOTAD,Li-TFSI; TBP,DMF; DMSO,16.83
MA,,,,1,,,,Pb,,1,,I,,,3,,,100,45,TiO2-c | TiO2-mp,250,PTAA,Li-TFSI; Polystyrene; TBP,DMF,8.79
MA,,,,1,,,,Pb,,1,,I,,,3,,,100,45,TiO2-c | TiO2-mp,250,PTAA,Li-TFSI; TBP,DMF,11.23
MA,,,,1,,,,Pb,,1,,I,,,3,,,100,45,TiO2-c | TiO2-mp,250,P3HT,Li-TFSI; Polystyrene; TBP,DMF,5.31
MA,,,,1,,,,Pb,,1,,I,,,3,,,100,45,TiO2-c | TiO2-mp,250,P3HT,Li-TFSI; TBP,DMF,6.64
MA,,,,1,,,,Pb,,1,,I,,,3,,,100,45,TiO2-c | TiO2-mp,250,Spiro-MeOTAD,Li-TFSI; Polystyrene; TBP,DMF,0.6
MA,,,,1,,,,Pb,,1,,I,,,3,,,100,45,TiO2-c | TiO2-mp,250,Spiro-MeOTAD,Li-TFSI; TBP,DMF,8.62
MA,,,,1,,,,Pb,,1,,I,,,3,,,100,45,TiO2-c | TiO2-mp,250,P3HT,Li-TFSI; Polystyrene; TBP,DMF,5.06
MA,,,,3,,,,Bi,,2,,I,,,9,,,100,10,TiO2-c | TiO2-mp,15.0 | 180.0,Spiro-MeOTAD,Li-TFSI; TBP,DMF,0.119
MA,,,,3,,,,Bi,,2,,I,,,9,,,100,10,TiO2-c | TiO2-mp,15.0 | 220.0,Spiro-MeOTAD,Li-TFSI; TBP,DMF,0.169
MA,,,,3,,,,Bi,,2,,I,,,9,,,100,10,TiO2-c | TiO2-mp,15.0 | 260.0,Spiro-MeOTAD,Li-TFSI; TBP,DMF,0.14
MA,,,,3,,,,Bi,,2,,I,,,9,,,100,10,TiO2-c | TiO2-mp,15.0 | 300.0,Spiro-MeOTAD,Li-TFSI; TBP,DMF,0.094
MA,,,,3,,,,Bi,,2,,I,,,9,,,100,10,TiO2-c | TiO2-mp,15.0 | 180.0,Spiro-MeOTAD,Li-TFSI; TBP,DMF,0.108
MA,,,,3,,,,Bi,,2,,I,,,9,,,100,10,TiO2-c | TiO2-mp,15.0 | 220.0,Spiro-MeOTAD,Li-TFSI; TBP,DMF,0.16
MA,,,,3,,,,Bi,,2,,I,,,9,,,100,10,TiO2-c | TiO2-mp,15.0 | 260.0,Spiro-MeOTAD,Li-TFSI; TBP,DMF,0.14
MA,,,,3,,,,Bi,,2,,I,,,9,,,100,10,TiO2-c | TiO2-mp,15.0 | 300.0,Spiro-MeOTAD,Li-TFSI; TBP,DMF,0.09
MA,,,,1,,,,Pb,,1,,I,,,3,,,100,10,TiO2-c | TiO2-mp,50.0 | 210.0,Spiro-MeOTAD,Li-TFSI; TBP,DMF; DMSO,7.96
MA,,,,1,,,,Pb,,1,,I,,,3,,,100,10,TiO2-c | TiO2-mp,50.0 | 210.0,Spiro-MeOTAD,Li-TFSI; TBP,DMF; DMSO,11.11
MA,,,,1,,,,Pb,,1,,I,,,3,,,100,10,TiO2-c | TiO2-mp,50.0 | 210.0,Spiro-MeOTAD,Li-TFSI; TBP,DMF; DMSO,14.26
MA,,,,1,,,,Pb,,1,,I,,,3,,,100,10,TiO2-c | TiO2-mp,50.0 | 210.0,Spiro-MeOTAD,Li-TFSI; TBP,DMF; DMSO,14.51
MA,,,,1,,,,Pb,,1,,I,,,3,,,100,10,TiO2-c | TiO2-mp,50.0 | 210.0,Spiro-MeOTAD,Li-TFSI; TBP,DMF; DMSO,15.25
MA,,,,1,,,,Pb,,1,,I,,,3,,,100,10,TiO2-c | TiO2-mp,50.0 | 210.0,Spiro-MeOTAD,Li-TFSI; TBP,DMF; DMSO,15.99
MA,,,,1,,,,Pb,,1,,I,,,3,,,100,10,TiO2-c | TiO2-mp,50.0 | 210.0,Spiro-MeOTAD,Li-TFSI; TBP,DMF; DMSO,16.26
MA,,,,1,,,,Pb,,1,,I,,,3,,,100,10,TiO2-c | TiO2-mp,50.0 | 210.0,Spiro-MeOTAD,Li-TFSI; TBP,DMF; DMSO,17.19
MA,,,,1,,,,Pb,,1,,I,,,3,,,100,10,TiO2-c | TiO2-mp,50.0 | 210.0,Spiro-MeOTAD,Li-TFSI; TBP,DMF; DMSO,17.81
MA,,,,1,,,,Pb,,1,,Br,,,3,,,70.0 >> 100.0,30.0 >> 15.0,TiO2-c | TiO2-mp,60.0 | 450.0,PTAA,Li-TFSI; TBP,DMF >> IPA,6.6
MA,,,,1,,,,Pb,,1,,I,,,3,,,100.0 >> 100.0,10.0 >> 10.0,TiO2-c | TiO2-mp,30.0 | 250.0,Spiro-MeOTAD,Li-TFSI; TBP,DMF >> none,17.3
MA,,,,1,,,,Pb,,1,,I,,,3,,,100,10,TiO2-c | TiO2-mp,50.0 | 250.0,B63,Li-TFSI; TBP,DMF; DMSO,10.8
MA,,,,1,,,,Pb,,1,,I,,,3,,,100,10,TiO2-c | TiO2-mp,50.0 | 250.0,B58,Li-TFSI; TBP,DMF; DMSO,7.5
MA,,,,1,,,,Pb,,1,,I,,,3,,,100,10,TiO2-c | TiO2-mp,50.0 | 250.0,B74,Li-TFSI; TBP,DMF; DMSO,9.9
MA,,,,1,,,,Pb,,1,,I,,,3,,,100,10,TiO2-c | TiO2-mp,50.0 | 250.0,Spiro-MeOTAD,Li-TFSI; TBP,DMF; DMSO,11.2
MA,,,,1,,,,Pb,,1,,I,,,3,,,100,10,TiO2-c,100,Spiro-MeOTAD,Li-TFSI; TBP,DMF; DMSO,17.22
MA,,,,1,,,,Pb,,1,,I,,,3,,,100,10,TiO2-c,100,Spiro-MeOTAD,Li-TFSI; TBP,DMF; DMSO,14.19
MA,,,,1,,,,Pb,,1,,I,,,3,,,70.0 >> 85.0,30.0 >> 45.0,TiO2-c | TiO2-mp,70.0 | 500.0,Spiro-MeOTAD,Li-TFSI; TBP,DMF >> IPA,8.39
MA,,,,1,,,,Pb,,1,,I,,,3,,,70.0 >> 85.0,30.0 >> 45.0,TiO2-c | TiO2-mp,70.0 | 500.0,Spiro-MeOTAD,Li-TFSI; TBP,DMF >> IPA,9.21
MA,,,,1,,,,Pb,,1,,I,,,3,,,70.0 >> 85.0,30.0 >> 45.0,TiO2-c | TiO2-mp,70.0 | 500.0,Spiro-MeOTAD,Li-TFSI; TBP,DMF >> IPA,10.34
MA,,,,1,,,,Pb,,1,,I,,,3,,,70.0 >> 85.0,30.0 >> 45.0,TiO2-c | TiO2-mp,70.0 | 500.0,Spiro-MeOTAD,Li-TFSI; TBP,DMF >> IPA,11.85
MA,,,,1,,,,Pb,,1,,I,,,3,,,70.0 >> 85.0,30.0 >> 45.0,TiO2-c | TiO2-mp,70.0 | 500.0,Spiro-MeOTAD,Li-TFSI; TBP,DMF >> IPA,11.22
MA,,,,1,,,,Pb,,1,,I,,,3,,,70.0 >> 85.0,30.0 >> 45.0,TiO2-c | TiO2-mp,70.0 | 500.0,Spiro-MeOTAD,Li-TFSI; TBP,DMF >> IPA,10.2
MA,,,,1,,,,Pb,,1,,I,,,3,,,70.0 >> 85.0,30.0 >> 45.0,TiO2-c | TiO2-mp,70.0 | 500.0,Spiro-MeOTAD,Li-TFSI; TBP,DMF >> IPA,11
MA,,,,1,,,,Pb,,1,,I,,,3,,,70.0 >> 85.0,30.0 >> 45.0,TiO2-c | TiO2-mp,70.0 | 500.0,Spiro-MeOTAD,Li-TFSI; TBP,DMF >> IPA,9.7
MA,,,,1,,,,Pb,,1,,I,,,3,,,100,2,TiO2-c | TiO2-mp,80.0 | 200.0,Spiro-MeOTAD,FK209; Li-TFSI; TBP,DMF; DMSO,14.4
MA,,,,1,,,,Pb,,1,,I,,,3,,,100,2,TiO2-c | TiO2-mp,80.0 | 200.0,Spiro-MeOTAD,FK209; Li-TFSI; TBP,DMF; DMSO,8
MA,,,,1,,,,Pb,,1,,I,,,3,,,100,2,TiO2-c | TiO2-mp,80.0 | 200.0,Spiro-MeOTAD,FK209; Li-TFSI; TBP,DMF; DMSO,8
MA,,,,1,,,,Pb,,1,,I,,,3,,,100,2,TiO2-c | TiO2-mp,80.0 | 200.0,Spiro-MeOTAD,FK209; Li-TFSI; TBP,DMF; DMSO,8.2
MA,,,,1,,,,Pb,,1,,I,,,3,,,100,2,TiO2-c | TiO2-mp,80.0 | 200.0,Spiro-MeOTAD,FK209; Li-TFSI; TBP,DMF; DMSO,8.2
MA,,,,1,,,,Pb,,1,,I,,,3,,,70.0 >> 70.0,30.0 >> 15.0,TiO2-c | TiO2-mp,10.0 | 200.0,SGT-409,FK209; Li-TFSI; TBP,DMF >> IPA,10.25
MA,,,,1,,,,Pb,,1,,I,,,3,,,70.0 >> 70.0,30.0 >> 15.0,TiO2-c | TiO2-mp,10.0 | 200.0,SGT-410,FK209; Li-TFSI; TBP,DMF >> IPA,11.6
MA,,,,1,,,,Pb,,1,,I,,,3,,,70.0 >> 70.0,30.0 >> 15.0,TiO2-c | TiO2-mp,10.0 | 200.0,SGT-411,FK209; Li-TFSI; TBP,DMF >> IPA,11.5
MA,,,,1,,,,Pb,,1,,I,,,3,,,70.0 >> 70.0,30.0 >> 15.0,TiO2-c | TiO2-mp,10.0 | 200.0,Spiro-MeOTAD,FK209; Li-TFSI; TBP,DMF >> IPA,12.28
MA,,,,1,,,,Pb,,1,,I,,,3,,,100,20,PCBM-60 | C60 | BCP,nan | 20.0 | 8.0,PEDOT:PSS,RbCl,DMSO; GBL,11.22
MA,,,,1,,,,Pb,,1,,I,,,3,,,100,20,PCBM-60 | C60 | BCP,nan | 20.0 | 8.0,PEDOT:PSS,RbCl,DMSO; GBL,14.22
MA,,,,1,,,,Pb,,1,,I,,,3,,,100,20,PCBM-60 | C60 | BCP,nan | 20.0 | 8.0,PEDOT:PSS,RbCl,DMSO; GBL,11.9
MA,,,,1,,,,Pb,,1,,I,,,3,,,100,20,PCBM-60 | C60 | BCP,nan | 20.0 | 8.0,PEDOT:PSS,RbCl,DMSO; GBL,11.6
MA,,,,1,,,,Pb,,1,,I,,,3,,,100,20,PCBM-60 | C60 | BCP,nan | 20.0 | 8.0,PEDOT:PSS,RbCl,DMSO; GBL,11.04
MA,,,,1,,,,Pb,,1,,I,,,3,,,100,15,TiO2-c,80,Spiro-MeOTAD,Li-TFSI; TBP,DMSO; GBL,13.95
MA,,,,1,,,,Pb,,1,,I,,,3,,,100,75,TiO2-c,80,Spiro-MeOTAD,Li-TFSI; TBP,DMSO; GBL,14.07
MA,,,,1,,,,Pb,,1,,I,,,3,,,100,15,TiO2-c,80,Spiro-MeOTAD,Li-TFSI; TBP,DMSO; GBL,14.28
MA,,,,1,,,,Pb,,1,,I,,,3,,,100,75,TiO2-c,80,Spiro-MeOTAD,Li-TFSI; TBP,DMSO; GBL,14.64
MA,,,,1,,,,Pb,,1,,I,,,3,,,100,75,TiO2-c,80,Spiro-MeOTAD,Li-TFSI; TBP,DMSO; GBL,10.95
MA,,,,1,,,,Pb,,1,,I,,,3,,,100,75,TiO2-c,80,Spiro-MeOTAD,Li-TFSI; TBP,DMSO; GBL,15.41
MA,,,,1,,,,Pb,,1,,I,,,3,,,70.0 >> 110.0,5.0 >> 10.0,TiO2-c | TiO2-mp,50.0 | 250.0,Spiro-MeOTAD,Li-TFSI; TBP,DMF >> IPA,13.7
MA,,,,1,,,,Pb,,1,,I,,,3,,,70.0 >> 110.0,5.0 >> 10.0,TiO2-c | TiO2-mp,50.0 | 250.0,Spiro-MeOTAD,Li-TFSI; TBP,DMF >> IPA,15.3
MA,,,,1,,,,Pb,,1,,I,,,3,,,150,10,TiO2-c | TiO2-mp,nan | 300.0,Spiro-MeOTAD,Li-TFSI; TBP,GBL; NMP,6.03
MA,,,,1,,,,Pb,,1,,I,,,3,,,60; 70 >> 70; 115,1.0; 2.0 >> 2.0; 4.0,TiO2-c | TiO2-mp,50.0 | 180.0,Spiro-MeOTAD,FK209; Li-TFSI; TBP,DMF >> IPA,13.16
MA,,,,1,,,,Pb,,1,,I,,,3,,,60; 70 >> 70; 115,1.0; 2.0 >> 2.0; 4.0,TiO2-c | TiO2-mp,50.0 | 180.0,Spiro-MeOTAD,FK209; Li-TFSI; TBP,DMF >> IPA,14.96
MA,,,,1,,,,Pb,,1,,I,,,3,,,60; 70 >> 70; 115,1.0; 2.0 >> 2.0; 4.0,TiO2-c | TiO2-mp,50.0 | 180.0,Spiro-MeOTAD,FK209; Li-TFSI; TBP,DMF >> IPA,11.5
MA,,,,1,,,,Pb,,1,,I,,,3,,,60; 70 >> 70; 115,1.0; 2.0 >> 2.0; 4.0,TiO2-c | TiO2-mp,50.0 | 180.0,Spiro-MeOTAD,FK209; Li-TFSI; TBP,DMF >> IPA,14.95
MA,,,,1,,,,Pb,,1,,I,,,3,,,60; 70 >> 70; 115,1.0; 2.0 >> 2.0; 4.0,TiO2-c | TiO2-mp,50.0 | 180.0,Spiro-MeOTAD,FK209; Li-TFSI; TBP,DMF >> IPA,14.95
MA,,,,1,,,,Pb,,1,,I,,,3,,,60; 70 >> 70; 115,1.0; 2.0 >> 2.0; 4.0,TiO2-c | TiO2-mp,50.0 | 180.0,Spiro-MeOTAD,FK209; Li-TFSI; TBP,DMF >> IPA,14.47
MA,,,,1,,,,Pb,,1,,I,,,3,,,60; 70 >> 70; 115,1.0; 2.0 >> 2.0; 4.0,TiO2-c | TiO2-mp,50.0 | 180.0,Spiro-MeOTAD,FK209; Li-TFSI; TBP,DMF >> IPA,16.09
MA,,,,1,,,,Pb,,1,,I,,,3,,,60; 70 >> 70; 115,1.0; 2.0 >> 2.0; 4.0,TiO2-c | TiO2-mp,50.0 | 180.0,Spiro-MeOTAD,FK209; Li-TFSI; TBP,DMF >> IPA,19.4
MA,,,,1,,,,Pb,,1,,I,,,3,,,60; 70 >> 70; 115,1.0; 2.0 >> 2.0; 4.0,TiO2-c | TiO2-mp,50.0 | 180.0,Spiro-MeOTAD,FK209; Li-TFSI; TBP,DMF >> IPA,20.65
MA,,,,1,,,,Pb,,1,,I,,,3,,,100,60,TiO2-c,30,Spiro-MeOTAD,FK209; Li-TFSI; TBP,DMSO; o-xylene,16.17
MA,,,,1,,,,Pb,,1,,I,,,3,,,100,60,TiO2-c,30,Spiro-MeOTAD,FK209; Li-TFSI; TBP,DMSO; o-xylene,17.1
MA,,,,1,,,,Pb,,1,,I,,,3,,,100,60,TiO2-c | TiO2-mp,30.0 | 200.0,Spiro-MeOTAD,FK209; Li-TFSI; TBP,DMSO; o-xylene,18.34
MA,,,,1,,,,Pb,,1,,I,,,3,,,100,60,TiO2-c | TiO2-mp,30.0 | 200.0,Spiro-MeOTAD,FK209; Li-TFSI; TBP,DMSO; o-xylene,19.19
MA,,,,1,,,,Pb,,1,,I,,,3,,,90.0; 125.0,90.0; 5.0,TiO2-nw,550,Spiro-MeOTAD,LiN(CF3SO2)2N; TBP,DMF,6.4
MA,,,,1,,,,Pb,,1,,I,,,3,,,90.0; 125.0,90.0; 5.0,TiO2-nw | TiO2-c,550.0 | nan,Spiro-MeOTAD,LiN(CF3SO2)2N; TBP,DMF,12.2
MA,,,,1,,,,Pb,,1,,I,,,3,,,100,30,TiO2-c | TiO2-mp,40.0 | 400.0,Spiro-MeOTAD,Li-TFSI; TBP,DMF; DMSO,16.6
MA,,,,1,,,,Pb,,1,,I,,,3,,,100,45,TiO2-c,60,Spiro-MeOTAD,Li-TFSI; TBP,DMF,11.6
MA,,,,1,,,,Pb,,1,,I,,,3,,,100,45,TiO2-c,60,Spiro-MeOTAD,Li-TFSI; TBP,DMF,12.3
MA,,,,1,,,,Pb,,1,,I,,,3,,,100,45,TiO2-c,60,Spiro-MeOTAD,Li-TFSI; TBP,DMF,12.1
MA,,,,1,,,,Pb,,1,,I,,,3,,,100,45,TiO2-c,60,Spiro-MeOTAD,Li-TFSI; TBP,DMF,12.3
MA,,,,1,,,,Pb,,1,,I,,,3,,,100,30,TiO2-c | TiO2-mp,80.0 | nan,Spiro-MeOTAD,FK209; Li-TFSI; TBP,DMSO,18.83
MA,,,,1,,,,Pb,,1,,I,,,3,,,100,30,TiO2-c | TiO2-mp,80.0 | nan,Spiro-MeOTAD,FK209; Li-TFSI; TBP,DMSO,18.83
MA,,,,1,,,,Pb,,1,,I,,,3,,,100,30,TiO2-c | TiO2-mp,80.0 | nan,Spiro-MeOTAD,FK209; Li-TFSI; TBP,DMSO,17.61
MA,,,,1,,,,Pb,,1,,I,,,3,,,100,30,TiO2-c | TiO2-mp,80.0 | nan,Spiro-MeOTAD,FK209; Li-TFSI; TBP,DMSO,17.61
MA,,,,1,,,,Pb,,1,,I,,,3,,,100,30,TiO2-c | TiO2-mp,80.0 | nan,Spiro-MeOTAD,FK209; Li-TFSI; TBP,DMSO,16.62
MA,,,,1,,,,Pb,,1,,I,,,3,,,100,30,TiO2-c | TiO2-mp,80.0 | nan,Spiro-MeOTAD,FK209; Li-TFSI; TBP,DMSO,16.62
MA,,,,1,,,,Pb,,1,,I,,,3,,,100,45,TiO2-c | TiO2-mp,nan | 750.0,Spiro-MeOTAD,FK209; Li-TFSI; TBP,DMF,2.6
MA,,,,1,,,,Pb,,1,,I,,,3,,,100,45,TiO2-c | TiO2-mp,nan | 750.0,Spiro-MeOTAD,FK209; Li-TFSI; TBP,DMF,6.3
MA,,,,1,,,,Pb,,1,,I,,,3,,,100,45,TiO2-c | TiO2-mp,nan | 440.0,Spiro-MeOTAD,FK209; Li-TFSI; TBP,DMF,7.6
MA,,,,1,,,,Pb,,1,,I,,,3,,,100,45,TiO2-c | TiO2-mp,nan | 260.0,Spiro-MeOTAD,FK209; Li-TFSI; TBP,DMF,8.6
MA,,,,1,,,,Pb,,1,,I,,,3,,,100,30,Ti,50,Spiro-MeOTAD,Li-TFSI; TBP,GBL,4.72
MA,,,,1,,,,Pb,,1,,I,,,3,,,100,30,Ti,75,Spiro-MeOTAD,Li-TFSI; TBP,GBL,5.61
MA,,,,1,,,,Pb,,1,,I,,,3,,,100,30,Ti,100,Spiro-MeOTAD,Li-TFSI; TBP,GBL,8.39
MA,,,,1,,,,Pb,,1,,I,,,3,,,100,15,TiO2-c | TiO2-mp,nan | 200.0,Spiro-MeOTAD,FK209; Li-TFSI; TBP,DMF; DMSO,17.29
MA,,,,1,,,,Pb,,1,,I,,,3,,,100,15,TiO2-c | TiO2-mp,nan | 200.0,Spiro-MeOTAD,FK209; Li-TFSI; TBP,DMF; DMSO,18.31
MA,,,,1,,,,Pb,,1,,I,,,3,,,100,15,TiO2-c | TiO2-mp,nan | 200.0,Spiro-MeOTAD,FK209; Li-TFSI; TBP,DMF; DMSO,19.64
MA,,,,1,,,,Pb,,1,,I,,,3,,,100,15,TiO2-c | TiO2-mp,nan | 200.0,Spiro-MeOTAD,FK209; Li-TFSI; TBP,DMF; DMSO,18.88
MA,,,,1,,,,Pb,,1,,Br,,,3,,,100,Unknown,TiO2-c | Al2O3-mp,nan | 300.0,Spiro-MeOTAD,Li-TFSI; TBP,DMF,3.2
MA,,,,1,,,,Pb,,1,,I,,,3,,,100,Unknown,TiO2-c | Al2O3-mp,nan | 300.0,Spiro-MeOTAD,Li-TFSI; TBP,DMF,4
MA,,,,1,,,,Pb,,1,,I,,,3,,,100 >> 165.0,5.0 >> 0.0,TiO2-c,50,Spiro-MeOTAD,Li-TFSI; TBP,DMF >> none,9.1
MA,,,,1,,,,Pb,,1,,I,,,3,,,100 >> 165.0,5.0 >> 15.0,TiO2-c,50,Spiro-MeOTAD,Li-TFSI; TBP,DMF >> none,10.2
