Repository: Zhang-NJ-Lab/HuangYiRuPerovskiteNature-Boston-Lsy

# HuangYiRuPerovskiteNature-Boston-Lsy
主要是hyr的清洗数据，fillna

File: data15-00.csv (part 13 of 20)
a1,a2,a3,a4,a1_coefficients,a2_coefficients,a3_coefficients,a4_coefficients,b1,b2,b1_coefficients,b2_coefficients,c1,c2,c3,c1_coefficients,c2_coefficients,c3_coefficients,Perovskite_deposition_thermal_annealing_temperature,Perovskite_deposition_thermal_annealing_time,ETL_stack_sequence,ETL_thickness,HTL_stack_sequence,HTL_additives_compounds,Perovskite_deposition_solvents,JV_default_PCE
MA,,,,1,,,,Pb,,1,,I,,,3,,,100 >> 165.0,5.0 >> 30.0,TiO2-c,50,Spiro-MeOTAD,Li-TFSI; TBP,DMF >> none,9.7
MA,,,,1,,,,Pb,,1,,I,,,3,,,100 >> 165.0,5.0 >> 45.0,TiO2-c,50,Spiro-MeOTAD,Li-TFSI; TBP,DMF >> none,8.2
MA,,,,1,,,,Pb,,1,,I,,,3,,,100 >> 165.0,5.0 >> 60.0,TiO2-c,50,Spiro-MeOTAD,Li-TFSI; TBP,DMF >> none,6.5
MA,,,,1,,,,Pb,,1,,I,,,3,,,100,90,TiO2-c | TiO2-mp,50.0 | nan,Spiro-MeOTAD,Li-TFSI; TBP,DMF,10.3
MA,,,,1,,,,Pb,,1,,I,,,3,,,100,90,TiO2-c | TiO2-mp,50.0 | nan,Spiro-MeOTAD,Li-TFSI; TBP,DMF,13.5
MA,,,,1,,,,Pb,,1,,I,,,3,,,100,90,TiO2-c | Al2O3-mp,50.0 | nan,Spiro-MeOTAD,Li-TFSI; TBP,DMF,11
MA,,,,1,,,,Pb,,1,,Br,,,3,,,75 >> 75,30.0 >> 30.0,TiO2-c | TiO2-mp,50.0 | nan,Spiro-MeOTAD,Li-TFSI; TBP,DMF >> IPA,3.54
MA,,,,1,,,,Pb,,1,,I,,,3,,,100,5,TiO2-c | TiO2-mp,60.0 | 600.0,PTAA,Li-TFSI; TBP,GBL,10.27
MA,,,,1,,,,Pb,,1,,Br, I,,0.18,2.82,,100,5,TiO2-c | TiO2-mp,60.0 | 600.0,PTAA,Li-TFSI; TBP,DMF; GBL,10.78
MA,,,,1,,,,Pb,,1,,Br, I,,0.39,2.61,,100,5,TiO2-c | TiO2-mp,60.0 | 600.0,PTAA,Li-TFSI; TBP,DMF; GBL,10.38
MA,,,,1,,,,Pb,,1,,Br, I,,0.6,2.4,,100,5,TiO2-c | TiO2-mp,60.0 | 600.0,PTAA,Li-TFSI; TBP,DMF; GBL,10.3
MA,,,,1,,,,Pb,,1,,Br, I,,0.87,2.13,,100,5,TiO2-c | TiO2-mp,60.0 | 600.0,PTAA,Li-TFSI; TBP,DMF; GBL,9.38
MA,,,,1,,,,Pb,,1,,Br, I,,1.14,1.86,,100,5,TiO2-c | TiO2-mp,60.0 | 600.0,PTAA,Li-TFSI; TBP,DMF; GBL,7.5
MA,,,,1,,,,Pb,,1,,Br, I,,1.41,1.59,,100,5,TiO2-c | TiO2-mp,60.0 | 600.0,PTAA,Li-TFSI; TBP,DMF; GBL,5.5
MA,,,,1,,,,Pb,,1,,Br, I,,1.74,1.26,,100,5,TiO2-c | TiO2-mp,60.0 | 600.0,PTAA,Li-TFSI; TBP,DMF; GBL,5.1
MA,,,,1,,,,Pb,,1,,Br, I,,2.13,0.87,,100,5,TiO2-c | TiO2-mp,60.0 | 600.0,PTAA,Li-TFSI; TBP,DMF; GBL,3.77
MA,,,,1,,,,Pb,,1,,Br, I,,2.52,0.48,,100,5,TiO2-c | TiO2-mp,60.0 | 600.0,PTAA,Li-TFSI; TBP,DMF; GBL,3.91
MA,,,,1,,,,Pb,,1,,Br,,,3,,,100,5,TiO2-c | TiO2-mp,60.0 | 600.0,PTAA,Li-TFSI; TBP,DMF,4.1
MA,,,,1,,,,Sn,,1,,I,,,3,,,125,30,TiO2-c | TiO2-mp,30.0 | 350.0,Spiro-MeOTAD,2-6-lutidin; Li-TFSI,DMF,5.23
MA,,,,1,,,,Sn,,1,,Br, I,,1,2,,125,30,TiO2-c | TiO2-mp,30.0 | 350.0,Spiro-MeOTAD,2-6-lutidin; Li-TFSI,DMF,5.48
MA,,,,1,,,,Sn,,1,,Br, I,,2,1,,125,30,TiO2-c | TiO2-mp,30.0 | 350.0,Spiro-MeOTAD,2-6-lutidin; Li-TFSI,DMF,5.73
MA,,,,1,,,,Sn,,1,,Br,,,3,,,125,30,TiO2-c | TiO2-mp,30.0 | 350.0,Spiro-MeOTAD,2-6-lutidin; Li-TFSI,DMF,4.27
MA,,,,1,,,,Pb,,1,,I,,,3,,,70,30,TiO2-c | TiO2-mp,30.0 | 200.0,P3HT,Li-TFSI; TBP,DMF,11.98
MA,,,,1,,,,Sn,,1,,I,,,3,,,125,30,TiO2-c | TiO2-mp,30.0 | nan,Spiro-MeOTAD,2-6-lutidin; Li-TFSI,DMF,5.44
MA,,,,1,,,,Pb, Sn,0.25,0.75,I,,,3,,,125,30,TiO2-c | TiO2-mp,30.0 | nan,Spiro-MeOTAD,2-6-lutidin; Li-TFSI,DMF,3.74
MA,,,,1,,,,Pb, Sn,0.5,0.5,I,,,3,,,125,30,TiO2-c | TiO2-mp,30.0 | nan,Spiro-MeOTAD,2-6-lutidin; Li-TFSI,DMF,7.27
MA,,,,1,,,,Pb, Sn,0.75,0.25,I,,,1,,,125,30,TiO2-c | TiO2-mp,30.0 | nan,Spiro-MeOTAD,2-6-lutidin; Li-TFSI,DMF,7.37
MA,,,,1,,,,Pb,,1,,I,,,3,,,125,30,TiO2-c | TiO2-mp,30.0 | nan,Spiro-MeOTAD,2-6-lutidin; Li-TFSI,DMF,8.31
MA,,,,1,,,,Pb,,1,,I,,,3,,,130,10,TiO2-c,20,Spiro-MeOTAD,Li-TFSI,DMF,11.6
MA,,,,1,,,,Pb,,1,,I,,,3,,,130,10,TiO2-c,20,Spiro-MeOTAD,Li-TFSI,DMF,13.7
MA,,,,1,,,,Pb,,1,,I,,,3,,,130,10,TiO2-c,20,Spiro-MeOTAD,Li-TFSI,DMF,12.6
MA,,,,1,,,,Pb,,1,,I,,,3,,,130,10,TiO2-c,20,Spiro-MeOTAD,Li-TFSI,DMF,10.4
MA,,,,1,,,,Pb,,1,,I,,,3,,,120,Unknown,TiO2-c,50,PTAA,Li-TFSI; TBP,GBL,15.2
MA,,,,1,,,,Pb,,1,,I,,,3,,,120,Unknown,TiO2-c,50,PTAA,Li-TFSI; TBP,DMF; GBL,17.2
MA,,,,1,,,,Pb,,1,,I,,,3,,,120,Unknown,TiO2-c,50,PTAA,Li-TFSI; TBP,DMF; GBL,18.3
MA,,,,1,,,,Pb,,1,,I,,,3,,,120,Unknown,TiO2-c,50,PTAA,Li-TFSI; TBP,DMF; GBL,15.9
MA,,,,1,,,,Pb,,1,,I,,,3,,,120,Unknown,TiO2-c,50,PTAA,Li-TFSI; TBP,DMF; GBL,15.5
MA,,,,1,,,,Pb,,1,,I,,,3,,,100,10,TiO2-c,40,Spiro-MeOTAD,Li-TFSI; TBP,DMSO; GBL,4.4
MA,,,,1,,,,Pb,,1,,I,,,3,,,100,10,TiO2-c,40,Spiro-MeOTAD,Li-TFSI; TBP,DMSO; GBL,5.7
MA,,,,1,,,,Pb,,1,,I,,,3,,,100,10,TiO2-c,40,Spiro-MeOTAD,Li-TFSI; TBP,DMSO; GBL,11.3
MA,,,,1,,,,Pb,,1,,I,,,3,,,100,10,TiO2-c,40,Spiro-MeOTAD,Li-TFSI; TBP,DMSO; GBL,5.1
MA,,,,1,,,,Pb,,1,,I,,,3,,,100,10,TiO2-c,40,Spiro-MeOTAD,Li-TFSI; TBP,DMSO; GBL,5.2
MA,,,,1,,,,Pb,,1,,I,,,3,,,110,Unknown,TiO2-c | TiO2-mp,50.0 | 600.0,Spiro-MeOTAD,Li-TFSI; TBP; V2O5,DMF,8.1
MA,,,,1,,,,Pb,,1,,I,,,3,,,110,Unknown,TiO2-c | TiO2-mp,50.0 | 600.0,Spiro-MeOTAD,Li-TFSI; TBP; V2O5,DMF,1.8
MA,,,,1,,,,Pb,,1,,I,,,3,,,110,Unknown,TiO2-c | TiO2-mp,50.0 | 300.0,Spiro-MeOTAD,Li-TFSI; TBP; V2O5,DMF,10
MA,,,,1,,,,Pb,,1,,I,,,3,,,130,5,TiO2-c,50,Spiro-MeOTAD,Li-TFSI; TBP,DMF,16.4
MA,,,,1,,,,Pb,,1,,I,,,3,,,130,5,TiO2-c,50,Spiro-MeOTAD,Li-TFSI; TBP,DMF,15
MA,,,,1,,,,Pb,,1,,I,,,3,,,130,5,TiO2-c,50,Spiro-MeOTAD,Li-TFSI; TBP,DMF,16.8
MA,,,,1,,,,Pb,,1,,I,,,3,,,130,5,TiO2-c,50,Spiro-MeOTAD,Li-TFSI; TBP,DMF,10
MA,,,,1,,,,Pb,,1,,I,,,3,,,130,5,TiO2-c,50,Spiro-MeOTAD,Li-TFSI; TBP,DMF,11.2
MA,,,,1,,,,Pb,,1,,I,,,3,,,100,60,PCBM-60 | C60 | BCP,10.0 | 20.0 | 8.0,c-OTPD,TPACA,DMF,15.1
MA,,,,1,,,,Pb,,1,,I,,,3,,,90,60,TiO2-c | TiO2-mp,80.0 | 250.0,Spiro-MeOTAD,Li-TFSI; TBP,DMF,7.4
MA,,,,1,,,,Pb,,1,,I,,,3,,,100,15,TiO2-c,50,Spiro-MeOTAD,Li-TFSI; TBP,none,1.8
MA,,,,1,,,,Pb,,1,,I,,,3,,,100,15,C60,50,Spiro-MeOTAD,Li-TFSI; TBP,none,15
MA,,,,1,,,,Pb,,1,,I,,,3,,,100,15,PCBM-60,50,Spiro-MeOTAD,Li-TFSI; TBP,none,13.6
MA,,,,1,,,,Pb,,1,,I,,,3,,,150,Unknown,TiO2-c | TiO2-mp,50.0 | nan,Spiro-MeOTAD,Li-TFSI; TBP,none,15
MA,,,,1,,,,Pb,,1,,Br,,,3,,,150,Unknown,TiO2-c | TiO2-mp,50.0 | nan,Spiro-MeOTAD,Li-TFSI; TBP,none,3.8
MA,,,,1,,,,Pb,,1,,I,,,3,,,150,Unknown,TiO2-c | TiO2-mp,50.0 | nan,Spiro-MeOTAD,Li-TFSI; TBP,none,14.8
MA,,,,1,,,,Pb,,1,,I,,,3,,,150,Unknown,TiO2-c | TiO2-mp,50.0 | nan,Spiro-MeOTAD,Li-TFSI; TBP,none,14.36
MA,,,,1,,,,Pb,,1,,Br,,,3,,,70.0 >> 150.0,30.0 >> 10.0,TiO2-c | TiO2-mp,40.0 | 350.0,Spiro-MeOTAD,Li-TFSI; TBP,DMF >> none,8.4
MA,,,,1,,,,Pb,,1,,I,,,3,,,120.0 >> 150.0,60.0 >> 60.0,TiO2-c | TiO2-mp,nan | 600.0,Spiro-MeOTAD,Li-TFSI; TBP,DMF >> none,5.94
MA,,,,1,,,,Pb,,1,,I,,,3,,,120.0 >> 150.0,60.0 >> 60.0,TiO2-c | TiO2-nw,nan | 600.0,Spiro-MeOTAD,Li-TFSI; TBP,DMF >> none,8.07
MA,,,,1,,,,Pb,,1,,I,,,3,,,120.0 >> 150.0,60.0 >> 60.0,TiO2-c | TiO2-nw,nan | 600.0,Spiro-MeOTAD,Li-TFSI; TBP,DMF >> none,6.26
MA,,,,1,,,,Pb,,1,,I,,,3,,,110.0 >> 120.0,15.0 >> 120.0,TiO2-c,75,Spiro-MeOTAD,Li-TFSI; TBP,DMF >> none,14.8
MA,,,,1,,,,Pb,,1,,I,,,3,,,110.0 >> 120.0,15.0 >> 120.0,TiO2-c,75,Spiro-MeOTAD,Li-TFSI; TBP,DMF >> none,14.2
MA,,,,1,,,,Pb,,1,,I,,,3,,,110.0 >> 120.0,15.0 >> 120.0,TiO2-c,75,Spiro-MeOTAD,Li-TFSI; TBP,DMF >> none,16.8
MA,,,,1,,,,Pb,,1,,I,,,3,,,110.0 >> 120.0,15.0 >> 120.0,TiO2-c,75,Spiro-MeOTAD,Li-TFSI; TBP,DMF >> none,15.7
MA,,,,1,,,,Pb,,1,,I,,,3,,,100.0 >> 140.0,10.0 >> 120.0,TiO2-c,50,Spiro-MeOTAD,Li-TFSI; TBP,DMF >> none,15.15
MA,,,,1,,,,Pb,,1,,I,,,3,,,100 >> 100; 100,30.0 >> 50.0; 30.0,TiO2-c,80,Spiro-MeOTAD,Li-TFSI; TBP,DMF >> none,4.04
MA,,,,1,,,,Pb,,1,,I,,,3,,,100 >> 110; 100,30.0 >> 50.0; 30.0,TiO2-c,80,Spiro-MeOTAD,Li-TFSI; TBP,DMF >> none,6.75
MA,,,,1,,,,Pb,,1,,I,,,3,,,100 >> 120; 100,30.0 >> 50.0; 30.0,TiO2-c,80,Spiro-MeOTAD,Li-TFSI; TBP,DMF >> none,12.99
MA,,,,1,,,,Pb,,1,,I,,,3,,,100 >> 120; 100,30.0 >> 50.0; 30.0,TiO2-c,80,Spiro-MeOTAD,Li-TFSI; TBP,DMF >> none,12.2
MA,,,,1,,,,Pb,,1,,I,,,3,,,100 >> 120; 100,30.0 >> 50.0; 30.0,TiO2-c,80,Spiro-MeOTAD,Li-TFSI; TBP,DMF >> none,13.33
MA,,,,1,,,,Pb,,1,,I,,,3,,,100 >> 120; 100,30.0 >> 50.0; 30.0,TiO2-c,80,Spiro-MeOTAD,Li-TFSI; TBP,DMF >> none,10.86
MA,,,,1,,,,Pb,,1,,I,,,3,,,100,60,TiO2-c | TiO2-mp,100.0 | nan,Spiro-MeOTAD,Li-TFSI; TBP,DMF; DMSO,18.3
MA,,,,1,,,,Pb,,1,,I,,,3,,,100,60,TiO2-c | TiO2-mp,100.0 | nan,Spiro-MeOTAD,Li-TFSI; TBP,DMF; DMSO,14.6
MA,,,,1,,,,Pb,,1,,I,,,3,,,100,60,TiO2-c | TiO2-mp,100.0 | nan,Spiro-MeOTAD,Li-TFSI; TBP,DMF; DMSO,7.1
MA,,,,1,,,,Pb,,1,,I,,,3,,,100,60,TiO2-c | TiO2-mp,100.0 | nan,Spiro-MeOTAD,Li-TFSI; TBP,DMF; DMSO,17.78
MA,,,,1,,,,Pb,,1,,I,,,3,,,100,15,TiO2-c | TiO2-mp,nan | 600.0,Spiro-MeOTAD,Li-TFSI; TBP,GBL,9.7
MA,,,,1,,,,Pb,,1,,I,,,3,,,100,15,TiO2-c | TiO2-mp,nan | 700.0,Spiro-MeOTAD,Li-TFSI; TBP,GBL,9.5
MA,,,,1,,,,Pb,,1,,I,,,3,,,100,15,TiO2-c | TiO2-mp,nan | 800.0,Spiro-MeOTAD,Li-TFSI; TBP,GBL,8.7
MA,,,,1,,,,Pb,,1,,I,,,3,,,100,15,TiO2-c | TiO2-mp,nan | 900.0,Spiro-MeOTAD,Li-TFSI; TBP,GBL,8.5
MA,,,,1,,,,Pb,,1,,I,,,3,,,100,15,TiO2-c | TiO2-mp,nan | 1000.0,Spiro-MeOTAD,Li-TFSI; TBP,GBL,8.2
MA,,,,1,,,,Pb,,1,,I,,,3,,,100,15,TiO2-c | TiO2-mp,nan | 1100.0,Spiro-MeOTAD,Li-TFSI; TBP,GBL,8.1
MA,,,,1,,,,Pb,,1,,I,,,3,,,100,15,TiO2-c | TiO2-mp,nan | 1200.0,Spiro-MeOTAD,Li-TFSI; TBP,GBL,8
MA,,,,1,,,,Pb,,1,,I,,,3,,,100,15,TiO2-c | TiO2-mp,nan | 1300.0,Spiro-MeOTAD,Li-TFSI; TBP,GBL,6.8
MA,,,,1,,,,Pb,,1,,I,,,3,,,100,15,TiO2-c | TiO2-mp,nan | 1400.0,Spiro-MeOTAD,Li-TFSI; TBP,GBL,7.5
MA,,,,1,,,,Pb,,1,,I,,,3,,,100,15,TiO2-c | TiO2-mp,nan | 1500.0,Spiro-MeOTAD,Li-TFSI; TBP,GBL,6.3
MA,,,,1,,,,Pb,,1,,I,,,3,,,100,45,TiO2-c | Al2O3-mp,50.0 | 500.0,Spiro-MeOTAD,Li-TFSI; TBP,DMF,10.9
MA,,,,1,,,,Pb,,1,,I,,,3,,,100,45,TiO2-c | Al2O3-mp,50.0 | 500.0,Spiro-MeOTAD,Li-TFSI; TBP,DMF,5
MA,,,,1,,,,Pb,,1,,I,,,3,,,100,45,TiO2-c | TiO2-mp,50.0 | 500.0,Spiro-MeOTAD,Li-TFSI; TBP,DMF,7.6
MA,,,,1,,,,Pb,,1,,I,,,3,,,100,45,TiO2-c | TiO2-mp,50.0 | 500.0,Spiro-MeOTAD,Li-TFSI; TBP,DMF,4
MA,,,,1,,,,Pb,,1,,I,,,3,,,100,45,TiO2-c,50,Spiro-MeOTAD,Li-TFSI; TBP,DMF,1.8
MA,,,,1,,,,Pb,,1,,Br, I,,2,1,,100,30,TiO2-c | TiO2-nw,nan | 1500.0,Spiro-MeOTAD,Li-TFSI; TBP,DMF,4.87
MA,,,,1,,,,Pb,,1,,I,,,3,,,100,30,TiO2-c | TiO2-nw,nan | 1500.0,Spiro-MeOTAD,Li-TFSI; TBP,GBL,4.29
MA,,,,1,,,,Pb,,1,,Br, I,,2,1,,100,30,TiO2-c | TiO2-nw,nan | 1100.0,Spiro-MeOTAD,Li-TFSI; TBP,DMF,3.95
MA,,,,1,,,,Pb,,1,,Br, I,,2,1,,100,30,TiO2-c | TiO2-nw,nan | 2300.0,Spiro-MeOTAD,Li-TFSI; TBP,DMF,3.78
MA,,,,1,,,,Pb,,1,,I,,,3,,,100,10,ZnO-c | ZnO-nw,nan | 400.0,Spiro-MeOTAD,Li-TFSI; TBP,GBL,3.1
MA,,,,1,,,,Pb,,1,,I,,,3,,,100,10,ZnO-c | ZnO-nw,nan | 600.0,Spiro-MeOTAD,Li-TFSI; TBP,GBL,4.3
MA,,,,1,,,,Pb,,1,,I,,,3,,,100,10,ZnO-c | ZnO-nw,nan | 800.0,Spiro-MeOTAD,Li-TFSI; TBP,GBL,4.2
MA,,,,1,,,,Pb,,1,,I,,,3,,,100,10,ZnO-c | ZnO-nw,nan | 1000.0,Spiro-MeOTAD,Li-TFSI; TBP,GBL,4.8
MA,,,,1,,,,Pb,,1,,I,,,3,,,100,10,ZnO-c | ZnO-nw,nan | 1200.0,Spiro-MeOTAD,Li-TFSI; TBP,GBL,2.5
MA,,,,1,,,,Pb,,1,,I,,,3,,,100,10,ZnO-c | ZnO-nw,nan | 1400.0,Spiro-MeOTAD,Li-TFSI; TBP,GBL,1.9
MA,,,,1,,,,Pb,,1,,I,,,3,,,100,45,TiO2-c | Al2O3-mp,nan | 400.0,Spiro-MeOTAD,Li-TFSI; TBP,DMF,12.3
MA,,,,1,,,,Pb,,1,,I,,,3,,,100,45,TiO2-c | Al2O3-mp,nan | 80.0,Spiro-MeOTAD,Li-TFSI; TBP,DMF,5.6
MA,,,,1,,,,Pb,,1,,I,,,3,,,100,45,TiO2-c | Al2O3-mp,nan | 120.0,Spiro-MeOTAD,Li-TFSI; TBP,DMF,5.6
MA,,,,1,,,,Pb,,1,,I,,,3,,,100,45,TiO2-c | Al2O3-mp,nan | 200.0,Spiro-MeOTAD,Li-TFSI; TBP,DMF,7.4
MA,,,,1,,,,Pb,,1,,I,,,3,,,100,45,TiO2-c | Al2O3-mp,nan | 400.0,Spiro-MeOTAD,Li-TFSI; TBP,DMF,8.6
MA,,,,1,,,,Pb,,1,,I,,,3,,,100,45,TiO2-c | Al2O3-mp,nan | 585.0,Spiro-MeOTAD,Li-TFSI; TBP,DMF,7.8
MA,,,,1,,,,Pb,,1,,I,,,3,,,100,45,TiO2-c | Al2O3-mp,nan | 1470.0,Spiro-MeOTAD,Li-TFSI; TBP,DMF,2.6
MA,,,,1,,,,Pb,,1,,I,,,3,,,100,15,TiO2-c | TiO2-nw,nan | 550.0,Spiro-MeOTAD,Li-TFSI; TBP,GBL,9.4
MA,,,,1,,,,Pb,,1,,I,,,3,,,100,15,TiO2-c | TiO2-nw,nan | 1100.0,Spiro-MeOTAD,Li-TFSI; TBP,GBL,7.3
MA,,,,1,,,,Pb,,1,,I,,,3,,,100,15,TiO2-c | TiO2-nw,nan | 1300.0,Spiro-MeOTAD,Li-TFSI; TBP,GBL,5.9
MA,,,,1,,,,Pb,,1,,I,,,3,,,100,2,TiO2-c | TiO2-mp,60.0 | 600.0,P3HT,Li-TFSI; TBP,GBL,6.7
MA,,,,1,,,,Pb,,1,,I,,,3,,,100,2,TiO2-c | TiO2-mp,60.0 | 600.0,PCPDTBT,Li-TFSI; TBP,GBL,5.3
MA,,,,1,,,,Pb,,1,,I,,,3,,,100,2,TiO2-c | TiO2-mp,60.0 | 600.0,PCDTBT,Li-TFSI; TBP,GBL,4.2
MA,,,,1,,,,Pb,,1,,I,,,3,,,100,2,TiO2-c | TiO2-mp,60.0 | 600.0,PTAA,Li-TFSI; TBP,GBL,9
MA,,,,1,,,,Pb,,1,,I,,,3,,,100,2,TiO2-c,60,P3HT,Li-TFSI; TBP,GBL,0.4
MA,,,,1,,,,Pb,,1,,I,,,3,,,100,2,TiO2-c | TiO2-mp,60.0 | 600.0,PTAA,Li-TFSI; TBP,GBL,9.1
MA,,,,1,,,,Pb,,1,,I,,,3,,,100,2,TiO2-c | TiO2-mp,60.0 | 1000.0,PTAA,Li-TFSI; TBP,GBL,4.2
MA,,,,1,,,,Pb,,1,,I,,,3,,,100,2,TiO2-c | TiO2-mp,60.0 | 600.0,PTAA,Li-TFSI; TBP,GBL,12
MA,,,,1,,,,Pb,,1,,I,,,3,,,100,2,TiO2-c | TiO2-mp,60.0 | 600.0,Spiro-MeOTAD,Li-TFSI; TBP,GBL,8.4
MA,,,,1,,,,Pb,,1,,I,,,3,,,100,2,TiO2-c | TiO2-mp,60.0 | 600.0,PTAA,Li-TFSI; TBP,GBL,9.5
MA,,,,1,,,,Pb,,1,,I,,,3,,,100,45,TiO2-c | TiO2-mp | C60-SAM,100.0 | 600.0,Spiro-MeOTAD,Li-TFSI; TBP,DMF,11.7
MA,,,,1,,,,Pb,,1,,I,,,3,,,100,45,TiO2-c | TiO2-mp,100.0 | 600.0,Spiro-MeOTAD,Li-TFSI; TBP,DMF,10.2
MA,,,,1,,,,Pb,,1,,I,,,3,,,100,15,TiO2-c,60,Spiro-MeOTAD,Li-TFSI; TBP,GBL,1.5
MA,,,,1,,,,Pb,,1,,I,,,3,,,100,15,TiO2-c | ZrO2-mp,60.0 | 360.0,Spiro-MeOTAD,Li-TFSI; TBP,GBL,4.2
MA,,,,1,,,,Pb,,1,,I,,,3,,,100,15,TiO2-c | TiO2-mp,60.0 | 550.0,Spiro-MeOTAD,Li-TFSI; TBP,GBL,7.8
MA,,,,1,,,,Pb,,1,,I,,,3,,,100,45,TiO2-c | Al2O3-mp,50.0 | 130.0,Spiro-MeOTAD,Li-TFSI; TBP,DMF,8.38
MA,,,,1,,,,Pb,,1,,I,,,3,,,100,45,TiO2-c | Al2O3-mp,50.0 | 130.0,Spiro-MeOTAD,Li-TFSI; TBP,DMF,8.17
MA,,,,1,,,,Pb,,1,,I,,,3,,,100,45,TiO2-c | Al2O3-mp,50.0 | 130.0,Spiro-MeOTAD,Li-TFSI; TBP,DMF,9.42
MA,,,,1,,,,Pb,,1,,I,,,3,,,100,45,TiO2-c | Al2O3-mp,50.0 | 130.0,Spiro-MeOTAD,Li-TFSI; TBP,DMF,8.33
MA,,,,1,,,,Pb,,1,,I,,,3,,,100,45,TiO2-c | Al2O3-mp,50.0 | 130.0,Spiro-MeOTAD,Li-TFSI; TBP,DMF,10.7
MA,,,,1,,,,Pb,,1,,I,,,3,,,100,45,TiO2-c | Al2O3-mp,50.0 | 130.0,Spiro-MeOTAD,Li-TFSI; TBP,DMF,9.96
MA,,,,1,,,,Pb,,1,,I,,,3,,,100,45,TiO2-c | Al2O3-mp,50.0 | 130.0,Spiro-MeOTAD,Li-TFSI; TBP,DMF,11.3
MA,,,,1,,,,Pb,,1,,I,,,3,,,100,45,TiO2-c | Al2O3-mp,50.0 | 130.0,Spiro-MeOTAD,Li-TFSI; TBP,DMF,9.5
MA,,,,1,,,,Pb,,1,,I,,,3,,,100,15,TiO2-c | TiO2-mp,60.0 | 600.0,Spiro-MeOTAD,Li-TFSI; TBP,GBL,3.85
MA,,,,1,,,,Pb,,1,,I,,,3,,,100,45,TiO2-c | TiO2-mp,60.0 | 600.0,Spiro-MeOTAD,Li-TFSI; TBP,DMF,6.15
MA,,,,1,,,,Pb,,1,,I,,,3,,,100,10,TiO2-c | TiO2-mp,60.0 | 600.0,Spiro-MeOTAD,Li-TFSI; TBP,DMF,3.85
MA,,,,1,,,,Pb,,1,,I,,,3,,,100,45,TiO2-c | Al2O3-mp,50.0 | 400.0,Spiro-MeOTAD,Li-TFSI; TBP,DMF,11.5
MA,,,,1,,,,Pb,,1,,I,,,3,,,100,5,TiO2-c | TiO2-mp,60.0 | 750.0,"1-(N,N-di-p-methoxyphenylamine)pyrene",FK209; Li-TFSI; TBP,GBL,3.3
MA,,,,1,,,,Pb,,1,,I,,,3,,,100,5,TiO2-c | TiO2-mp,60.0 | 750.0,"1,3,6-tris-(N,N-di-p-methoxyphenylamine)pyrene",FK209; Li-TFSI; TBP,GBL,12.3
MA,,,,1,,,,Pb,,1,,I,,,3,,,100,5,TiO2-c | TiO2-mp,60.0 | 750.0,"1,3,6,8-tetrakis-(N,N-di-p-methoxyphenylamine)pyrene",FK209; Li-TFSI; TBP,GBL,12.4
MA,,,,1,,,,Pb,,1,,I,,,3,,,100,5,TiO2-c | TiO2-mp,60.0 | 750.0,Spiro-MeOTAD,FK209; Li-TFSI; TBP,GBL,10.3
MA,,,,1,,,,Pb,,1,,I,,,3,,,100,5,TiO2-c | TiO2-mp,60.0 | 750.0,Spiro-MeOTAD,FK209; Li-TFSI; TBP,GBL,12.7
MA,,,,1,,,,Pb,,1,,I,,,3,,,100,60,TiO2-c,50,Spiro-MeOTAD,Li-TFSI; TBP,DMF,16.3
MA,,,,1,,,,Pb,,1,,I,,,3,,,100,60,TiO2-c,50,Spiro-MeOTAD,Li-TFSI; TBP,DMF,18.1
MA,,,,1,,,,Pb,,1,,I,,,3,,,100,60,TiO2-c | STHNP,50.0 | 250.0,Spiro-MeOTAD,Li-TFSI; TBP,DMF,14.7
MA,,,,1,,,,Pb,,1,,I,,,3,,,75.0 >> 75.0,30.0 >> 30.0,TiO2-c,30,P3HT,Li-TFSI; TBP,DMF >> IPA,10.1
MA,,,,1,,,,Pb,,1,,I,,,3,,,75.0 >> 75.0,30.0 >> 30.0,TiO2-c,30,P3HT,Li-TFSI; TBP,DMF >> IPA,5.9
MA,,,,1,,,,Pb,,1,,I,,,3,,,70.0 >> 100.0,20.0 >> 5.0,ZnO-c | TiO2-c,nan | 1.0,Spiro-MeOTAD,Li-TFSI; TBP,DMF >> IPA,8
MA,,,,1,,,,Pb,,1,,I,,,3,,,70.0 >> 100.0,20.0 >> 5.0,ZnO-c | TiO2-c,nan | 3.0,Spiro-MeOTAD,Li-TFSI; TBP,DMF >> IPA,10.9
MA,,,,1,,,,Pb,,1,,I,,,3,,,70.0 >> 100.0,20.0 >> 5.0,ZnO-c | TiO2-c,nan | 5.0,Spiro-MeOTAD,Li-TFSI; TBP,DMF >> IPA,12.3
MA,,,,1,,,,Pb,,1,,I,,,3,,,70.0 >> 100.0,20.0 >> 5.0,ZnO-c | TiO2-c,nan | 10.0,Spiro-MeOTAD,Li-TFSI; TBP,DMF >> IPA,10
MA,,,,1,,,,Pb,,1,,I,,,3,,,100,10,TiO2-macroporous,200,Spiro-MeOTAD,Li-TFSI; TBP,DMF; DMSO,16.9
MA,,,,1,,,,Pb,,1,,I,,,3,,,100,10,TiO2-macroporous,200,Spiro-MeOTAD,Li-TFSI; TBP,DMF; DMSO,14.6
MA,,,,1,,,,Pb,,1,,I,,,3,,,100,10,TiO2-macroporous,200,Spiro-MeOTAD,Li-TFSI; TBP,DMF; DMSO,12.8
MA,,,,1,,,,Pb,,1,,I,,,3,,,100,10,TiO2-macroporous,200,Spiro-MeOTAD,Li-TFSI; TBP,DMF; DMSO,16.9
MA,,,,1,,,,Pb,,1,,I,,,3,,,100,10,TiO2-macroporous,200,Spiro-MeOTAD,Li-TFSI; TBP,DMF; DMSO,22.2
MA,,,,1,,,,Pb,,1,,I,,,3,,,100,10,TiO2-macroporous,200,Spiro-MeOTAD,Li-TFSI; TBP,DMF; DMSO,18.2
MA,,,,1,,,,Pb,,1,,I,,,3,,,100,10,TiO2-nw,200,Spiro-MeOTAD,Li-TFSI; TBP,DMF; DMSO,20.8
MA,,,,1,,,,Pb,,1,,I,,,3,,,100,10,ZnO-c | PCBM-60,nan | 50.0,Spiro-MeOTAD,Li-TFSI; TBP,DMSO; GBL,15.38
MA,,,,1,,,,Pb,,1,,I,,,3,,,90,10,PCBM-60 | C60 | BCP,142.0 | 20.0 | 8.0,PEDOT:PSS,NiPcS4,DMF,15.57
MA,,,,1,,,,Pb,,1,,I,,,3,,,90,10,PCBM-60 | C60 | BCP,142.0 | 20.0 | 8.0,PEDOT:PSS,NiPcS4,DMF,17.85
MA,,,,1,,,,Pb,,1,,I,,,3,,,90,10,PCBM-60 | C60 | BCP,142.0 | 20.0 | 8.0,PEDOT:PSS,NiPcS4,DMF,18.9
MA,,,,1,,,,Pb,,1,,I,,,3,,,90,10,PCBM-60 | C60 | BCP,142.0 | 20.0 | 8.0,PEDOT:PSS,NiPcS4,DMF,16.62
MA,,,,1,,,,Pb,,1,,I,,,3,,,100,90,TiO2-c,40,Spiro-MeOTAD,Li-TFSI; TBP,DMF,13.42
MA,,,,1,,,,Pb,,1,,I,,,3,,,100,90,TiO2-c,40,Spiro-MeOTAD,Li-TFSI; TBP,DMF,14.46
MA,,,,1,,,,Pb,,1,,I,,,3,,,100,90,TiO2-c,40,Spiro-MeOTAD,Li-TFSI; TBP,DMF,15.7
MA,,,,1,,,,Pb,,1,,I,,,3,,,100,90,TiO2-c,40,Spiro-MeOTAD,Li-TFSI; TBP,DMF,15.37
MA,,,,1,,,,Pb,,1,,I,,,3,,,100,10,TiO2-c | TiO2-mp,50.0 | nan,Spiro-MeOTAD,Li-TFSI; TBP,DMSO; GBL,14.05
MA,,,,1,,,,Pb,,1,,I,,,3,,,100,10,TiO2-c | TiO2-mp,50.0 | nan,Spiro-MeOTAD,Li-TFSI; TBP,DMSO; GBL,15.04
MA,,,,1,,,,Pb,,1,,I,,,3,,,100,10,TiO2-c | TiO2-mp,50.0 | nan,Spiro-MeOTAD,Li-TFSI; TBP,DMSO; GBL,15.51
MA,,,,1,,,,Pb,,1,,I,,,3,,,100,10,TiO2-c | TiO2-mp,50.0 | nan,Spiro-MeOTAD,Li-TFSI; TBP,DMSO; GBL,15.98
MA,,,,1,,,,Pb,,1,,I,,,3,,,100,10,TiO2-c | TiO2-mp,50.0 | nan,Spiro-MeOTAD,Li-TFSI; TBP,DMSO; GBL,13.98
MA,,,,1,,,,Pb,,1,,I,,,3,,,100,10,TiO2-c | TiO2-mp,50.0 | nan,Spiro-MeOTAD,Li-TFSI; TBP,DMSO; GBL,16.27
MA,,,,1,,,,Pb,,1,,I,,,3,,,100,10,TiO2-c | TiO2-mp,50,M:OO,Li-TFSI; TBP,DMF; DMSO,7.48
MA,,,,1,,,,Pb,,1,,I,,,3,,,100,10,TiO2-c | TiO2-mp,50,P:OO,Li-TFSI; TBP,DMF; DMSO,5.14
MA,,,,1,,,,Pb,,1,,I,,,3,,,100,10,TiO2-c | TiO2-mp,50,M:ON,Li-TFSI; TBP,DMF; DMSO,3.52
MA,,,,1,,,,Pb,,1,,I,,,3,,,100,10,TiO2-c | TiO2-mp,50,P:ON,Li-TFSI; TBP,DMF; DMSO,5.28
MA,,,,1,,,,Pb,,1,,I,,,3,,,100,10,TiO2-c | TiO2-mp,50.0 | nan,Spiro-MeOTAD,Li-TFSI; TBP,DMF; DMSO,15.09
MA,,,,1,,,,Pb,,1,,I,,,3,,,100,10,TiO2-c | TiO2-mp,40.0 | nan,Spiro-MeOTAD,Li-TFSI; TBP,DMF; DMSO,15.64
MA,,,,1,,,,Pb,,1,,I,,,3,,,100,10,TiO2-c | TiO2-mp,40.0 | nan,Spiro-MeOTAD,Li-TFSI; TBP,DMF; DMSO,18.25
MA,,,,1,,,,Pb,,1,,I,,,3,,,100,10,TiO2-c | TiO2-mp,40.0 | nan,Spiro-MeOTAD,Li-TFSI; TBP,DMF; DMSO,16.72
MA,,,,1,,,,Pb,,1,,I,,,3,,,100,10,TiO2-c | TiO2-mp,40.0 | nan,Spiro-MeOTAD,Li-TFSI; TBP,DMF; DMSO,13.03
MA,,,,1,,,,Pb,,1,,I,,,3,,,100,10,TiO2-c | TiO2-mp,40.0 | nan,Spiro-MeOTAD,Li-TFSI; TBP,DMF; DMSO,11.46
MA,,,,1,,,,Pb,,1,,I,,,3,,,100,10,TiO2-c | TiO2-mp,40.0 | nan,Spiro-MeOTAD,Li-TFSI; TBP,DMF; DMSO,14.05
MA,,,,1,,,,Pb,,1,,I,,,3,,,100,10,TiO2-c | TiO2-mp,40.0 | nan,Spiro-MeOTAD,Li-TFSI; TBP,DMF; DMSO,10.6
MA,,,,1,,,,Pb,,1,,I,,,3,,,100,10,TiO2-c,40,Spiro-MeOTAD,Li-TFSI; TBP,DMSO; GBL,10.2
MA,,,,1,,,,Pb,,1,,I,,,3,,,100,10,TiO2-c,40,Spiro-MeOTAD,Li-TFSI; TBP,DMSO; GBL,6.2
MA,,,,1,,,,Pb,,1,,I,,,3,,,100,75,TiO2-c | TiO2-mp,40.0 | 120.0,Spiro-MeOTAD,Li-TFSI; TBP,DMF,14.05
MA,,,,1,,,,Pb,,1,,I,,,3,,,100,75,TiO2-c | TiO2-mp,40.0 | 120.0,Spiro-MeOTAD,Li-TFSI; TBP,DMF,15.58
MA,,,,1,,,,Pb,,1,,I,,,3,,,70.0 >> 100.0,30.0 >> 15.0,TiO2-c | TiO2-mp,nan | 500.0,Spiro-MeOTAD,Li-TFSI; TBP,DMF >> IPA,12.34
MA,,,,1,,,,Pb,,1,,I,,,3,,,70.0 >> 100.0,30.0 >> 15.0,TiO2-c | TiO2-mp,nan | 500.0,Spiro-MeOTAD,Li-TFSI; TBP,DMF >> IPA,11.98
MA,,,,1,,,,Pb,,1,,I,,,3,,,70.0 >> 100.0,30.0 >> 15.0,TiO2-c | TiO2-mp,nan | 500.0,Spiro-MeOTAD,Li-TFSI; TBP,DMF >> IPA,8.81
MA,,,,1,,,,Pb,,1,,I,,,3,,,70,10,TiO2-c,50,Spiro-MeOTAD,FK209; Li-TFSI; TBP,DMF,6.7
MA,,,,1,,,,Pb,,1,,I,,,3,,,70,10,TiO2-c | PCBM-60,50.0 | 30.0,Spiro-MeOTAD,FK209; Li-TFSI; TBP,DMF,10.6
MA,,,,1,,,,Pb,,1,,I,,,3,,,70,10,TiO2-c,50,Spiro-MeOTAD,FK209; Li-TFSI; TBP,DMF,10.9
MA,,,,1,,,,Pb,,1,,I,,,3,,,70,10,TiO2-c,50,Spiro-MeOTAD,FK209; Li-TFSI; TBP,DMF,11.9
MA,,,,1,,,,Pb,,1,,I,,,3,,,70,10,TiO2-c,50,Spiro-MeOTAD,FK209; Li-TFSI; TBP,DMF,8.1
MA,,,,1,,,,Pb,,1,,I,,,3,,,70,10,TiO2-c | PCBM-60,50.0 | 30.0,Spiro-MeOTAD,FK209; Li-TFSI; TBP,DMF,12.4
MA,,,,1,,,,Pb,,1,,I,,,3,,,70,10,TiO2-c,50,Spiro-MeOTAD,FK209; Li-TFSI; TBP,DMF,13.6
MA,,,,1,,,,Pb,,1,,I,,,3,,,70,10,TiO2-c,50,Spiro-MeOTAD,FK209; Li-TFSI; TBP,DMF,14.4
MA,,,,1,,,,Pb,,1,,I,,,3,,,100,45,SnO2-c | PCBM-60,30.0 | nan,XDB,FK209; Li-TFSI,DMF; DMSO,5.4
MA,,,,1,,,,Pb,,1,,I,,,3,,,100,45,SnO2-c | PCBM-60,30.0 | nan,XOP,FK209; Li-TFSI,DMF; DMSO,15
MA,,,,1,,,,Pb,,1,,I,,,3,,,100,45,SnO2-c | PCBM-60,30.0 | nan,XMP,FK209; Li-TFSI,DMF; DMSO,16.5
MA,,,,1,,,,Pb,,1,,I,,,3,,,100,45,SnO2-c | PCBM-60,30.0 | nan,XPP,FK209; Li-TFSI,DMF; DMSO,17
MA,,,,1,,,,Pb,,1,,I,,,3,,,100,45,SnO2-c | PCBM-60,30.0 | nan,Spiro-MeOTAD,FK209; Li-TFSI; TBP,DMF; DMSO,5.5
MA,,,,1,,,,Pb,,1,,I,,,3,,,100,45,SnO2-c | PCBM-60,30.0 | nan,XDB,FK209; Li-TFSI; TBP,DMF; DMSO,15.5
MA,,,,1,,,,Pb,,1,,I,,,3,,,100,45,SnO2-c | PCBM-60,30.0 | nan,XOP,FK209; Li-TFSI; TBP,DMF; DMSO,15.9
MA,,,,1,,,,Pb,,1,,I,,,3,,,100,45,SnO2-c | PCBM-60,30.0 | nan,XMP,FK209; Li-TFSI; TBP,DMF; DMSO,16.9
MA,,,,1,,,,Pb,,1,,I,,,3,,,100,45,SnO2-c | PCBM-60,30.0 | nan,XPP,FK209; Li-TFSI; TBP,DMF; DMSO,17.7
MA,,,,1,,,,Pb,,1,,I,,,3,,,100,45,SnO2-c | PCBM-60,30.0 | nan,Spiro-MeOTAD,FK209; Li-TFSI; TBP,DMF; DMSO,16.5
MA,,,,1,,,,Pb,,1,,I,,,3,,,100,6,SnO2-np,50,Spiro-MeOTAD,Li-TFSI; TBP,DMF; DMSO,11.7
MA,,,,1,,,,Pb,,1,,I,,,3,,,100,6,SnO2-np,50,Spiro-MeOTAD,Li-TFSI; TBP,DMF; DMSO,12.8
MA,,,,1,,,,Pb,,1,,I,,,3,,,100,6,SnO2-np,50,Spiro-MeOTAD,Li-TFSI; TBP,DMF; DMSO,13.76
MA,,,,1,,,,Pb,,1,,I,,,3,,,100,6,SnO2-np,50,Spiro-MeOTAD,Li-TFSI; TBP,DMF; DMSO,13.2
MA,,,,1,,,,Pb,,1,,I,,,3,,,100,6,SnO2-np,50,Spiro-MeOTAD,Li-TFSI; TBP,DMF; DMSO,12.7
MA,,,,1,,,,Pb,,1,,I,,,3,,,100,10,TiO2-c,40,Spiro-MeOTAD,Li-TFSI; TBP,DMF,13.1
MA,,,,1,,,,Pb,,1,,I,,,3,,,100,10,TiO2-c | SnO2-c,40.0 | 10.0,Spiro-MeOTAD,Li-TFSI; TBP,DMF,15.1
MA,,,,1,,,,Pb,,1,,I,,,3,,,100,60,TiO2-c | TiO2-mp,30.0 | 150.0,Spiro-MeOTAD,FK209; Li-TFSI; TBP,DMSO,17
MA,,,,1,,,,Pb,,1,,I,,,3,,,100,60,TiO2-c | TiO2-mp,30.0 | 150.0,"2,8-bis-[2,2-bis(4-methoxyphenyl)ethenyl]-5,11-diethyl-5,11-dihidroindolo[3,2-b]carbazole",FK209; Li-TFSI; TBP,DMSO,13.9
MA,,,,1,,,,Pb,,1,,I,,,3,,,100,60,TiO2-c | TiO2-mp,30.0 | 150.0,"3,8,13-tris[2,2-bis(4-methoxyphenyl)ethenyl]-5,10,15-triethyl-10,15-dihydro-5H-indolo-[3,2-a:3â€?2â€?c]carbazole",FK209; Li-TFSI; TBP,DMSO,15.2
MA,,,,1,,,,Pb,,1,,I,,,3,,,100,45,TiO2-c | TiO2-mp,130.0 | nan,Spiro-MeOTAD,Li-TFSI; TBP,DMF,10.03
MA,,,,1,,,,Pb,,1,,I,,,3,,,100,10,TiO2-c | TiO2-mp,nan | 200.0,Spiro-MeOTAD,Li-TFSI; TBP,DMF,16.33
MA,,,,1,,,,Pb,,1,,I,,,3,,,100,10,TiO2-c | TiO2-mp,nan | 200.0,Spiro-MeOTAD,Li-TFSI; TBP,DMF,15
MA,,,,1,,,,Pb,,1,,I,,,3,,,100,45,TiO2-c,50,Spiro-MeOTAD,Li-TFSI; TBP,DMF,11.29
MA,,,,1,,,,Pb,,1,,I,,,3,,,100,45,TiO2-c,50,Spiro-MeOTAD,Li-TFSI; TBP,DMF,12.8
MA,,,,1,,,,Pb,,1,,I,,,3,,,100,45,TiO2-c,50,Spiro-MeOTAD,Li-TFSI; TBP,DMF,13.69
MA,,,,1,,,,Pb,,1,,I,,,3,,,100,45,TiO2-c,50,Spiro-MeOTAD,Li-TFSI; TBP,DMF,16.3
MA,,,,1,,,,Pb,,1,,I,,,3,,,100,45,TiO2-c,50,Spiro-MeOTAD,Li-TFSI; TBP,DMF,13.17
MA,,,,1,,,,Pb,,1,,I,,,3,,,100,45,TiO2-c,50,Spiro-MeOTAD,Li-TFSI; TBP,DMF,12.15
MA,,,,1,,,,Pb,,1,,I,,,3,,,100,45,TiO2-c,50,Spiro-MeOTAD,Li-TFSI; TBP,DMF,10.59
MA,,,,1,,,,Pb,,1,,I,,,3,,,50; 100,2.0; 10.0,TiO2-c | TiO2-mp,23.0 | nan,Spiro-MeOTAD,Li-TFSI; TBP,DMF,11.7
MA,,,,1,,,,Pb,,1,,I,,,3,,,50; 100,2.0; 10.0,TiO2-c | TiO2-mp,40.0 | nan,Spiro-MeOTAD,Li-TFSI; TBP,DMF,12.6
MA,,,,1,,,,Pb,,1,,I,,,3,,,50; 100,2.0; 10.0,TiO2-c | TiO2-mp,55.0 | nan,Spiro-MeOTAD,Li-TFSI; TBP,DMF,12.1
MA,,,,1,,,,Pb,,1,,I,,,3,,,50; 100,2.0; 10.0,TiO2-c | TiO2-mp,85.0 | nan,Spiro-MeOTAD,Li-TFSI; TBP,DMF,11.5
MA,,,,1,,,,Pb,,1,,I,,,3,,,95,120,TiO2-c | TiO2-mp,60.0 | 450.0,Spiro-MeOTAD,Li-TFSI; TBP,DMF,8.25
MA,,,,1,,,,Pb,,1,,I,,,3,,,95,120,TiO2-c | TiO2-mp,60.0 | 450.0,Spiro-MeOTAD,Li-TFSI; TBP,DMF,11.8
MA,,,,1,,,,Pb,,1,,Br,,,3,,,155,45,TiO2-c,60,Spiro-MeOTAD,Li-TFSI; TBP,DMF,0.07
MA,,,,1,,,,Pb,,1,,Br,,,3,,,155,45,TiO2-c,60,Spiro-MeOTAD,Li-TFSI; TBP,DMF,3.3
MA,,,,1,,,,Pb,,1,,Br,,,3,,,155,45,TiO2-c,60,Spiro-MeOTAD,Li-TFSI; TBP,DMF,4.2
MA,,,,1,,,,Pb,,1,,I,,,3,,,100,120,TiO2-c | TiO2-mp,50.0 | 600.0,Spiro-MeOTAD,Li-TFSI; TBP,DMF,8.85
MA,,,,1,,,,Pb,,1,,I,,,3,,,100,120,TiO2-c | TiO2-mp,50.0 | 600.0,Spiro-MeOTAD,Li-TFSI; TBP,DMF,10.72
MA,,,,1,,,,Pb,,1,,I,,,3,,,100,120,TiO2-c | Al2O3-mp,50.0 | 600.0,Spiro-MeOTAD,Li-TFSI; TBP,DMF,9.5
MA,,,,1,,,,Pb,,1,,I,,,3,,,100,120,TiO2-c | Al2O3-mp,50.0 | 600.0,Spiro-MeOTAD,Li-TFSI; TBP,DMF,10.47
MA,,,,1,,,,Pb,,1,,I,,,3,,,100,120,TiO2-c | SiO2-mp,50.0 | 600.0,Spiro-MeOTAD,Li-TFSI; TBP,DMF,11
MA,,,,1,,,,Pb,,1,,I,,,3,,,100,120,TiO2-c | SiO2-mp,50.0 | 600.0,Spiro-MeOTAD,Li-TFSI; TBP,DMF,15.8
MA,,,,1,,,,Pb,,1,,I,,,3,,,100,120,TiO2-c | SiO2-mp,50.0 | 600.0,Spiro-MeOTAD,Li-TFSI; TBP,DMF,11.07
MA,,,,1,,,,Pb,,1,,I,,,3,,,100,120,TiO2-c | SiO2-mp,50.0 | 600.0,Spiro-MeOTAD,Li-TFSI; TBP,DMF,8.01
MA,,,,1,,,,Pb,,1,,I,,,3,,,100,10,C60,15,Spiro-MeOTAD,Li-TFSI; TBP,DMF,0.02
MA,,,,1,,,,Pb,,1,,I,,,3,,,100,10,C60,15,Spiro-MeOTAD,Li-TFSI; TBP,DMF; DMSO,16.21
MA,,,,1,,,,Pb,,1,,I,,,3,,,100,10,C60,15,Spiro-MeOTAD,Li-TFSI; TBP,DMF; DMSO,17.2
MA,,,,1,,,,Pb,,1,,I,,,3,,,100,10,C60,15,Spiro-MeOTAD,Li-TFSI; TBP,DMF; DMSO,7.8
MA,,,,1,,,,Pb,,1,,I,,,3,,,100,10,TiO2-c,40,Spiro-MeOTAD,Li-TFSI; TBP,DMF; GBL,1.9
MA,,,,1,,,,Pb,,1,,I,,,3,,,100,10,TiO2-c,40,Spiro-MeOTAD,Li-TFSI; TBP,DMF; GBL,4.5
MA,,,,1,,,,Pb,,1,,I,,,3,,,100,10,TiO2-c,40,Spiro-MeOTAD,Li-TFSI; TBP,DMF; GBL,4.3
MA,,,,1,,,,Pb,,1,,I,,,3,,,100,10,TiO2-c,40,Spiro-MeOTAD,Li-TFSI; TBP,DMF; GBL,2.4
MA,,,,1,,,,Pb,,1,,I,,,3,,,100,10,TiO2-c,40,Spiro-MeOTAD,Li-TFSI; TBP,DMF; GBL,4.4
MA,,,,1,,,,Pb,,1,,I,,,3,,,100,10,TiO2-c,40,Spiro-MeOTAD,Li-TFSI; TBP,DMF; GBL,3.8
MA,,,,1,,,,Pb,,1,,I,,,3,,,100,10,TiO2-c,40,Spiro-MeOTAD,Li-TFSI; TBP,DMF; GBL,5.7
MA,,,,1,,,,Pb,,1,,I,,,3,,,100,10,TiO2-c,40,Spiro-MeOTAD,Li-TFSI; TBP,DMF; GBL,5.3
MA,,,,1,,,,Pb,,1,,I,,,3,,,100,10,TiO2-c,40,Spiro-MeOTAD,Li-TFSI; TBP,DMF; GBL,11.3
MA,,,,1,,,,Pb,,1,,I,,,3,,,100,10,TiO2-c,40,Spiro-MeOTAD,Li-TFSI; TBP,DMF; GBL,10.7
MA,,,,1,,,,Pb,,1,,I,,,3,,,100,10,TiO2-c,40,Spiro-MeOTAD,Li-TFSI; TBP,DMF; GBL,7.1
MA,,,,1,,,,Pb,,1,,I,,,3,,,100,10,TiO2-c,40,Spiro-MeOTAD,Li-TFSI; TBP,DMF; GBL,5.1
MA,,,,1,,,,Pb,,1,,I,,,3,,,100,10,TiO2-c,40,Spiro-MeOTAD,Li-TFSI; TBP,DMF; GBL,4.8
MA,,,,1,,,,Pb,,1,,I,,,3,,,100,10,TiO2-c,40,Spiro-MeOTAD,Li-TFSI; TBP,DMF; GBL,5.2
MA,,,,1,,,,Pb,,1,,I,,,3,,,100,10,TiO2-c,40,Spiro-MeOTAD,Li-TFSI; TBP,DMF; GBL,4.9
MA,,,,1,,,,Pb,,1,,I,,,3,,,100,10,TiO2-c,40,Spiro-MeOTAD,Li-TFSI; TBP,DMF; GBL,12.8
MA,,,,1,,,,Pb,,1,,I,,,3,,,100,10,TiO2-c,40,Spiro-MeOTAD,Li-TFSI; TBP,DMF; GBL,12.2
MA,,,,1,,,,Pb,,1,,I,,,3,,,100,10,TiO2-c,40,Spiro-MeOTAD,Li-TFSI; TBP,DMF; GBL,7.7
MA,,,,1,,,,Pb,,1,,I,,,3,,,65; 100,1.0; 2.0,TiO2-c | TiO2-mp,35.0 | nan,Spiro-MeOTAD,Li-TFSI; TBP,DMF,17.6
MA,,,,1,,,,Pb,,1,,I,,,3,,,65; 100,1.0; 2.0,TiO2-c | TiO2-mp,35.0 | nan,Spiro-MeOTAD,Li-TFSI; TBP,DMF,15.5
MA,,,,1,,,,Pb,,1,,I,,,3,,,65; 100,1.0; 2.0,TiO2-c | TiO2-mp,35.0 | nan,Spiro-MeOTAD,Li-TFSI; TBP,DMF,15
MA,,,,1,,,,Pb,,1,,I,,,3,,,50; 100 >> 100,3.0; 5.0 >> 5.0,SnO2-c | SnO2-mp,60.0 | 100.0,Spiro-MeOTAD,Li-TFSI; TBP,DMF >> IPA,6.42
MA,,,,1,,,,Pb,,1,,I,,,3,,,50; 100 >> 100,3.0; 5.0 >> 5.0,SnO2-c | SnO2-mp,60.0 | 200.0,Spiro-MeOTAD,Li-TFSI; TBP,DMF >> IPA,6.5
MA,,,,1,,,,Pb,,1,,I,,,3,,,50; 100 >> 100,3.0; 5.0 >> 5.0,SnO2-c | SnO2-mp,60.0 | 300.0,Spiro-MeOTAD,Li-TFSI; TBP,DMF >> IPA,0.9
MA,,,,1,,,,Pb,,1,,I,,,3,,,50; 100 >> 100,3.0; 5.0 >> 5.0,SnO2-c | SnO2-mp,60.0 | 200.0,Spiro-MeOTAD,Li-TFSI; TBP,DMF >> IPA,10.18
MA,,,,1,,,,Pb,,1,,I,,,3,,,100,5,TiO2-c,50,Spiro-MeOTAD,Li-TFSI; TBP,DMF; DMSO,15.95
MA,,,,1,,,,Pb,,1,,I,,,3,,,30; 40; 50; 60; 70; 80; 90; 100,5.0; 5.0; 5.0; 10.0; 10.0; 10.0; 10.0; 90.0,TiO2-c,67,Spiro-MeOTAD,Li-TFSI; TBP,DMF,4.05
MA,,,,1,,,,Pb,,1,,I,,,3,,,30; 40; 50; 60; 70; 80; 90; 100,5.0; 5.0; 5.0; 10.0; 10.0; 10.0; 10.0; 90.0,TiO2-c,47,Spiro-MeOTAD,Li-TFSI; TBP,DMF,8.12
MA,,,,1,,,,Pb,,1,,I,,,3,,,30; 40; 50; 60; 70; 80; 90; 100,5.0; 5.0; 5.0; 10.0; 10.0; 10.0; 10.0; 90.0,TiO2-c,36,Spiro-MeOTAD,Li-TFSI; TBP,DMF,6.57
MA,,,,1,,,,Pb,,1,,I,,,3,,,30; 40; 50; 60; 70; 80; 90; 100,5.0; 5.0; 5.0; 10.0; 10.0; 10.0; 10.0; 90.0,TiO2-c,47,Spiro-MeOTAD,Li-TFSI; TBP,DMF,11.15
MA,,,,1,,,,Pb,,1,,I,,,3,,,30; 40; 50; 60; 70; 80; 90; 100,5.0; 5.0; 5.0; 10.0; 10.0; 10.0; 10.0; 90.0,TiO2-c,47,Spiro-MeOTAD,Li-TFSI; TBP,DMF,11.7
MA,,,,1,,,,Pb,,1,,I,,,3,,,100,90,TiO2-c,47,Spiro-MeOTAD,Li-TFSI; TBP,DMF,7.94
MA,,,,1,,,,Pb,,1,,I,,,3,,,100,90,TiO2-c,47,Spiro-MeOTAD,Li-TFSI; TBP,DMF,7.57
MA,,,,1,,,,Pb,,1,,I,,,3,,,30; 40; 50; 60; 70; 80; 90; 100,5.0; 5.0; 5.0; 10.0; 10.0; 10.0; 10.0; 90.0,TiO2-c,47,Spiro-MeOTAD,Li-TFSI; TBP,DMF,14.3
MA,,,,1,,,,Pb,,1,,I,,,3,,,30; 40; 50; 60; 70; 80; 90; 100,5.0; 5.0; 5.0; 10.0; 10.0; 10.0; 10.0; 90.0,TiO2-c,47,Spiro-MeOTAD,Li-TFSI; TBP,DMF,14.64
MA,,,,1,,,,Pb,,1,,I,,,3,,,120.0 >> 120.0,10.0 >> 10.0,ZnO-np,40,Spiro-MeOTAD,Li-TFSI; TBP,DMF >> IPA,4.94
MA,,,,1,,,,Pb,,1,,I,,,3,,,120.0 >> 120.0,10.0 >> 10.0,ZnO-np,80,Spiro-MeOTAD,Li-TFSI; TBP,DMF >> IPA,7.2
MA,,,,1,,,,Pb,,1,,I,,,3,,,120.0 >> 120.0,10.0 >> 10.0,ZnO-np,130,Spiro-MeOTAD,Li-TFSI; TBP,DMF >> IPA,10.24
MA,,,,1,,,,Pb,,1,,I,,,3,,,120.0 >> 120.0,10.0 >> 10.0,ZnO-np,180,Spiro-MeOTAD,Li-TFSI; TBP,DMF >> IPA,8.1
MA,,,,1,,,,Pb,,1,,I,,,3,,,120.0 >> 120.0,10.0 >> 10.0,ZnO-np,130,Spiro-MeOTAD,Li-TFSI; TBP,DMF >> IPA,9.83
MA,,,,1,,,,Pb,,1,,I,,,3,,,120.0 >> 120.0,10.0 >> 10.0,ZnO-np,130,Spiro-MeOTAD,Li-TFSI; TBP,DMF >> IPA,12.34
MA,,,,1,,,,Pb,,1,,I,,,3,,,120.0 >> 120.0,10.0 >> 10.0,ZnO-np,130,Spiro-MeOTAD,Li-TFSI; TBP,DMF >> IPA,11.25
MA,,,,1,,,,Pb,,1,,Br, I,,0.3,2.7,,60,720,TiO2-c | TiO2-mp,60.0 | 200.0,PTAA,Li-TFSI; TBP,GBL,11.7
MA,,,,1,,,,Pb,,1,,Br, I,,0.3,2.7,,60,720,TiO2-c | TiO2-mp,60.0 | 200.0,PTAA,Li-TFSI; TBP,GBL,12.8
MA,,,,1,,,,Pb,,1,,Br, I,,0.3,2.7,,60,720,TiO2-c | TiO2-mp,60.0 | 200.0,PTAA,Li-TFSI; TBP,GBL,12.7
MA,,,,1,,,,Pb,,1,,I,,,3,,,70.0 >> 70.0,30.0 >> 30.0,TiO2-c | TiO2-mp,11.0 | nan,Spiro-MeOTAD,FK209; Li-TFSI; TBP,DMF >> IPA,0.67
MA,,,,1,,,,Pb,,1,,I,,,3,,,70.0 >> 70.0,30.0 >> 30.0,TiO2-c | TiO2-mp,11.0 | nan,Spiro-MeOTAD,FK209; Li-TFSI; TBP,DMF >> IPA,0.58
MA,,,,1,,,,Pb,,1,,I,,,3,,,100,8,TiO2-c | TiO2-mp,40.0 | 200.0,Spiro-MeOTAD,Li-TFSI; TBP,DMSO; GBL,12.8
MA,,,,1,,,,Pb,,1,,I,,,3,,,100,8,TiO2-c | TiO2-mp,40.0 | 200.0,Spiro-MeOTAD,Li-TFSI; TBP,DMSO; GBL,15.2
MA,,,,1,,,,Pb,,1,,I,,,3,,,100,8,TiO2-c | TiO2-mp,40.0 | 200.0,Spiro-MeOTAD,Li-TFSI; TBP,DMSO; GBL,15.1
MA,,,,1,,,,Pb,,1,,I,,,3,,,100,8,TiO2-c | TiO2-mp,40.0 | 200.0,Spiro-MeOTAD,Li-TFSI; TBP,DMSO; GBL,15.2
MA,,,,1,,,,Pb,,1,,I,,,3,,,100,8,TiO2-c | TiO2-mp,40.0 | 200.0,Spiro-MeOTAD,Li-TFSI; TBP,DMSO; GBL,15.4
MA,,,,1,,,,Pb,,1,,I,,,3,,,100,8,TiO2-c | TiO2-mp,40.0 | 200.0,Spiro-MeOTAD,Li-TFSI; TBP,DMSO; GBL,13
MA,,,,1,,,,Pb,,1,,I,,,3,,,100,8,TiO2-c | TiO2-mp,40.0 | 200.0,Spiro-MeOTAD,Li-TFSI; TBP,DMSO; GBL,17.3
MA,,,,1,,,,Pb,,1,,I,,,3,,,100,8,TiO2-c | TiO2-mp,40.0 | 200.0,P3HT,Li-TFSI; TBP,DMSO; GBL,9.3
MA,,,,1,,,,Pb,,1,,I,,,3,,,100,8,TiO2-c | TiO2-mp,40.0 | 200.0,P3HT,Li-TFSI; TBP,DMSO; GBL,10.3
MA,,,,1,,,,Pb,,1,,I,,,3,,,100,8,TiO2-c | TiO2-mp,40.0 | 200.0,P3HT,Li-TFSI; TBP,DMSO; GBL,10.9
MA,,,,1,,,,Pb,,1,,I,,,3,,,95,80,PCBM-60 | LiF,nan | 1.0,PEDOT:PSS,AuAg-np,DMF,16.76
MA,,,,1,,,,Pb,,1,,Br,,,3,,,155,45,TiO2-c,60,CBP,Li-TFSI,DMF,4.2
MA,,,,1,,,,Pb,,1,,Br,,,3,,,155,45,TiO2-c,60,CBP,Li-TFSI,DMF,3.4
MA,,,,1,,,,Pb,,1,,I,,,3,,,100,Unknown,ZnO-c,30,Spiro-MeOTAD,Li-TFSI; TBP,DMF,13.7
MA,,,,1,,,,Pb,,1,,I,,,3,,,100,Unknown,ZnO-c,30,Spiro-MeOTAD,Li-TFSI; TBP,DMF,1.5
MA,,,,1,,,,Pb,,1,,I,,,3,,,70.0 >> 70.0,30.0 >> 15.0,TiO2-c | TiO2-mp,300,OMeTPA-FA,Li-TFSI; TBP,DMF >> IPA,12.4
MA,,,,1,,,,Pb,,1,,I,,,3,,,70.0 >> 70.0,30.0 >> 15.0,TiO2-c | TiO2-mp,300,OMeTPA-FA,FK209; Li-TFSI; TBP,DMF >> IPA,13.63
MA,,,,1,,,,Pb,,1,,I,,,3,,,70.0 >> 70.0,30.0 >> 15.0,TiO2-c | TiO2-mp,300,OMeTPA-TPA,Li-TFSI; TBP,DMF >> IPA,10.97
MA,,,,1,,,,Pb,,1,,I,,,3,,,70.0 >> 70.0,30.0 >> 15.0,TiO2-c | TiO2-mp,300,OMeTPA-TPA,FK209; Li-TFSI; TBP,DMF >> IPA,12.31
MA,,,,1,,,,Pb,,1,,I,,,3,,,70.0 >> 70.0,30.0 >> 15.0,TiO2-c | TiO2-mp,300,Spiro-MeOTAD,FK209; Li-TFSI; TBP,DMF >> IPA,14.68
MA,,,,1,,,,Pb,,1,,I,,,3,,,100,2,TiO2-c,50,MoO2-np,Ti,DMF; HI,15.8
MA,,,,1,,,,Pb,,1,,I,,,3,,,100,10,TiO2-c,30,Spiro-MeOTAD,Li-TFSI; TBP,DMF,12.25
MA,,,,1,,,,Pb,,1,,I,,,3,,,100,10,TiO2-c,50,Spiro-MeOTAD,Li-TFSI; TBP,DMF,13.64
MA,,,,1,,,,Pb,,1,,I,,,3,,,100,10,TiO2-c,50,Spiro-MeOTAD,Li-TFSI; TBP,DMF,15.06
MA,,,,1,,,,Pb,,1,,I,,,3,,,100,10,TiO2-c,50,Spiro-MeOTAD,Li-TFSI; TBP,DMF,13.1
MA,,,,1,,,,Pb,,1,,I,,,3,,,100,10,TiO2-c,50,Spiro-MeOTAD,Li-TFSI; TBP,DMF,14.05
MA,,,,1,,,,Pb,,1,,I,,,3,,,100,10,TiO2-c,50,Spiro-MeOTAD,Li-TFSI; TBP,DMF,12.79
MA,,,,1,,,,Pb,,1,,I,,,3,,,100,10,TiO2-c,30,Spiro-MeOTAD,Li-TFSI; TBP,DMF,11.28
MA,,,,1,,,,Pb,,1,,I,,,3,,,100,10,TiO2-c,50,Spiro-MeOTAD,Li-TFSI; TBP,DMF,12.37
MA,,,,1,,,,Pb,,1,,I,,,3,,,100,10,TiO2-c,50,Spiro-MeOTAD,Li-TFSI; TBP,DMF,13.35
MA,,,,1,,,,Pb,,1,,I,,,3,,,100,10,TiO2-c,50,Spiro-MeOTAD,Li-TFSI; TBP,DMF,12.16
MA,,,,1,,,,Pb,,1,,I,,,3,,,100,10,TiO2-c,50,Spiro-MeOTAD,Li-TFSI; TBP,DMF,12.71
MA,,,,1,,,,Pb,,1,,I,,,3,,,100,10,TiO2-c,50,Spiro-MeOTAD,Li-TFSI; TBP,DMF,11.37
MA,,,,1,,,,Pb,,1,,I,,,3,,,100,20,TiO2-c | TiO2-mp,30.0 | 300.0,PFO,Li-TFSI; TBP,GBL,1.22
MA,,,,1,,,,Pb,,1,,I,,,3,,,100,20,TiO2-c | TiO2-mp,30.0 | 300.0,PFB,Li-TFSI; TBP,GBL,8.03
MA,,,,1,,,,Pb,,1,,I,,,3,,,100,20,TiO2-c | TiO2-mp,30.0 | 300.0,TFB,Li-TFSI; TBP,GBL,10.92
MA,,,,1,,,,Pb,,1,,I,,,3,,,100,20,TiO2-c | TiO2-mp,30.0 | 300.0,Spiro-MeOTAD,Li-TFSI; TBP,GBL,9.78
MA,,,,1,,,,Pb,,1,,I,,,3,,,100.0 >> 135.0,5.0 >> 15.0,TiO2-c,80,Spiro-MeOTAD,Li-TFSI; TBP,DMF >> IPA,17.43
MA,,,,1,,,,Pb,,1,,I,,,3,,,100.0 >> 135.0,5.0 >> 15.0,TiO2-c,80,Spiro-MeOTAD,Li-TFSI; TBP,DMF >> IPA,14.39
MA,,,,1,,,,Pb,,1,,I,,,3,,,100.0 >> 135.0,5.0 >> 15.0,TiO2-c,80,Spiro-MeOTAD,Li-TFSI; TBP,DMF >> IPA,14.19
MA,,,,1,,,,Pb,,1,,I,,,3,,,100,10,TiO2-c | TiO2-mp,30.0 | nan,Spiro-MeOTAD,Li-TFSI; TBP,DMF; DMSO,16
MA,,,,1,,,,Pb,,1,,I,,,3,,,100,10,TiO2-c | TiO2-mp,30.0 | nan,Spiro-MeOTAD,Li-TFSI; TBP,DMF; DMSO,20.02
MA,,,,1,,,,Pb,,1,,I,,,3,,,100.0 >> 100.0,Unknown >> 60.0,PCBM-60 | C60 | BCP,nan | 20.0 | 7.0,PTAA,F4-TCNQ,DMF >> IPA,14.5
MA,,,,1,,,,Pb,,1,,I,,,3,,,100.0 >> 100.0,Unknown >> 60.0,PCBM-60 | C60 | BCP,nan | 20.0 | 7.0,PTAA,F4-TCNQ,DMF >> IPA,14.8
MA,,,,1,,,,Pb,,1,,I,,,3,,,100.0 >> 100.0,Unknown >> 60.0,PCBM-60 | C60 | BCP,nan | 20.0 | 7.0,PTAA,F4-TCNQ,DMF >> IPA,17.5
MA,,,,1,,,,Pb,,1,,I,,,3,,,100.0 >> 100.0,Unknown >> 60.0,PCBM-60 | C60 | BCP,nan | 20.0 | 7.0,PTAA,F4-TCNQ,DMF >> IPA,15.6
MA,,,,1,,,,Pb,,1,,I,,,3,,,100.0 >> 100.0,Unknown >> 60.0,PCBM-60 | C60 | BCP,nan | 20.0 | 7.0,PTAA,F4-TCNQ,DMF >> IPA,14.8
MA,,,,1,,,,Pb,,1,,I,,,3,,,100,10,TiO2-c | TiO2-mp,30.0 | 250.0,Spiro-MeOTAD,Li-TFSI; TBP,DMF,5.7
MA,,,,1,,,,Pb,,1,,I,,,3,,,100,10,TiO2-c | TiO2-mp,60.0 | 100.0,TDT-OMeTAD,Li-TFSI; TBP,DMF; DMSO,15
MA,,,,1,,,,Pb,,1,,I,,,3,,,100,10,TiO2-c | TiO2-mp,60.0 | 100.0,TTPA-OMeTPA,Li-TFSI; TBP,DMF; DMSO,10.8
MA,,,,1,,,,Pb,,1,,I,,,3,,,100,10,TiO2-c | TiO2-mp,60.0 | 100.0,Spiro-MeOTAD,Li-TFSI; TBP,DMF; DMSO,14.8
MA,,,,1,,,,Pb,,1,,I,,,3,,,100,10,TiO2-c,40,Spiro-MeOTAD,Li-TFSI; TBP,DMF,18.5
MA,,,,1,,,,Pb,,1,,I,,,3,,,100,10,TiO2-c,40,Spiro-MeOTAD,Li-TFSI; TBP,DMF,18.2
MA,,,,1,,,,Pb,,1,,I,,,3,,,70.0 >> 70.0,10.0 >> 10.0,TiO2-c | TiO2-mp,50.0 | 500.0,P3HT,Li-TFSI; TBP,DMF >> IPA,7.04
MA,,,,1,,,,Pb,,1,,I,,,3,,,70.0 >> 70.0,10.0 >> 10.0,TiO2-c | TiO2-mp,50.0 | 500.0,P3HT,Li-TFSI; TBP,DMF >> IPA,9.24
MA,,,,1,,,,Pb,,1,,I,,,3,,,70.0 >> 70.0,10.0 >> 10.0,TiO2-c | TiO2-mp,50.0 | 500.0,P3HT,Li-TFSI; TBP,DMF >> IPA,12.01
MA,,,,1,,,,Pb,,1,,I,,,3,,,70.0 >> 70.0,10.0 >> 10.0,TiO2-c | TiO2-mp,50.0 | 500.0,P3HT,Li-TFSI; TBP,DMF >> IPA,14.31
MA,,,,1,,,,Pb,,1,,I,,,3,,,70.0 >> 70.0,10.0 >> 10.0,TiO2-c | TiO2-mp,50.0 | 500.0,P3HT,Li-TFSI; TBP,DMF >> IPA,16.81
MA,,,,1,,,,Pb,,1,,I,,,3,,,70.0 >> 70.0,10.0 >> 10.0,TiO2-c | TiO2-mp,50.0 | 500.0,Spiro-MeOTAD,FK209; Li-TFSI; TBP,DMF >> IPA,13.08
MA,,,,1,,,,Pb,,1,,I,,,3,,,70.0 >> 70.0,10.0 >> 10.0,TiO2-c | TiO2-mp,50.0 | 250.0,P3HT,Li-TFSI; TBP,DMF >> IPA,4.92
MA,,,,1,,,,Pb,,1,,I,,,3,,,70.0 >> 70.0,10.0 >> 10.0,TiO2-c | TiO2-mp,50.0 | 500.0,P3HT,Li-TFSI; TBP,DMF >> IPA,4.87
MA,,,,1,,,,Pb,,1,,I,,,3,,,70.0 >> 70.0,10.0 >> 10.0,TiO2-c | TiO2-mp,50.0 | 250.0,P3HT,Li-TFSI; TBP,DMF >> IPA,7.12
MA,,,,1,,,,Pb,,1,,I,,,3,,,70.0 >> 70.0,10.0 >> 10.0,TiO2-c | TiO2-mp,50.0 | 500.0,P3HT,Li-TFSI; TBP,DMF >> IPA,7.87
MA,,,,1,,,,Pb,,1,,I,,,3,,,70.0 >> 70.0,10.0 >> 10.0,TiO2-c | TiO2-mp,50.0 | 250.0,P3HT,Li-TFSI; TBP,DMF >> IPA,8.07
MA,,,,1,,,,Pb,,1,,I,,,3,,,70.0 >> 70.0,10.0 >> 10.0,TiO2-c | TiO2-mp,50.0 | 500.0,P3HT,Li-TFSI; TBP,DMF >> IPA,11.66
MA,,,,1,,,,Pb,,1,,I,,,3,,,70.0 >> 70.0,10.0 >> 10.0,TiO2-c | TiO2-mp,50.0 | 250.0,P3HT,Li-TFSI; TBP,DMF >> IPA,8.69
MA,,,,1,,,,Pb,,1,,I,,,3,,,70.0 >> 70.0,10.0 >> 10.0,TiO2-c | TiO2-mp,50.0 | 500.0,P3HT,Li-TFSI; TBP,DMF >> IPA,14.82
MA,,,,1,,,,Pb,,1,,I,,,3,,,70.0 >> 70.0,10.0 >> 10.0,TiO2-c | TiO2-mp,50.0 | 250.0,P3HT,Li-TFSI; TBP,DMF >> IPA,9.59
MA,,,,1,,,,Pb,,1,,I,,,3,,,70.0 >> 70.0,10.0 >> 10.0,TiO2-c | TiO2-mp,50.0 | 500.0,P3HT,Li-TFSI; TBP,DMF >> IPA,16.27
MA,,,,1,,,,Pb,,1,,I,,,3,,,70.0 >> 70.0,10.0 >> 10.0,TiO2-c | TiO2-mp,50.0 | 250.0,Spiro-MeOTAD,FK209; Li-TFSI; TBP,DMF >> IPA,16.24
MA,,,,1,,,,Pb,,1,,I,,,3,,,70.0 >> 70.0,10.0 >> 10.0,TiO2-c | TiO2-mp,50.0 | 500.0,Spiro-MeOTAD,FK209; Li-TFSI; TBP,DMF >> IPA,12.56
MA,,,,1,,,,Pb,,1,,I,,,3,,,100,50,PCBM-60 | Bphen,50.0 | 10.0,PEDOT:PSS,MoO3-np,DMF,14.51
MA,,,,1,,,,Pb,,1,,I,,,3,,,100,50,PCBM-60 | Bphen,50.0 | 10.0,PEDOT:PSS,MoO3-np,DMF,15.79
MA,,,,1,,,,Pb,,1,,I,,,3,,,100,50,PCBM-60 | Bphen,50.0 | 10.0,PEDOT:PSS,MoO3-np,DMF,14.72
MA,,,,1,,,,Pb,,1,,I,,,3,,,65; 100,3.0; 5.0,TiO2-c | TiO2-mp,50.0 | nan,PTAA,Li-TFSI; TBP,DMF; DMSO,16.87
MA,,,,1,,,,Pb,,1,,I,,,3,,,65; 100,3.0; 5.0,TiO2-c | TiO2-mp,50.0 | nan,PTAA,Li-TFSI; TBP,DMF; DMSO,18.56
MA,,,,1,,,,Pb,,1,,I,,,3,,,100,15,TiO2-c | TiO2-mp,nan | 450.0,PTB-BO,Undoped,Dimethylacetamide,7.4
MA,,,,1,,,,Pb,,1,,I,,,3,,,100,15,TiO2-c | TiO2-mp,nan | 450.0,PTB-DCB21,Undoped,Dimethylacetamide,8.7
MA,,,,1,,,,Pb,,1,,I,,,3,,,100,15,TiO2-c | TiO2-mp,nan | 450.0,PTB-DCB21,Li-TFSI; TBP,Dimethylacetamide,9.5
MA,,,,1,,,,Pb,,1,,I,,,3,,,100,15,TiO2-c | TiO2-mp,nan | 450.0,Spiro-MeOTAD,Undoped,Dimethylacetamide,7
MA,,,,1,,,,Pb,,1,,I,,,3,,,100,15,TiO2-c | TiO2-mp,nan | 450.0,Spiro-MeOTAD,Li-TFSI; TBP,Dimethylacetamide,11.6
MA,,,,1,,,,Pb,,1,,I,,,3,,,100,30,TiO2-c,31.2,Spiro-MeOTAD,Li-TFSI; TBP,DMF,15.76
MA,,,,1,,,,Pb,,1,,I,,,3,,,100,30,TiO2-c,30.6,Spiro-MeOTAD,Li-TFSI; TBP,DMF,14.15
MA,,,,1,,,,Pb,,1,,I,,,3,,,100,30,TiO2-c,31.1,Spiro-MeOTAD,Li-TFSI; TBP,DMF,13.3
MA,,,,1,,,,Pb,,1,,I,,,3,,,100,30,TiO2-c,30.2,Spiro-MeOTAD,Li-TFSI; TBP,DMF,14.02
MA,,,,1,,,,Pb,,1,,I,,,3,,,100,30,TiO2-c,31.2,Spiro-MeOTAD,Li-TFSI; TBP,DMF,12.19
MA,,,,1,,,,Pb,,1,,I,,,3,,,100,10,TiO2-c | C60,30.0 | nan,Spiro-MeOTAD,Li-TFSI; TBP,DMF; DMSO,15.29
MA,,,,1,,,,Pb,,1,,I,,,3,,,100,10,TiO2-c | C60,30.0 | nan,Spiro-MeOTAD,Li-TFSI; TBP,DMF; DMSO,15.29
MA,,,,1,,,,Pb,,1,,I,,,3,,,60.0; 100.0,1.0; 2.0,TiO2-c | TiO2-mp,30.0 | 200.0,TBP,Co-TFSI; Li-TFSI,DMF; DMSO,13.95
MA,,,,1,,,,Pb,,1,,I,,,3,,,100,10,TiO2-mp,150,Spiro-MeOTAD,Li-TFSI; TBP,DMSO; GBL,16.77
MA,,,,1,,,,Pb,,1,,I,,,3,,,100,10,TiO2-mp,150,Spiro-MeOTAD,Li-TFSI; TBP,DMSO; GBL,16.46
MA,,,,1,,,,Pb,,1,,I,,,3,,,100,10,TiO2-mp,150,Spiro-MeOTAD,Li-TFSI; TBP,DMSO; GBL,10.2
MA,,,,1,,,,Pb,,1,,I,,,3,,,100,10,TiO2-mp,150,Spiro-MeOTAD,Li-TFSI; TBP,DMSO; GBL,17.24
MA,,,,1,,,,Pb,,1,,I,,,3,,,70.0 >> 70.0,30.0 >> 15.0,TiO2-c | TiO2-mp,10.0 | nan,Spiro-MeOTAD,FK209; Li-TFSI; TBP,DMF >> IPA,14.32
MA,,,,1,,,,Pb,,1,,I,,,3,,,70.0 >> 70.0,30.0 >> 15.0,TiO2-c | TiO2-mp,10.0 | nan,Spiro-MeOTAD,FK209; Li-TFSI; TBP,DMF >> IPA,15.24
MA,,,,1,,,,Pb,,1,,I,,,3,,,70.0 >> 70.0,30.0 >> 15.0,TiO2-c | TiO2-mp,10.0 | nan,Spiro-MeOTAD,FK209; Li-TFSI; TBP,DMF >> IPA,17.19
MA,,,,1,,,,Pb,,1,,I,,,3,,,70.0 >> 70.0,30.0 >> 15.0,TiO2-c | TiO2-mp,10.0 | nan,Spiro-MeOTAD,FK209; Li-TFSI; TBP,DMF >> IPA,15.47
MA,,,,1,,,,Pb,,1,,I,,,3,,,105,80,TiO2-c,100,Spiro-MeOTAD,Li-TFSI; TBP,DMF,11.88
MA,,,,1,,,,Pb,,1,,I,,,3,,,105,80,TiO2-c,100,P3HT,Li-TFSI; TBP,DMF,12.49
MA,,,,1,,,,Pb,,1,,I,,,3,,,105,80,TiO2-c,100,PDTSTTz,Li-TFSI; TBP,DMF,13.32
MA,,,,1,,,,Pb,,1,,I,,,3,,,105,80,TiO2-c,100,PDTSTTz-4,Li-TFSI; TBP,DMF,13.93
MA,,,,1,,,,Pb,,1,,I,,,3,,,105,80,TiO2-c | C60,100.0 | 10.0,Spiro-MeOTAD,Li-TFSI; TBP,DMF,13.61
MA,,,,1,,,,Pb,,1,,I,,,3,,,105,80,TiO2-c | C60,100.0 | 10.0,P3HT,Li-TFSI; TBP,DMF,14.32
MA,,,,1,,,,Pb,,1,,I,,,3,,,105,80,TiO2-c | C60,100.0 | 10.0,PDTSTTz,Li-TFSI; TBP,DMF,14.43
