Repository: Zhang-NJ-Lab/HuangYiRuPerovskiteNature-Boston-Lsy

# HuangYiRuPerovskiteNature-Boston-Lsy
主要是hyr的清洗数据，fillna

File: data15-00.csv (part 14 of 20)
a1,a2,a3,a4,a1_coefficients,a2_coefficients,a3_coefficients,a4_coefficients,b1,b2,b1_coefficients,b2_coefficients,c1,c2,c3,c1_coefficients,c2_coefficients,c3_coefficients,Perovskite_deposition_thermal_annealing_temperature,Perovskite_deposition_thermal_annealing_time,ETL_stack_sequence,ETL_thickness,HTL_stack_sequence,HTL_additives_compounds,Perovskite_deposition_solvents,JV_default_PCE
MA,,,,1,,,,Pb,,1,,I,,,3,,,105,80,TiO2-c | C60,100.0 | 10.0,PDTSTTz-4,Li-TFSI; TBP,DMF,15.83
MA,,,,1,,,,Pb,,1,,I,,,3,,,100,90,TiO2-c | TiO2-mp,nan | 150.0,BTT-1,FK209; Li-TFSI; TBP,DMF,16
MA,,,,1,,,,Pb,,1,,I,,,3,,,100,90,TiO2-c | TiO2-mp,nan | 150.0,BTT-2,FK209; Li-TFSI; TBP,DMF,17
MA,,,,1,,,,Pb,,1,,I,,,3,,,100,90,TiO2-c | TiO2-mp,nan | 150.0,BTT-3,FK209; Li-TFSI; TBP,DMF,18.2
MA,,,,1,,,,Pb,,1,,I,,,3,,,100,90,TiO2-c | TiO2-mp,nan | 150.0,Spiro-MeOTAD,FK209; Li-TFSI; TBP,DMF,18.1
MA,,,,1,,,,Pb,,1,,I,,,3,,,100,10,PEI | PCBM-60,80.0 | nan,Spiro-MeOTAD,Li-TFSI; TBP,DMSO; GBL,13
MA,,,,1,,,,Pb,,1,,I,,,3,,,100,10,PEI | PCBM-60,80.0 | nan,Spiro-MeOTAD,Li-TFSI; TBP,DMSO; GBL,11.8
MA,,,,1,,,,Pb,,1,,I,,,3,,,100,5,TiO2-c | TiO2-mp,80.0 | 600.0,Spiro-MeOTAD,Li-TFSI; TBP,GBL,7.6
MA,,,,1,,,,Pb,,1,,I,,,3,,,100,5,TiO2-c | TiO2-mp,80.0 | 600.0,P3HT,Li-TFSI; TBP,GBL,6.3
MA,,,,1,,,,Pb,,1,,I,,,3,,,100,5,TiO2-c | TiO2-mp,80.0 | 600.0,PDPPDBTE,Li-TFSI; TBP,GBL,9.2
MA,,,,1,,,,Pb,,1,,I,,,3,,,100,10,TiO2-c | TiO2-mp,30.0 | 300.0,Spiro-MeOTAD,TBP,DMSO,13.14
MA,,,,1,,,,Pb,,1,,I,,,3,,,100,10,TiO2-c | TiO2-mp,30.0 | 300.0,Spiro-MeOTAD,Pyridine,DMSO,12.58
MA,,,,1,,,,Pb,,1,,I,,,3,,,100,10,TiO2-c | TiO2-mp,30.0 | 300.0,Spiro-MeOTAD,4-Py,DMSO,14.13
MA,,,,1,,,,Pb,,1,,I,,,3,,,100,10,TiO2-c | TiO2-mp,30.0 | 300.0,Spiro-MeOTAD,2-Py,DMSO,14.82
MA,,,,1,,,,Pb,,1,,I,,,3,,,70.0 >> 70.0,10.0 >> 20.0,TiO2-c | TiO2-mp,80.0 | 170.0,Spiro-MeOTAD,Li-TFSI; TBP,DMF >> IPA,14.5
MA,,,,1,,,,Pb,,1,,I,,,3,,,70.0 >> 70.0,10.0 >> 20.0,TiO2-c | TiO2-mp,80.0 | 170.0,Spiro-MeOTAD,Li-TFSI; TBP,DMF >> IPA,9.9
MA,,,,1,,,,Pb,,1,,I,,,3,,,60.0 >> 100.0,Unknown >> 120.0,TiO2-c | TiO2-mp,80.0 | 600.0,Spiro-MeOTAD,Li-TFSI; TBP,DMF >> IPA,13.13
MA,,,,1,,,,Pb,,1,,I,,,3,,,70.0 >> 100.0,15.0 >> 15.0,TiO2-c | TiO2-mp,400,Q197,Li-TFSI; TBP,DMF >> IPA,8.38
MA,,,,1,,,,Pb,,1,,I,,,3,,,70.0 >> 100.0,15.0 >> 15.0,TiO2-c | TiO2-mp,400,Q198,Li-TFSI; TBP,DMF >> IPA,7.08
MA,,,,1,,,,Pb,,1,,I,,,3,,,70.0 >> 100.0,15.0 >> 15.0,TiO2-c | TiO2-mp,400,Q205,Li-TFSI; TBP,DMF >> IPA,6.51
MA,,,,1,,,,Pb,,1,,I,,,3,,,70.0 >> 100.0,15.0 >> 15.0,TiO2-c | TiO2-mp,nan | 400.0,Spiro-MeOTAD,Li-TFSI; TBP,DMF >> IPA,8.73
MA,,,,1,,,,Pb,,1,,I,,,3,,,110,30,TiO2-c | TiO2-mp,40.0 | 210.0,Spiro-MeOTAD,Li-TFSI; TBP,DMSO; GBL,12.59
MA,,,,1,,,,Pb,,1,,I,,,3,,,110,30,TiO2-c | TiO2-mp,40.0 | 210.0,Spiro-MeOTAD,Li-TFSI; TBP,DMSO; GBL,16
MA,,,,1,,,,Pb,,1,,I,,,3,,,110,30,TiO2-c | TiO2-mp,40.0 | 210.0,Spiro-MeOTAD,Li-TFSI; TBP,DMSO; GBL,16.88
MA,,,,1,,,,Pb,,1,,I,,,3,,,110,30,TiO2-c | TiO2-mp,40.0 | 210.0,Spiro-MeOTAD,Li-TFSI; TBP,DMSO; GBL,18.24
MA,,,,1,,,,Pb,,1,,I,,,3,,,110,30,TiO2-c | TiO2-mp,40.0 | 210.0,Spiro-MeOTAD,Li-TFSI; TBP,DMSO; GBL,10.19
MA,,,,1,,,,Pb,,1,,I,,,3,,,65; 100,1.0; 60.0,TiO2-c | TiO2-mp,nan | 40.0,Spiro-MeOTAD,Li-TFSI; TBP,DMF; DMSO,15.8
MA,,,,1,,,,Pb,,1,,I,,,3,,,65; 100,1.0; 60.0,TiO2-c | TiO2-mp,nan | 40.0,Spiro-MeOTAD,Li-TFSI; TBP,DMF,17.6
MA,,,,1,,,,Pb,,1,,I,,,3,,,65; 100,1.0; 60.0,TiO2-c | TiO2-mp,nan | 40.0,Spiro-MeOTAD,Li-TFSI; TBP,DMF; DMSO,9
MA,,,,1,,,,Pb,,1,,I,,,3,,,65; 100,1.0; 60.0,TiO2-c | TiO2-mp,nan | 40.0,Spiro-MeOTAD,Li-TFSI; TBP,DMF; DMSO,13.5
MA,,,,1,,,,Pb,,1,,I,,,3,,,65; 100,1.0; 60.0,TiO2-c | TiO2-mp,nan | 40.0,Spiro-MeOTAD,Li-TFSI; TBP,DMF; DMSO,11.2
MA,,,,1,,,,Pb,,1,,I,,,3,,,65; 100,1.0; 60.0,TiO2-c | TiO2-mp,nan | 40.0,Spiro-MeOTAD,Li-TFSI; TBP,DMF,16.7
MA,,,,1,,,,Pb,,1,,I,,,3,,,65; 100,1.0; 60.0,TiO2-c | TiO2-mp,nan | 40.0,Spiro-MeOTAD,Li-TFSI; TBP,DMF,16.4
MA,,,,1,,,,Pb,,1,,I,,,3,,,65; 100,1.0; 60.0,TiO2-c | TiO2-mp,nan | 40.0,Spiro-MeOTAD,Li-TFSI; TBP,DMF,16.8
MA,,,,1,,,,Pb,,1,,I,,,3,,,120,10,TiO2-c | TiO2-mp,50.0 | 300.0,"TT-2,5-TPA",FK209; Li-TFSI; TBP,DMSO,12.8
MA,,,,1,,,,Pb,,1,,I,,,3,,,120,10,TiO2-c | TiO2-mp,50.0 | 300.0,"TT-3,6-TPA",FK209; Li-TFSI; TBP,DMSO,0.6
MA,,,,1,,,,Pb,,1,,I,,,3,,,70; 100,1.0; 3.0,TiO2-c,10,Spiro-MeOTAD,Li-TFSI; TBP,DMF; DMSO,14.6
MA,,,,1,,,,Pb,,1,,I,,,3,,,70; 100,1.0; 3.0,TiO2-c | SnO2-c,10.0 | 20.0,Spiro-MeOTAD,Li-TFSI; TBP,DMF; DMSO,16.6
MA,,,,1,,,,Pb,,1,,I,,,3,,,100.0 >> 100.0,30.0 >> 30.0,ZnO-c | ZnO-nw | PCBM-60,50.0 | 300.0 | nan,P3HT,Li-TFSI,DMF >> IPA,10.37
MA,,,,1,,,,Pb,,1,,I,,,3,,,100.0 >> 100.0,30.0 >> 30.0,ZnO-c | ZnO-nw | PCBM-60,50.0 | 300.0 | nan,P3HT,Li-TFSI,DMF >> IPA,12.19
MA,,,,1,,,,Pb,,1,,I,,,3,,,100.0 >> 100.0,30.0 >> 30.0,ZnO-c | ZnO-nw | PCBM-60,50.0 | 300.0 | nan,P3HT,Li-TFSI,DMF >> IPA,12.77
MA,,,,1,,,,Pb,,1,,I,,,3,,,95,10,TiO2-c,50,Spiro-MeOTAD,Li-TFSI; TBP,DMF,10.34
MA,,,,1,,,,Pb,,1,,I,,,3,,,95,10,TiO2-c,50,Spiro-MeOTAD,Li-TFSI; TBP,DMF,9.38
MA,,,,1,,,,Pb,,1,,I,,,3,,,100,10,TiO2-c | TiO2-mp,nan | 100.0,Spiro-MeOTAD,Li-TFSI; TBP,DMSO; GBL,15.3
MA,,,,1,,,,Pb,,1,,I,,,3,,,100,60,TiO2-c,100,Spiro-MeOTAD,Li-TFSI; TBP,DMF,15.73
MA,,,,1,,,,Pb,,1,,I,,,3,,,100,60,TiO2-c,100,Spiro-MeOTAD,Li-TFSI; TBP,DMF,17.04
MA,,,,1,,,,Pb,,1,,I,,,3,,,100,2,TiO2-c | TiO2-mp,30.0 | 200.0,Spiro-MeOTAD,Li-TFSI; TBP,DMF; DMSO,13.15
MA,,,,1,,,,Pb,,1,,I,,,3,,,70.0 >> 140.0,60.0 >> 30.0,TiO2-c | TiO2-mp,30.0 | 200.0,Spiro-MeOTAD,Li-TFSI; TBP,DMF >> IPA,11.1
MA,,,,1,,,,Pb,,1,,I,,,3,,,100.0 >> 100.0,5.0 >> 5.0,TiO2-c,30,Spiro-MeOTAD,Li-TFSI; TBP,DMF >> IPA,14.9
MA,,,,1,,,,Pb,,1,,I,,,3,,,100.0 >> 100.0,5.0 >> 5.0,TiO2-c,30,Spiro-MeOTAD,Li-TFSI; TBP,DMF >> IPA,13.1
MA,,,,1,,,,Pb,,1,,I,,,3,,,100.0 >> 100.0,5.0 >> 5.0,TiO2-c,30,Spiro-MeOTAD,Li-TFSI; TBP,DMF >> IPA,13.3
MA,,,,1,,,,Pb,,1,,I,,,3,,,100.0 >> 100.0,5.0 >> 5.0,TiO2-c,30,Spiro-MeOTAD,Li-TFSI; TBP,DMF >> IPA,14.9
MA,,,,1,,,,Pb,,1,,I,,,3,,,100,10,TiO2-c,40,Spiro-MeOTAD,Li-TFSI; TBP,DMSO; GBL,15.23
MA,,,,1,,,,Pb,,1,,I,,,3,,,100,10,TiO2-c,40,Spiro-MeOTAD,Li-TFSI; TBP,DMSO; GBL,16.3
MA,,,,1,,,,Pb,,1,,I,,,3,,,100,10,TiO2-c,40,Spiro-MeOTAD,Li-TFSI; TBP,DMSO; GBL,17.51
MA,,,,1,,,,Pb,,1,,I,,,3,,,100,10,TiO2-c,40,Spiro-MeOTAD,Li-TFSI; TBP,DMSO; GBL,15.46
MA,,,,1,,,,Pb,,1,,I,,,3,,,100,10,TiO2-c,40,Spiro-MeOTAD,Li-TFSI; TBP,DMSO; GBL,17.52
MA,,,,1,,,,Pb,,1,,I,,,3,,,100,10,TiO2-c,40,Spiro-MeOTAD,Li-TFSI; TBP,DMSO; GBL,15.62
MA,,,,1,,,,Pb,,1,,I,,,3,,,25.0 >> 25.0,Unknown,ZnO-np,20,GO-nanoribbons,N,DMF >> IPA,12.94
MA,,,,1,,,,Pb,,1,,I,,,3,,,80.0 >> 80.0,30.0 >> 30.0,TiO2-c | TiO2-mp,nan | 400.0,Spiro-MeOTAD,Li-TFSI; TBP,DMF >> IPA,9.13
MA,,,,1,,,,Pb,,1,,I,,,3,,,80.0 >> 80.0,30.0 >> 30.0,ZnO-c | TiO2-mp,nan | 400.0,Spiro-MeOTAD,Li-TFSI; TBP,DMF >> IPA,7.86
MA,,,,1,,,,Pb,,1,,I,,,3,,,80.0 >> 80.0,30.0 >> 30.0,CdS-c | TiO2-mp,nan | 400.0,Spiro-MeOTAD,Li-TFSI; TBP,DMF >> IPA,1.53
MA,,,,1,,,,Pb,,1,,I,,,3,,,80.0 >> 80.0,30.0 >> 30.0,TiO2-c | TiO2-mp,nan | 400.0,Spiro-MeOTAD,Li-TFSI; TBP,DMF >> IPA,8.5
MA,,,,1,,,,Pb,,1,,I,,,3,,,80.0 >> 80.0,30.0 >> 30.0,ZnO-c | TiO2-mp,nan | 400.0,Spiro-MeOTAD,Li-TFSI; TBP,DMF >> IPA,7.1
MA,,,,1,,,,Pb,,1,,I,,,3,,,80.0 >> 80.0,30.0 >> 30.0,CdS-c | TiO2-mp,nan | 400.0,Spiro-MeOTAD,Li-TFSI; TBP,DMF >> IPA,1.5
MA,,,,1,,,,Pb,,1,,I,,,3,,,65; 105,15.0; 45.0,TiO2-c,40,Spiro-MeOTAD,Li-TFSI; TBP,DMF,15.7
MA,,,,1,,,,Pb,,1,,I,,,3,,,65; 105,15.0; 45.0,TiO2-c,40,Spiro-MeOTAD,Li-TFSI; TBP,DMF,14.6
MA,,,,1,,,,Pb,,1,,I,,,3,,,65; 105,15.0; 45.0,TiO2-c,40,Spiro-MeOTAD,Li-TFSI; TBP,DMF,17.2
MA,,,,1,,,,Pb,,1,,I,,,3,,,65; 105,15.0; 45.0,TiO2-c,40,Spiro-MeOTAD,Li-TFSI; TBP,DMF,17.3
MA,,,,1,,,,Pb,,1,,I,,,3,,,65; 105,15.0; 45.0,TiO2-c,40,Spiro-MeOTAD,Li-TFSI; TBP,DMF,17.9
MA,,,,1,,,,Pb,,1,,I,,,3,,,65; 105,15.0; 45.0,TiO2-c,40,Spiro-MeOTAD,Li-TFSI; TBP,DMF,19.6
MA,,,,1,,,,Pb,,1,,I,,,3,,,100,10,TiO2-c | TiO2-mp,30.0 | 200.0,Spiro-MeOTAD,Li-TFSI; TBP,DMF; DMSO,7.41
MA,,,,1,,,,Pb,,1,,I,,,3,,,100,10,TiO2-c | TiO2-mp,30.0 | 200.0,Spiro-MeOTAD,Li-TFSI; TBP,DMF; DMSO,17.29
MA,,,,1,,,,Pb,,1,,I,,,3,,,100,10,TiO2-c | TiO2-mp,30.0 | 200.0,Spiro-MeOTAD,Li-TFSI; TBP,DMF; DMSO,20.31
MA,,,,1,,,,Pb,,1,,I,,,3,,,100,50,SnO2-c,40,Spiro-MeOTAD,Li-TFSI; TBP,DMF; DMSO,17.98
MA,,,,1,,,,Pb,,1,,I,,,3,,,80.0 >> 100.0,10.0 >> 10.0,TiO2-c | TiO2-mp,50.0 | nan,Spiro-MeOTAD,Li-TFSI; TBP,DMF; DMSO >> IPA,9.03
MA,,,,1,,,,Pb,,1,,I,,,3,,,80.0 >> 100.0,10.0 >> 10.0,TiO2-c | TiO2-mp,50.0 | nan,Spiro-MeOTAD,Li-TFSI; TBP,DMF; DMSO >> IPA,11.59
MA,,,,1,,,,Pb,,1,,I,,,3,,,80.0 >> 100.0,10.0 >> 10.0,TiO2-c | TiO2-mp,50.0 | nan,Spiro-MeOTAD,Li-TFSI; TBP,DMSO >> IPA,5.22
MA,,,,1,,,,Pb,,1,,I,,,3,,,80.0 >> 100.0,10.0 >> 10.0,TiO2-c | TiO2-mp,50.0 | nan,Spiro-MeOTAD,Li-TFSI; TBP,DMSO >> IPA,3.92
MA,,,,1,,,,Pb,,1,,I,,,3,,,100,20,PCBM-60 | Rhodamine 101 | LiF,nan | nan | 1.3,PEDOT:PSS,NaCl,DMSO; GBL,16.5
MA,,,,1,,,,Pb,,1,,I,,,3,,,100,20,PCBM-60 | Rhodamine 101 | LiF,nan | nan | 1.3,PEDOT:PSS,NaCl,DMSO; GBL,17.1
MA,,,,1,,,,Pb,,1,,I,,,3,,,100,20,PCBM-60 | Rhodamine 101 | LiF,nan | nan | 1.3,PEDOT:PSS,NaCl,DMSO; GBL,16
MA,,,,1,,,,Pb,,1,,I,,,3,,,100,20,PCBM-60 | Rhodamine 101 | LiF,nan | nan | 1.3,PEDOT:PSS,NaCl,DMSO; GBL,14.1
MA,,,,1,,,,Pb,,1,,I,,,3,,,100,20,PCBM-60 | Rhodamine 101 | LiF,nan | nan | 1.3,PEDOT:PSS,NaCl,DMSO; GBL,9.8
MA,,,,1,,,,Pb,,1,,I,,,3,,,100,20,PCBM-60 | Rhodamine 101 | LiF,nan | nan | 1.3,PEDOT:PSS,NaCl,DMSO; GBL,17.4
MA,,,,1,,,,Pb,,1,,I,,,3,,,100,20,PCBM-60 | Rhodamine 101 | LiF,nan | nan | 1.3,PEDOT:PSS,NaCl,DMSO; GBL,18.2
MA,,,,1,,,,Pb,,1,,I,,,3,,,100,20,PCBM-60 | Rhodamine 101 | LiF,nan | nan | 1.3,PEDOT:PSS,NaCl,DMSO; GBL,17.7
MA,,,,1,,,,Pb,,1,,I,,,3,,,100,20,PCBM-60 | Rhodamine 101 | LiF,nan | nan | 1.3,PEDOT:PSS,NaCl,DMSO; GBL,15.4
MA,,,,1,,,,Pb,,1,,I,,,3,,,100,20,PCBM-60 | Rhodamine 101 | LiF,nan | nan | 1.3,PEDOT:PSS,NaCl,DMSO; GBL,12.2
MA,,,,1,,,,Pb,,1,,I,,,3,,,100,10,TiO2-nw,80,Spiro-MeOTAD,Li-TFSI; TBP,DMF,7.92
MA,,,,1,,,,Pb,,1,,I,,,3,,,100,10,TiO2-nw,120,Spiro-MeOTAD,Li-TFSI; TBP,DMF,10.52
MA,,,,1,,,,Pb,,1,,I,,,3,,,100,10,TiO2-nw,180,Spiro-MeOTAD,Li-TFSI; TBP,DMF,13.25
MA,,,,1,,,,Pb,,1,,I,,,3,,,100,10,TiO2-nw,220,Spiro-MeOTAD,Li-TFSI; TBP,DMF,11.47
MA,,,,1,,,,Pb,,1,,I,,,3,,,100,10,TiO2-mp,200,Spiro-MeOTAD,Li-TFSI; TBP,DMF,10.28
MA,,,,1,,,,Pb,,1,,I,,,3,,,100,10,TiO2-c,200,Spiro-MeOTAD,Li-TFSI; TBP,DMF,11.4
MA,,,,1,,,,Pb,,1,,I,,,3,,,105.0 >> 110.0,10,C60 | BCP,20.0 | 10.0,PEDOT:PSS,DMSO,DMF >> none,9.45
MA,,,,1,,,,Pb,,1,,I,,,3,,,105.0 >> 110.0,10,C60 | BCP,20.0 | 10.0,PEDOT:PSS,DMSO,DMF >> none,9.32
MA,,,,1,,,,Pb,,1,,I,,,3,,,105.0 >> 110.0,10,C60 | BCP,20.0 | 10.0,PEDOT:PSS,DMSO,DMF >> none,9.58
MA,,,,1,,,,Pb,,1,,I,,,3,,,100,10,TiO2-c | TiO2-mp,10.0 | nan,Spiro-MeOTAD,Li-TFSI; TBP,GBL,10.5
MA,,,,1,,,,Pb,,1,,I,,,3,,,100,10,TiO2-c | TiO2-mp,10.0 | nan,Spiro-MeOTAD,Li-TFSI; TBP,GBL,11.2
MA,,,,1,,,,Pb,,1,,I,,,3,,,40; 100 >> 100,3.0; 5.0 >> 10.0,TiO2-c | TiO2-mp,80.0 | 200.0,Spiro-MeOTAD,FK209; TBP,DMF >> IPA,12.99
MA,,,,1,,,,Pb,,1,,I,,,3,,,100,45,TiO2-c | TiO2-mp,50.0 | 500.0,Spiro-MeOTAD,FK209; Li-TFSI; TBP,DMF,5.49
MA,,,,1,,,,Pb,,1,,I,,,3,,,100,45,TiO2-c | TiO2-mp,50.0 | 500.0,Spiro-MeOTAD,FK209; Li-TFSI; TBP,DMF,8.06
MA,,,,1,,,,Pb,,1,,I,,,3,,,100,45,TiO2-c | TiO2-mp,50.0 | 500.0,Spiro-MeOTAD,FK209; Li-TFSI; TBP,DMF,11.07
MA,,,,1,,,,Pb,,1,,I,,,3,,,100,50,TiO2-c | TiO2-mp,30.0 | nan,Spiro-MeOTAD,Li-TFSI; TBP,DMF,18.5
MA,,,,1,,,,Pb,,1,,I,,,3,,,100,50,TiO2-c | TiO2-mp,30.0 | nan,Spiro-MeOTAD,Li-TFSI; TBP,DMF,14.9
MA,,,,1,,,,Pb,,1,,I,,,3,,,100,20,C60,35,Spiro-MeOTAD,Li-TFSI; TBP,DMF,17
MA,,,,1,,,,Pb,,1,,I,,,3,,,100,20,C60,35,Spiro-MeOTAD,Li@C60-TFSI; TBP,DMF,13.1
MA,,,,1,,,,Pb,,1,,I,,,3,,,100,20,C60,35,Spiro-MeOTAD,Li@C60-TFSI; TBP,DMF,4.1
MA,,,,1,,,,Pb,,1,,I,,,3,,,100,20,C60,35,Spiro-MeOTAD,Undoped,DMF,0.2
MA,,,,1,,,,Pb,,1,,I,,,3,,,100,20,C60,35,Spiro-MeOTAD,Li-TFSI; TBP,DMF,0.1
MA,,,,1,,,,Pb,,1,,I,,,3,,,100,20,C60,35,P3HT,Undoped,DMF,12
MA,,,,1,,,,Pb,,1,,I,,,3,,,100,20,C60,35,P3HT,Li@C60-TFSI; TBP,DMF,9.3
MA,,,,1,,,,Pb,,1,,I,,,3,,,100,20,C60,35,Spiro-MeOTAD,Li-TFSI; TBP,DMF,17
MA,,,,1,,,,Pb,,1,,I,,,3,,,100,20,C60,35,Spiro-MeOTAD,Li@C60-TFSI; TBP,DMF,13.1
MA,,,,1,,,,Pb,,1,,I,,,3,,,70.0 >> 70.0,30.0 >> 30.0,TiO2-c | TiO2-mp,100.0 | 500.0,Spiro-MeOTAD,FK209; Li-TFSI; TBP,DMF >> IPA,10.64
MA,,,,1,,,,Pb,,1,,Br, I,,0.36,2.64,,70.0 >> 70.0,30.0 >> 30.0,TiO2-c | TiO2-mp,100.0 | 500.0,Spiro-MeOTAD,FK209; Li-TFSI; TBP,DMF >> IPA,8.13
MA,,,,1,,,,Pb,,1,,Br, I,,0.78,2.22,,70.0 >> 70.0,30.0 >> 30.0,TiO2-c | TiO2-mp,100.0 | 500.0,Spiro-MeOTAD,FK209; Li-TFSI; TBP,DMF >> IPA,6.13
MA,,,,1,,,,Pb,,1,,I,,,3,,,65; 100,3.0; 2.0,TiO2-c | TiO2-mp,50.0 | nan,Spiro-MeOTAD,FK209; Li-TFSI; TBP,DMF; DMSO,14.59
MA,,,,1,,,,Pb,,1,,I,,,3,,,65; 100,3.0; 2.0,TiO2-c | TiO2-mp,50.0 | nan,Spiro-MeOTAD,FK209; Li-TFSI; TBP,DMF; DMSO,15.74
MA,,,,1,,,,Pb,,1,,I,,,3,,,65; 100,3.0; 2.0,TiO2-c | TiO2-mp,50.0 | nan,Spiro-MeOTAD,FK209; Li-TFSI; TBP,DMF; DMSO,17.01
MA,,,,1,,,,Pb,,1,,I,,,3,,,65; 100,3.0; 2.0,TiO2-c | TiO2-mp,50.0 | nan,Spiro-MeOTAD,FK209; Li-TFSI; TBP,DMF; DMSO,13.85
MA,,,,1,,,,Pb,,1,,I,,,3,,,65; 100,3.0; 2.0,TiO2-c | TiO2-mp,50.0 | nan,Spiro-MeOTAD,FK209; Li-TFSI; TBP,DMF; DMSO,5.98
MA,,,,1,,,,Pb,,1,,I,,,3,,,100,20,TiO2-c | TiO2-mp,40.0 | 400.0,Spiro-MeOTAD,Li-TFSI; TBP,GBL,8.58
MA,,,,1,,,,Pb,,1,,I,,,3,,,100,20,TiO2-c | TiO2-mp | Graphene-QDs,40.0 | 400.0 | nan,Spiro-MeOTAD,Li-TFSI; TBP,GBL,8.72
MA,,,,1,,,,Pb,,1,,I,,,3,,,100,20,TiO2-c | TiO2-mp | Graphene-QDs,40.0 | 400.0 | nan,Spiro-MeOTAD,Li-TFSI; TBP,GBL,9.76
MA,,,,1,,,,Pb,,1,,I,,,3,,,100,20,TiO2-c | TiO2-mp | Graphene-QDs,40.0 | 400.0 | nan,Spiro-MeOTAD,Li-TFSI; TBP,GBL,9.02
MA,,,,1,,,,Pb,,1,,I,,,3,,,100,20,TiO2-c | TiO2-mp,40.0 | 400.0,Spiro-MeOTAD,Li-TFSI; TBP,GBL,8.81
MA,,,,1,,,,Pb,,1,,I,,,3,,,100,20,TiO2-c | TiO2-mp | Graphene-QDs,40.0 | 400.0 | nan,Spiro-MeOTAD,Li-TFSI; TBP,GBL,10.15
MA,,,,1,,,,Pb,,1,,I,,,3,,,50; 100,3.0; 12.0,TiO2-c | TiO2-mp,40.0 | nan,Spiro-MeOTAD,FK209; Li-TFSI; TBP,DMF; DMSO,9.6
MA,,,,1,,,,Pb,,1,,I,,,3,,,50; 100,3.0; 12.0,TiO2-c | TiO2-mp,40.0 | nan,Spiro-MeOTAD,FK209; Li-TFSI; TBP,DMF; DMSO,11.8
MA,,,,1,,,,Pb,,1,,I,,,3,,,50; 100,3.0; 12.0,TiO2-c | TiO2-mp,40.0 | nan,Spiro-MeOTAD,FK209; Li-TFSI; TBP,DMF; DMSO,14.2
MA,,,,1,,,,Pb,,1,,I,,,3,,,50; 100,3.0; 12.0,TiO2-c | TiO2-mp,40.0 | nan,Spiro-MeOTAD,FK209; Li-TFSI; TBP,DMF; DMSO,12.4
MA,,,,1,,,,Pb,,1,,I,,,3,,,50; 100,3.0; 12.0,TiO2-c | TiO2-mp,40.0 | nan,Spiro-MeOTAD,FK209; Li-TFSI; TBP,DMF; DMSO,12.1
MA,,,,1,,,,Pb,,1,,I,,,3,,,50; 100,3.0; 12.0,TiO2-c | TiO2-mp,40.0 | nan,Spiro-MeOTAD,FK209; Li-TFSI; TBP,DMF; DMSO,9.6
MA,,,,1,,,,Pb,,1,,I,,,3,,,100,90,TiO2-c | TiO2-mp,50.0 | nan,Spiro-MeOTAD,Li-TFSI; TBP,DMSO,16.4
MA,,,,1,,,,Pb,,1,,I,,,3,,,100,90,TiO2-c | TiO2-mp,50.0 | nan,Z1012,Undoped,DMSO,12.3
MA,,,,1,,,,Pb,,1,,I,,,3,,,100,90,TiO2-c | TiO2-mp,50.0 | nan,Z1013,Undoped,DMSO,15.1
MA,,,,1,,,,Pb,,1,,Br,,,3,,,100,60,TiO2-c | TiO2-mp,30.0 | 150.0,Spiro-MeOTAD,Li-TFSI; TBP,DMF; DMSO,3.5
MA,,,,1,,,,Pb,,1,,I,,,3,,,100,10,TiO2-c,30,Spiro-MeOTAD,Li-TFSI; TBP,DMF,13.82
MA,,,,1,,,,Pb,,1,,I,,,3,,,100,10,TiO2-c,30,Spiro-MeOTAD,Li-TFSI; TBP,DMF,13.82
MA,,,,1,,,,Pb,,1,,I,,,3,,,100,10,TiO2-c,30,Spiro-MeOTAD,Li-TFSI; TBP,DMF,13.82
MA,,,,1,,,,Pb,,1,,I,,,3,,,100.0 >> 100.0,5.0 >> 5.0,TiO2-c | TiO2-mp,50.0 | 280.0,Spiro-MeOTAD,Li-TFSI; TBP,DMF >> IPA,15
MA,,,,1,,,,Pb,,1,,I,,,3,,,100.0 >> 100.0,5.0 >> 5.0,TiO2-c | TiO2-mp,50.0 | 280.0,Spiro-MeOTAD,Li-TFSI; TBP,DMF >> IPA,14.73
MA,,,,1,,,,Pb,,1,,I,,,3,,,100,3,TiO2-c | TiO2-mp,30.0 | 250.0,Spiro-MeOTAD,FK209; Li-TFSI; TBP,DMF,12.72
MA,,,,1,,,,Pb,,1,,I,,,3,,,100,3,TiO2-c | TiO2-mp,30.0 | 250.0,Spiro-MeOTAD,FK209; Li-TFSI; TBP,DMF,12.34
MA,,,,1,,,,Pb,,1,,I,,,3,,,100,3,TiO2-c | TiO2-mp,30.0 | 250.0,Spiro-MeOTAD,FK209; Li-TFSI; TBP,DMF,16.96
MA,,,,1,,,,Pb,,1,,I,,,3,,,100,3,TiO2-c | TiO2-mp,30.0 | 250.0,Spiro-MeOTAD,FK209; Li-TFSI; TBP,DMF,16.99
MA,,,,1,,,,Pb,,1,,I,,,3,,,100,10,SnO2-np,40,Spiro-MeOTAD,Li-TFSI; TBP,DMF; DMSO,18.59
MA,,,,1,,,,Pb,,1,,I,,,3,,,100,10,SnO2-np,40,Cz-OMeTAD,Li-TFSI; TBP,DMF; DMSO,17.81
MA,,,,1,,,,Pb,,1,,I,,,3,,,100,10,SnO2-np,40,Cz-OMeTAD,Li-TFSI; TBP,DMF; DMSO,16.22
MA,,,,1,,,,Pb,,1,,I,,,3,,,100,10,TiO2-c,100,Spiro-MeOTAD,MoO3,DMF; DMSO,17.6
MA,,,,1,,,,Pb,,1,,I,,,3,,,100,10,TiO2-c,100,Spiro-MeOTAD,MoO3,DMF; DMSO,16.48
MA,,,,1,,,,Pb,,1,,I,,,3,,,100,2,TiO2-c | TiO2-mp,50.0 | 600.0,P3HT,Li-TFSI; TBP,GBL,14.2
MA,,,,1,,,,Pb,,1,,I,,,3,,,65.0; 100.0,1.0; 2.0,PEIE | PCBM-60,2.0 | 40.0,P3HT,FK209; TBP,DMF; DMSO,6.23
MA,,,,1,,,,Pb,,1,,I,,,3,,,65.0; 100.0,1.0; 2.0,PEIE | PCBM-60,2.0 | 40.0,P3HT,FK209; TBP,DMF; DMSO,5.87
MA,,,,1,,,,Pb,,1,,I,,,3,,,65.0; 100.0,1.0; 2.0,PEIE | PCBM-60,2.0 | 40.0,P3HT,FK209; TBP,DMF; DMSO,10.49
MA,,,,1,,,,Pb,,1,,I,,,3,,,65.0; 100.0,1.0; 2.0,PEIE | PCBM-60,2.0 | 40.0,P3HT,FK209; TBP,DMF; DMSO,10.13
MA,,,,1,,,,Pb,,1,,I,,,3,,,65.0; 100.0,1.0; 2.0,PEIE | PCBM-60,2.0 | 40.0,P3HT,FK209; TBP,DMF; DMSO,16.28
MA,,,,1,,,,Pb,,1,,I,,,3,,,65.0; 100.0,1.0; 2.0,PEIE | PCBM-60,2.0 | 40.0,P3HT,FK209; TBP,DMF; DMSO,15.32
MA,,,,1,,,,Pb,,1,,I,,,3,,,65.0; 100.0,1.0; 2.0,PEIE | PCBM-60,2.0 | 40.0,P3HT,FK209; TBP,DMF; DMSO,7.62
MA,,,,1,,,,Pb,,1,,I,,,3,,,65.0; 100.0,1.0; 2.0,PEIE | PCBM-60,2.0 | 40.0,P3HT,FK209; TBP,DMF; DMSO,7.03
MA,,,,1,,,,Pb,,1,,I,,,3,,,65.0; 100.0,1.0; 2.0,PEIE | PCBM-60,2.0 | 40.0,P3HT,FK209; TBP,DMF; DMSO,11.53
MA,,,,1,,,,Pb,,1,,I,,,3,,,65.0; 100.0,1.0; 2.0,PEIE | PCBM-60,2.0 | 40.0,P3HT,FK209; TBP,DMF; DMSO,11.84
MA,,,,1,,,,Pb,,1,,I,,,3,,,65.0; 100.0,1.0; 2.0,PEIE | PCBM-60,2.0 | 40.0,P3HT,FK209; TBP,DMF; DMSO,10.94
MA,,,,1,,,,Pb,,1,,I,,,3,,,70.0 >> 70.0,30.0 >> 30.0,TiO2-c | TiO2-np,100.0 | 370.0,Spiro-MeOTAD,FK209; Li-TFSI; TBP,DMF >> IPA,7.7
MA,,,,1,,,,Pb,,1,,I,,,3,,,71.0 >> 70.0,31.0 >> 30.0,TiO2-c | TiO2-nanobeads,100.0 | 350.0,Spiro-MeOTAD,FK209; Li-TFSI; TBP,DMF >> IPA,9
MA,,,,1,,,,Pb,,1,,I,,,3,,,70.0 >> 70.0,60.0 >> 30.0,TiO2-c | TiO2-mp,200,Spiro-MeOTAD,Li-TFSI; TBP,DMF >> IPA,14
MA,,,,1,,,,Pb,,1,,I,,,3,,,70.0 >> 70.0,30.0 >> 15.0,TiO2-c | TiO2-mp,320,Spiro-MeOTAD,Li-TFSI; TBP,DMF >> IPA,13.45
MA,,,,1,,,,Pb,,1,,I,,,3,,,70.0 >> 70.0,30.0 >> 15.0,TiO2-c | TiO2-mp,nan | 320.0,Triazine-Th-OMeTPA,Li-TFSI; TBP,DMF >> IPA,12.51
MA,,,,1,,,,Pb,,1,,I,,,3,,,70.0 >> 70.0,30.0 >> 15.0,TiO2-c | TiO2-mp,nan | 320.0,Triazine-Ph-OMeTPA,Li-TFSI; TBP,DMF >> IPA,10.9
MA,,,,1,,,,Pb,,1,,I,,,3,,,90,180,TiO2-c,100,Spiro-MeOTAD,Li-TFSI; TBP,DMF,8.3
MA,,,,1,,,,Pb,,1,,I,,,3,,,90,180,TiO2-c,100,Spiro-MeOTAD,Li-TFSI; TBP,DMF,14.1
MA,,,,1,,,,Pb,,1,,I,,,3,,,90,180,TiO2-c,100,Spiro-MeOTAD,Li-TFSI; TBP,DMF,15.5
MA,,,,1,,,,Pb,,1,,I,,,3,,,100,5,TiO2-c | TiO2-mp,30.0 | 300.0,Spiro-MeOTAD,Li-TFSI; TBP,DMF,10.28
MA,,,,1,,,,Pb,,1,,I,,,3,,,100,5,TiO2-c | TiO2-mp,30.0 | 300.0,Spiro-MeOTAD,Li-TFSI; TBP,DMF,10
MA,,,,1,,,,Pb,,1,,I,,,3,,,100,5,TiO2-c | TiO2-mp,30.0 | 300.0,Spiro-MeOTAD,Li-TFSI; TBP,DMF,1.03
MA,,,,1,,,,Pb,,1,,I,,,3,,,100,60,TiO2-c | TiO2-mp,200,Spiro-MeOTAD,FK102; Li-TFSI; TBP,DMSO,12.68
MA,,,,1,,,,Pb,,1,,I,,,3,,,95,50,TiO2-c,40,Spiro-MeOTAD,Li-TFSI; TBP,DMF,3.6
MA,,,,1,,,,Pb,,1,,I,,,3,,,95,50,TiO2-c,40,Spiro-MeOTAD,Li-TFSI; TBP,DMF,3
MA,,,,1,,,,Pb,,1,,I,,,3,,,65; 75; 85; 95,20.0; 20.0; 20.0; 40.0,TiO2-c,40,Spiro-MeOTAD,Li-TFSI; TBP,DMF,10.14
MA,,,,1,,,,Pb,,1,,I,,,3,,,65; 75; 85; 95,20.0; 20.0; 20.0; 40.0,TiO2-c,40,Spiro-MeOTAD,Li-TFSI; TBP,DMF,12
MA,,,,1,,,,Pb,,1,,I,,,3,,,50; 100,2.0; 10.0,TiO2-c | TiO2-mp,40.0 | 300.0,Spiro-MeOTAD,FK209; Li-TFSI; TBP,DMF; DMSO,17.53
MA,,,,1,,,,Pb,,1,,I,,,3,,,50; 100,2.0; 10.0,TiO2-c | TiO2-mp,40.0 | 300.0,Spiro-MeOTAD,FK209; Li-TFSI; TBP,DMF; DMSO,16.7
MA,,,,1,,,,Pb,,1,,I,,,3,,,100,90,TiO2-c | Al2O3-mp,350,Spiro-MeOTAD,Li-TFSI; TBP,DMF,11.8
MA,,,,1,,,,Pb,,1,,I,,,3,,,100,90,TiO2-c | Al2O3-mp; Ag@TiO2-np,350,Spiro-MeOTAD,Li-TFSI; TBP,DMF,13
MA,,,,1,,,,Pb,,1,,I,,,3,,,100,90,TiO2-c | Al2O3-mp,350,Spiro-MeOTAD,Li-TFSI; TBP,DMF,11.4
MA,,,,1,,,,Pb,,1,,I,,,3,,,100,90,TiO2-c | Al2O3-mp; Ag@TiO2-np,350,Spiro-MeOTAD,Li-TFSI; TBP,DMF,11.6
MA,,,,1,,,,Pb,,1,,I,,,3,,,100,90,TiO2-c | Al2O3-mp; Ag@TiO2-np,350,Spiro-MeOTAD,Li-TFSI; TBP,DMF,13.7
MA,,,,1,,,,Pb,,1,,I,,,3,,,100,90,TiO2-c | Al2O3-mp; Ag@TiO2-np,350,Spiro-MeOTAD,Li-TFSI; TBP,DMF,13.5
MA,,,,1,,,,Pb,,1,,I,,,3,,,100,90,TiO2-c | Al2O3-mp; Ag@TiO2-np,350,Spiro-MeOTAD,Li-TFSI; TBP,DMF,11.8
MA,,,,1,,,,Pb,,1,,I,,,3,,,60; 90,10.0; 5.0,TiO2-c | TiO2-mp | Al2O3-mp,700.0 | 80.0,Spiro-MeOTAD,Li-TFSI; TBP,GBL,6
MA,,,,1,,,,Pb,,1,,I,,,3,,,100,10,TiO2-c | TiO2-mp,50.0 | 200.0,Spiro-MeOTAD,Li-TFSI; TBP,DMF,15.78
MA,,,,1,,,,Pb,,1,,I,,,3,,,100,5,TiO2-c,30,Spiro-MeOTAD,Li-TFSI; TBP,DMSO; GBL,1.56
MA,,,,1,,,,Pb,,1,,I,,,3,,,200,0.083,TiO2-c,30,Spiro-MeOTAD,Li-TFSI; TBP,DMSO; GBL,5.26
MA,,,,1,,,,Pb,,1,,I,,,3,,,300,0.05,TiO2-c,30,Spiro-MeOTAD,Li-TFSI; TBP,DMSO; GBL,5.24
MA,,,,1,,,,Pb,,1,,I,,,3,,,400,0.05,TiO2-c,30,Spiro-MeOTAD,Li-TFSI; TBP,DMSO; GBL,7.62
MA,,,,1,,,,Pb,,1,,I,,,3,,,70.0 >> 70.0,30.0 >> 30.0,ZnO-c | ZnO-nw | TiO2-c,nan | 380.0 | nan,Spiro-MeOTAD,Li-TFSI; TBP,DMF >> IPA,7.24
MA,,,,1,,,,Pb,,1,,I,,,3,,,70.0 >> 70.0,30.0 >> 30.0,ZnO-c | ZnO-nw | TiO2-c,nan | 480.0 | nan,Spiro-MeOTAD,Li-TFSI; TBP,DMF >> IPA,8.34
MA,,,,1,,,,Pb,,1,,I,,,3,,,70.0 >> 70.0,30.0 >> 30.0,ZnO-c | ZnO-nw | TiO2-c,nan | 600.0 | nan,Spiro-MeOTAD,Li-TFSI; TBP,DMF >> IPA,10.24
MA,,,,1,,,,Pb,,1,,I,,,3,,,70.0 >> 70.0,30.0 >> 30.0,ZnO-c | ZnO-nw | TiO2-c,nan | 850.0 | nan,Spiro-MeOTAD,Li-TFSI; TBP,DMF >> IPA,7.75
MA,,,,1,,,,Pb,,1,,I,,,3,,,70.0 >> 70.0,30.0 >> 30.0,ZnO-c | ZnO-nw | TiO2-c,nan | 2000.0 | nan,Spiro-MeOTAD,Li-TFSI; TBP,DMF >> IPA,7.01
MA,,,,1,,,,Pb,,1,,I,,,3,,,140,30,SnO2-c,20,Spiro-MeOTAD,Li-TFSI; TBP,DMF; DMSO,15.2
MA,,,,1,,,,Pb,,1,,I,,,3,,,140,30,SnO2-c,20,Spiro-MeOTAD,Li-TFSI; TBP,DMF; DMSO,15.3
MA,,,,1,,,,Pb,,1,,I,,,3,,,140,30,SnO2-c,20,Spiro-MeOTAD,Li-TFSI; TBP,DMF; DMSO,13.9
MA,,,,1,,,,Pb,,1,,I,,,3,,,140,30,SnO2-c,20,Spiro-MeOTAD,Li-TFSI; TBP,DMF; DMSO,13.1
MA,,,,1,,,,Pb,,1,,I,,,3,,,100,10,TiO2-c,50,Spiro-MeOTAD,Li-TFSI; TBP,DMF; DMSO,17.37
MA,,,,1,,,,Pb,,1,,I,,,3,,,100,10,TiO2-c,50,Spiro-MeOTAD,Li-TFSI; TBP,DMF; DMSO,17.37
MA,,,,1,,,,Pb,,1,,I,,,3,,,100,10,TiO2-c,50,Spiro-MeOTAD,Li-TFSI; TBP,DMF; DMSO,18.01
MA,,,,1,,,,Pb,,1,,I,,,3,,,100,10,TiO2-c,50,Spiro-MeOTAD,Li-TFSI; TBP,DMF; DMSO,18.01
MA,,,,1,,,,Pb,,1,,I,,,3,,,100,10,TiO2-c,50,Spiro-MeOTAD,F4-TCNQ,DMF; DMSO,17.13
MA,,,,1,,,,Pb,,1,,I,,,3,,,100,10,TiO2-c,50,Spiro-MeOTAD,F4-TCNQ,DMF; DMSO,17.13
MA,,,,1,,,,Pb,,1,,I,,,3,,,100,10,TiO2-c,50,Spiro-MeOTAD,F4-TCNQ,DMF; DMSO,16.05
MA,,,,1,,,,Pb,,1,,I,,,3,,,100,10,TiO2-c,50,Spiro-MeOTAD,F4-TCNQ,DMF; DMSO,16.05
MA,,,,1,,,,Pb,,1,,I,,,3,,,70 >> 100; 120,5.0 >> 10.0; 10.0,TiO2-c,60,Spiro-MeOTAD,Li-TFSI; TBP,DMF >> IPA,4.48
MA,,,,1,,,,Pb,,1,,Br,,,3,,,110,Unknown,TiO2-c | TiO2-mp | D149,nan | 500.0 | nan,Spiro-MeOTAD,Li-TFSI; TBP,DMSO,2.6
MA,,,,1,,,,Pb,,1,,Br,,,3,,,110,Unknown,TiO2-c | TiO2-mp | D149,nan | 500.0 | nan,Spiro-MeOTAD,Li-TFSI; TBP,DMSO,3.1
MA,,,,1,,,,Pb,,1,,Br,,,3,,,110,Unknown,TiO2-c | TiO2-mp | D149,nan | 500.0 | nan,Spiro-MeOTAD,Li-TFSI; TBP,DMSO,2.3
MA,,,,1,,,,Pb,,1,,Br,,,3,,,110,Unknown,TiO2-c | TiO2-mp | D149,nan | 500.0 | nan,Spiro-MeOTAD,Li-TFSI; TBP,DMSO,1
MA,,,,1,,,,Pb,,1,,Br,,,3,,,110,Unknown,TiO2-c | TiO2-mp,nan | 500.0,Spiro-MeOTAD,Li-TFSI; TBP,DMSO,0.8
MA,,,,1,,,,Pb,,1,,I,,,3,,,70.0 >> 70.0,10.0 >> 10.0,TiO2-c,65,Spiro-MeOTAD,Li-TFSI; TBP,DMF >> IPA,3.7
MA,,,,1,,,,Pb,,1,,I,,,3,,,100,1,TiO2-c | TiO2-mp,nan | 200.0,FDT,FK209; Li-TFSI; TBP,DMSO,18.4
MA,,,,1,,,,Pb,,1,,I,,,3,,,100,1,TiO2-c | TiO2-mp,nan | 200.0,Spiro-MeOTAD,FK209; Li-TFSI; TBP,DMSO,17.9
MA,,,,1,,,,Pb,,1,,Br,,,3,,,100,1,TiO2-c | TiO2-mp,nan | 200.0,FDT,FK209; Li-TFSI; TBP,DMF; DMSO,5.6
MA,,,,1,,,,Pb,,1,,Br,,,3,,,100,1,TiO2-c | TiO2-mp,nan | 200.0,Spiro-MeOTAD,FK209; Li-TFSI; TBP,DMF; DMSO,4.4
MA,,,,1,,,,Pb,,1,,I,,,3,,,70.0 >> 70.0,30.0 >> 30.0,TiO2-c | TiO2-nanocones,nan | 700.0,Spiro-MeOTAD,Li-TFSI; TBP,DMF >> IPA,10.3
MA,,,,1,,,,Pb,,1,,I,,,3,,,70.0 >> 70.0,30.0 >> 30.0,TiO2-c | TiO2-nanocones,nan | 1100.0,Spiro-MeOTAD,Li-TFSI; TBP,DMF >> IPA,10.4
MA,,,,1,,,,Pb,,1,,I,,,3,,,70.0 >> 70.0,30.0 >> 30.0,TiO2-c | TiO2-nanocones,nan | 1400.0,Spiro-MeOTAD,Li-TFSI; TBP,DMF >> IPA,11
MA,,,,1,,,,Pb,,1,,I,,,3,,,70.0 >> 70.0,30.0 >> 30.0,TiO2-c | TiO2-nw,nan | 700.0,Spiro-MeOTAD,Li-TFSI; TBP,DMF >> IPA,8.9
MA,,,,1,,,,Pb,,1,,I,,,3,,,70.0 >> 70.0,30.0 >> 30.0,TiO2-c | TiO2-nw,nan | 1100.0,Spiro-MeOTAD,Li-TFSI; TBP,DMF >> IPA,9
MA,,,,1,,,,Pb,,1,,I,,,3,,,70.0 >> 70.0,30.0 >> 30.0,TiO2-c | TiO2-nw,nan | 1400.0,Spiro-MeOTAD,Li-TFSI; TBP,DMF >> IPA,8.2
MA,,,,1,,,,Pb,,1,,I,,,3,,,70.0 >> 70.0,30.0 >> 30.0,TiO2-c | TiO2-nanocones,nan | 700.0,Spiro-MeOTAD,Li-TFSI; TBP,DMF >> IPA,11.4
MA,,,,1,,,,Pb,,1,,I,,,3,,,70.0 >> 70.0,30.0 >> 30.0,TiO2-c | TiO2-nw,nan | 700.0,Spiro-MeOTAD,Li-TFSI; TBP,DMF >> IPA,10.1
MA,,,,1,,,,Pb,,1,,I,,,3,,,70.0 >> 70.0,30.0 >> 30.0,TiO2-c | TiO2-nanocones,nan | 1100.0,Spiro-MeOTAD,Li-TFSI; TBP,DMF >> IPA,11.7
MA,,,,1,,,,Pb,,1,,I,,,3,,,70.0 >> 70.0,30.0 >> 30.0,TiO2-c | TiO2-nw,nan | 1100.0,Spiro-MeOTAD,Li-TFSI; TBP,DMF >> IPA,9.6
MA,,,,1,,,,Pb,,1,,I,,,3,,,70.0 >> 70.0,30.0 >> 30.0,TiO2-c | TiO2-nanocones,nan | 1400.0,Spiro-MeOTAD,Li-TFSI; TBP,DMF >> IPA,11.9
MA,,,,1,,,,Pb,,1,,I,,,3,,,70.0 >> 70.0,30.0 >> 30.0,TiO2-c | TiO2-nw,nan | 1400.0,Spiro-MeOTAD,Li-TFSI; TBP,DMF >> IPA,9.1
MA,,,,1,,,,Pb,,1,,I,,,3,,,100,45,TiO2-c | Al2O3-mp,100.0 | nan,Spiro-MeOTAD,Li-TFSI; TBP,DMF,11.13
MA,,,,1,,,,Pb,,1,,I,,,3,,,100,45,TiO2-c | Al2O3-mp,100.0 | nan,Spiro-MeOTAD,Li-TFSI; TBP,DMF,13.8
MA,,,,1,,,,Pb,,1,,I,,,3,,,100,45,TiO2-c | Al2O3-mp,100.0 | nan,Spiro-MeOTAD,Li-TFSI; TBP,DMF,6.62
MA,,,,1,,,,Pb,,1,,I,,,3,,,100,45,TiO2-c | Al2O3-mp,100.0 | nan,Spiro-MeOTAD,Li-TFSI; TBP,DMF,5.74
MA,,,,1,,,,Pb,,1,,I,,,3,,,100,45,TiO2-c | Al2O3-mp,100.0 | nan,Spiro-MeOTAD,Li-TFSI; TBP,DMF,4.11
MA,,,,1,,,,Pb,,1,,I,,,3,,,100,45,TiO2-c | Al2O3-mp,100.0 | nan,Spiro-MeOTAD,Li-TFSI; TBP,DMF,4.71
MA,,,,1,,,,Pb,,1,,I,,,3,,,100,45,TiO2-c | Al2O3-mp,100.0 | nan,Spiro-MeOTAD,Li-TFSI; TBP,DMF,7.9
MA,,,,1,,,,Pb,,1,,I,,,3,,,100,45,TiO2-c | TiO2-mp,60.0 | 400.0,Spiro-MeOTAD,Li-TFSI; TBP,DMF,7.9
MA,,,,1,,,,Pb,,1,,I,,,3,,,100,15,TiO2-c | TiO2-mp,35.0 | 200.0,Spiro-MeOTAD,Li-TFSI; TBP,DMF; DMSO,20.46
MA,,,,1,,,,Pb,,1,,I,,,3,,,100,15,TiO2-c | TiO2-mp,35.0 | 200.0,Spiro-MeOTAD,Li-TFSI; TBP,DMF; DMSO,18.51
MA,,,,1,,,,Pb,,1,,I,,,3,,,100.0 >> 100.0,10.0 >> 10.0,TiO2-c,50,Spiro-MeOTAD,Li-TFSI; TBP,DMF >> IPA,15.75
MA,,,,1,,,,Pb,,1,,I,,,3,,,100.0 >> 100.0,10.0 >> 10.0,TiO2-c,50,Spiro-MeOTAD,Li-TFSI; TBP,DMF >> IPA,9.78
MA,,,,1,,,,Pb,,1,,I,,,3,,,110,10,TiO2-c,30,Spiro-MeOTAD,Li-TFSI; TBP,DMF; DMSO,14.2
MA,,,,1,,,,Pb,,1,,I,,,3,,,50,30,TiO2-c | TiO2-mp,nan | 200.0,Spiro-MeOTAD,Li-TFSI; TBP,Dimethylacetamide; NMP,16.19
MA,,,,1,,,,Pb,,1,,I,,,3,,,50,30,TiO2-c | TiO2-mp,nan | 200.0,Spiro-MeOTAD,Li-TFSI; TBP,Dimethylacetamide; DMSO; NMP,16.88
MA,,,,1,,,,Pb,,1,,I,,,3,,,50,30,TiO2-c | TiO2-mp,nan | 200.0,Spiro-MeOTAD,Li-TFSI; TBP,Dimethylacetamide; DMSO; NMP,17.37
MA,,,,1,,,,Pb,,1,,I,,,3,,,50,30,TiO2-c | TiO2-mp,nan | 200.0,Spiro-MeOTAD,Li-TFSI; TBP,Dimethylacetamide; DMSO; NMP,18.19
MA,,,,1,,,,Pb,,1,,I,,,3,,,50,30,TiO2-c | TiO2-mp,nan | 200.0,Spiro-MeOTAD,Li-TFSI; TBP,Dimethylacetamide; DMSO; NMP,17.19
MA,,,,1,,,,Pb,,1,,I,,,3,,,50,30,TiO2-c | TiO2-mp,nan | 200.0,Spiro-MeOTAD,Li-TFSI; TBP,Dimethylacetamide; DMSO; NMP,15.79
MA,,,,1,,,,Pb,,1,,I,,,3,,,100,10,TiO2-c | TiO2-mp,nan | 280.0,Spiro-MeOTAD,Li-TFSI; TBP,DMSO; GBL,13.25
MA,,,,1,,,,Pb,,1,,I,,,3,,,100,10,TiO2-c | TiO2-mp,nan | 280.0,Spiro-MeOTAD,Li-TFSI; TBP,DMSO; GBL,12.89
MA,,,,1,,,,Pb,,1,,I,,,3,,,100,10,TiO2-c | TiO2-mp,nan | 280.0,Spiro-MeOTAD,Li-TFSI; TBP,DMSO; GBL,12.16
MA,,,,1,,,,Pb,,1,,I,,,3,,,100,10,TiO2-c | TiO2-mp,nan | 280.0,Spiro-MeOTAD,Li-TFSI; TBP,DMSO; GBL,11.44
MA,,,,1,,,,Pb,,1,,I,,,3,,,100,10,TiO2-c | TiO2-mp,nan | 280.0,Spiro-MeOTAD,Li-TFSI; TBP,DMSO; GBL,12.41
MA,,,,1,,,,Pb,,1,,I,,,3,,,65; 100,1.0; 9.0,TiO2-c | TiO2-mp,nan | 200.0,Spiro-MeOTAD,Spiro-(TFSI)2,DMF; DMSO,19.1
MA,,,,1,,,,Pb,,1,,I,,,3,,,65; 100,1.0; 9.0,TiO2-c | TiO2-mp,nan | 200.0,Spiro-MeOTAD,Li-TFSI,DMF; DMSO,18.4
MA,,,,1,,,,Pb,,1,,I,,,3,,,100,30,TiO2-c,60,Spiro-MeOTAD,Li-TFSI; TBP,DMF; DMSO,10.2
MA,,,,1,,,,Pb,,1,,I,,,3,,,100,30,TiO2-c,250,Spiro-MeOTAD,Li-TFSI; TBP,DMF; DMSO,14.4
MA,,,,1,,,,Pb,,1,,I,,,3,,,100,30,TiO2-c,450,Spiro-MeOTAD,Li-TFSI; TBP,DMF; DMSO,14.2
MA,,,,1,,,,Pb,,1,,I,,,3,,,100,30,TiO2-c,630,Spiro-MeOTAD,Li-TFSI; TBP,DMF; DMSO,13.3
MA,,,,1,,,,Pb,,1,,I,,,3,,,100,30,TiO2-c,1050,Spiro-MeOTAD,Li-TFSI; TBP,DMF; DMSO,11.1
MA,,,,1,,,,Pb,,1,,I,,,3,,,100,2,ITIC,20,PEDOT:PSS,PSS-Na,DMF,10.85
MA,,,,1,,,,Pb,,1,,I,,,3,,,100,2,ITIC | PEIE,20,PEDOT:PSS,PSS-Na,DMF,5.31
MA,,,,1,,,,Pb,,1,,I,,,3,,,100,2,PCBM-60,40,PEDOT:PSS,PSS-Na,DMF,11.84
MA,,,,1,,,,Pb,,1,,I,,,3,,,100,2,PCBM-60 | PEIE,40,PEDOT:PSS,PSS-Na,DMF,14.26
MA,,,,1,,,,Pb,,1,,I,,,3,,,100,2,ITIC | PCBM-60 | PEIE,20.0 | 20.0 | 20.0,PEDOT:PSS,PSS-Na,DMF,12.94
MA,,,,1,,,,Pb,,1,,I,,,3,,,100,10,ZnO-c,80,Spiro-MeOTAD,Li-TFSI; TBP,DMF,14
MA,,,,1,,,,Pb,,1,,I,,,3,,,100,10,ZnO-c,80,Spiro-MeOTAD,Li-TFSI; TBP,DMF,14.16
MA,,,,1,,,,Pb,,1,,I,,,3,,,100,10,ZnO-c,80,Spiro-MeOTAD,Li-TFSI; TBP,DMF,15.05
MA,,,,1,,,,Pb,,1,,I,,,3,,,100,10,ZnO-c,80,Spiro-MeOTAD,Li-TFSI; TBP,DMF,16.23
MA,,,,1,,,,Pb,,1,,I,,,3,,,100,10,ZnO-c,80,Spiro-MeOTAD,Li-TFSI; TBP,DMF,14.15
MA,,,,3,,,,Bi,,2,,I,,,13,,,100,30,TiO2-c | TiO2-mp,30.0 | 400.0,Spiro-MeOTAD,Li-TFSI; TBP,DMF,0.14
MA,,,,1,,,,Pb,,1,,I,,,3,,,100,2,TiO2-c | TiO2-mp,nan | 150.0,Spiro-MeOTAD,Li-TFSI; TBP,DMF,15.4
MA,,,,1,,,,Pb,,1,,I,,,3,,,100,2,TiO2-c | TiO2-mp,nan | 150.0,Spiro-MeOTAD,Li-TFSI; TBP,DMF,14.3
MA,,,,1,,,,Pb,,1,,I,,,3,,,70.0 >> 70.0,Unknown,TiO2-c | TiO2-mp,20.0 | 240.0,Spiro-MeOTAD,Li-TFSI; TBP,DMF >> IPA,10.1
MA,,,,1,,,,Pb,,1,,I,,,3,,,70.0 >> 70.0,Unknown,TiO2-c | TiO2-mp,20.0 | 240.0,Spiro-MeOTAD,Li-TFSI; TBP,DMF >> IPA,13.4
MA,,,,1,,,,Pb,,1,,I,,,3,,,70.0 >> 70.0,Unknown,TiO2-c | TiO2-mp,20.0 | 240.0,Spiro-MeOTAD,Li-TFSI; TBP,DMF >> IPA,5.6
MA,,,,1,,,,Pb,,1,,I,,,3,,,70.0 >> 70.0,Unknown,TiO2-c | TiO2-mp,20.0 | 240.0,Spiro-MeOTAD,Li-TFSI; TBP,DMF >> IPA,8.9
MA,,,,1,,,,Pb,,1,,I,,,3,,,70.0 >> 70.0,Unknown,TiO2-c | TiO2-mp,20.0 | 240.0,Spiro-MeOTAD,Li-TFSI; TBP,DMF >> IPA,2.9
MA,,,,1,,,,Pb,,1,,I,,,3,,,70.0 >> 70.0,Unknown,TiO2-c | TiO2-mp,20.0 | 240.0,Spiro-MeOTAD,Li-TFSI; TBP,DMF >> IPA,3.3
MA,,,,1,,,,Pb,,1,,I,,,3,,,70.0 >> 70.0,Unknown,TiO2-c | TiO2-mp,20.0 | 240.0,Spiro-MeOTAD,Li-TFSI; TBP,DMF >> IPA,3.9
MA,,,,1,,,,Pb,,1,,I,,,3,,,70.0 >> 70.0,Unknown,TiO2-c | TiO2-mp,20.0 | 240.0,Spiro-MeOTAD,Li-TFSI; TBP,DMF >> IPA,4.2
MA,,,,1,,,,Pb,,1,,I,,,3,,,70.0 >> 70.0,Unknown,TiO2-c | TiO2-mp,20.0 | 240.0,Spiro-MeOTAD,Li-TFSI; TBP,DMF >> IPA,4.7
MA,,,,1,,,,Pb,,1,,I,,,3,,,70.0 >> 70.0,Unknown,TiO2-c | TiO2-mp,20.0 | 240.0,Spiro-MeOTAD,Li-TFSI; TBP,DMF >> IPA,5.7
MA,,,,1,,,,Pb,,1,,I,,,3,,,70.0 >> 70.0,Unknown,TiO2-c | TiO2-mp,20.0 | 240.0,Spiro-MeOTAD,Li-TFSI; TBP,DMF >> IPA,6.7
MA,,,,1,,,,Pb,,1,,I,,,3,,,70.0 >> 70.0,Unknown,TiO2-c | TiO2-mp,20.0 | 240.0,Spiro-MeOTAD,Li-TFSI; TBP,DMF >> IPA,1.8
MA,,,,1,,,,Pb,,1,,I,,,3,,,70.0 >> 70.0,Unknown,TiO2-c | TiO2-mp,20.0 | 240.0,Spiro-MeOTAD,Li-TFSI; TBP,DMF >> IPA,1.9
MA,,,,1,,,,Pb,,1,,I,,,3,,,70.0 >> 70.0,Unknown,TiO2-c | TiO2-mp,20.0 | 240.0,Spiro-MeOTAD,Li-TFSI; TBP,DMF >> IPA,2.1
MA,,,,1,,,,Pb,,1,,I,,,3,,,70.0 >> 70.0,Unknown,TiO2-c | TiO2-mp,20.0 | 240.0,Spiro-MeOTAD,Li-TFSI; TBP,DMF >> IPA,2.3
MA,,,,1,,,,Pb,,1,,I,,,3,,,70.0 >> 70.0,Unknown,TiO2-c | TiO2-mp,20.0 | 240.0,Spiro-MeOTAD,Li-TFSI; TBP,DMF >> IPA,2.5
MA,,,,1,,,,Pb,,1,,I,,,3,,,70.0 >> 70.0,Unknown,TiO2-c | TiO2-mp,20.0 | 240.0,Spiro-MeOTAD,Li-TFSI; TBP,DMF >> IPA,2.9
MA,,,,1,,,,Pb,,1,,I,,,3,,,70.0 >> 70.0,Unknown,TiO2-c | TiO2-mp,20.0 | 240.0,Spiro-MeOTAD,Li-TFSI; TBP,DMF >> IPA,3.4
MA,,,,1,,,,Pb,,1,,I,,,3,,,120,60,TiO2-c | TiO2-mp | Al2O3-mp,50.0 | 130.0 | 100.0,Spiro-MeOTAD,Li-TFSI; TBP,DMF,11.74
MA,,,,1,,,,Pb,,1,,I,,,3,,,120,60,TiO2-c | TiO2-mp | Al2O3-mp,50.0 | 130.0 | 100.0,Spiro-MeOTAD,Li-TFSI; TBP,DMF,8.39
MA,,,,1,,,,Pb,,1,,I,,,3,,,120,60,TiO2-c | TiO2-mp | Al2O3-mp,50.0 | 130.0 | 100.0,Spiro-MeOTAD,Li-TFSI; TBP,DMF,12.83
MA,,,,1,,,,Pb,,1,,I,,,3,,,120,60,TiO2-c | TiO2-mp | Al2O3-mp,50.0 | 130.0 | 100.0,Spiro-MeOTAD,Li-TFSI; TBP,DMF,14.83
MA,,,,1,,,,Pb,,1,,I,,,3,,,120,60,TiO2-c | TiO2-mp | Al2O3-mp,50.0 | 130.0 | 100.0,Spiro-MeOTAD,Li-TFSI; TBP,DMF,16.1
MA,,,,1,,,,Pb,,1,,I,,,3,,,120,60,TiO2-c | TiO2-mp | Al2O3-mp,50.0 | 130.0 | 100.0,Spiro-MeOTAD,Li-TFSI; TBP,DMF,16.1
MA,,,,1,,,,Pb,,1,,I,,,3,,,120,60,TiO2-c | TiO2-mp | Al2O3-mp,50.0 | 130.0 | 100.0,Spiro-MeOTAD,Li-TFSI; TBP,DMF,16.1
MA,,,,1,,,,Pb,,1,,I,,,3,,,120,60,TiO2-c | TiO2-mp | Al2O3-mp,50.0 | 130.0 | 100.0,Spiro-MeOTAD,Li-TFSI; TBP,DMF,12.4
MA,,,,1,,,,Pb,,1,,I,,,3,,,100,10,TiO2-c | TiO2-mp,30.0 | 100.0,Spiro-MeOTAD,FK102; Li-TFSI; TBP,DMF; DMSO,20
MA,,,,1,,,,Pb,,1,,I,,,3,,,100.0 >> 100.0,10.0 >> 15.0,TiO2-c | TiO2-mp,25.0 | 200.0,Spiro-MeOTAD,FK209; Li-TFSI; TBP,DMSO >> none,18.17
MA,,,,1,,,,Pb,,1,,I,,,3,,,70.0 >> 70.0,30.0 >> 30.0,TiO2-c | TiO2-mp,nan | 250.0,Spiro-MeOTAD,Li-TFSI; TBP,DMF >> IPA,10.07
MA,,,,1,,,,Pb,,1,,I,,,3,,,70.0 >> 70.0,30.0 >> 30.0,TiO2-c | TiO2-mp,nan | 250.0,Spiro-MeOTAD,Li-TFSI; TBP,DMF >> IPA,11.92
MA,,,,1,,,,Pb,,1,,I,,,3,,,70.0 >> 70.0,30.0 >> 30.0,TiO2-c | TiO2-mp,nan | 250.0,Spiro-MeOTAD,Li-TFSI; TBP,DMF >> IPA,12.62
MA,,,,1,,,,Pb,,1,,I,,,3,,,70.0 >> 70.0,30.0 >> 30.0,TiO2-c | TiO2-mp,nan | 250.0,Spiro-MeOTAD,Li-TFSI; TBP,DMF >> IPA,11.14
MA,,,,1,,,,Pb,,1,,I,,,3,,,100,90,TiO2-c,200,Spiro-MeOTAD,Li-TFSI; TBP,DMF,17.2
MA,,,,1,,,,Pb,,1,,I,,,3,,,100,10,TiO2-c,150,Spiro-MeOTAD,Li-TFSI; TBP,DMF; DMSO,18.14
MA,,,,1,,,,Pb,,1,,I,,,3,,,100,10,TiO2-c,150,Spiro-MeOTAD,Li-TFSI; TBP,DMF; DMSO,19.23
MA,,,,1,,,,Pb,,1,,I,,,3,,,100,10,TiO2-c,150,Spiro-MeOTAD,Li-TFSI; TBP,DMF; DMSO,18.75
MA,,,,1,,,,Pb,,1,,I,,,3,,,100,10,TiO2-c,150,Spiro-MeOTAD,Li-TFSI; TBP,DMF; DMSO,17.38
MA,,,,1,,,,Pb,,1,,I,,,3,,,100,45,TiO2-c | Al2O3-mp,nan | 500.0,Spiro-MeOTAD,Li-TFSI; TBP,DMF,11
MA,,,,1,,,,Pb,,1,,I,,,3,,,100,45,TiO2-c | Al2O3-mp,nan | 500.0,Spiro-MeOTAD,Li-TFSI; TBP,DMF,15
MA,,,,1,,,,Pb,,1,,I,,,3,,,90.0 >> 90.0,20.0 >> 20.0,TiO2-c | TiO2-mp,nan | 250.0,Spiro-MeOTAD,Li-TFSI; TBP,DMF >> IPA,12.66
MA,,,,1,,,,Pb,,1,,I,,,3,,,90.0 >> 90.0,20.0 >> 20.0,TiO2-c | TiO2-mp,nan | 250.0,Spiro-MeOTAD,Au-np; Li-TFSI; TBP,DMF >> IPA,12.74
MA,,,,1,,,,Pb,,1,,I,,,3,,,90.0 >> 90.0,20.0 >> 20.0,TiO2-c | TiO2-mp,nan | 250.0,Spiro-MeOTAD,Li-TFSI; TBP,DMF >> IPA,12
MA,,,,1,,,,Pb,,1,,I,,,3,,,90.0 >> 90.0,20.0 >> 20.0,TiO2-c | TiO2-mp,nan | 250.0,Spiro-MeOTAD,Li-TFSI; TBP,DMF >> IPA,11.62
MA,,,,1,,,,Pb,,1,,I,,,3,,,90.0 >> 90.0,20.0 >> 20.0,TiO2-c | TiO2-mp,nan | 250.0,Spiro-MeOTAD,Li-TFSI; TBP,DMF >> IPA,6.87
MA,,,,1,,,,Pb,,1,,I,,,3,,,90.0 >> 90.0,20.0 >> 20.0,TiO2-c | TiO2-mp,nan | 250.0,Spiro-MeOTAD,Li-TFSI; TBP,DMF >> IPA,7.46
MA,,,,1,,,,Pb,,1,,I,,,3,,,90.0 >> 90.0,20.0 >> 20.0,TiO2-c | TiO2-mp,nan | 250.0,Spiro-MeOTAD,Li-TFSI; TBP,DMF >> IPA,7.05
MA,,,,1,,,,Pb,,1,,I,,,3,,,90.0 >> 90.0,20.0 >> 20.0,TiO2-c | TiO2-mp,nan | 250.0,Spiro-MeOTAD,Li-TFSI; TBP,DMF >> IPA,6.66
MA,,,,1,,,,Pb,,1,,I,,,3,,,90.0 >> 90.0,20.0 >> 20.0,TiO2-c | TiO2-mp,nan | 250.0,Spiro-MeOTAD,Li-TFSI; TBP,DMF >> IPA,5.3
MA,,,,1,,,,Pb,,1,,I,,,3,,,90.0 >> 90.0,20.0 >> 20.0,TiO2-c | TiO2-mp,nan | 250.0,Spiro-MeOTAD,Li-TFSI; TBP,DMF >> IPA,2.24
MA,,,,1,,,,Pb,,1,,I,,,3,,,70.0 >> 70.0,30.0 >> 15.0,TiO2-c | TiO2-mp,nan | 190.0,Spiro-MeOTAD,Li-TFSI; TBP,DMF >> IPA,15.16
MA,,,,1,,,,Pb,,1,,I,,,3,,,70.0 >> 70.0,30.0 >> 15.0,TiO2-c | TiO2-mp,nan | 190.0,Spiro-MeOTAD,Li-TFSI; TBP,DMF >> IPA,13.19
MA,,,,1,,,,Pb,,1,,I,,,3,,,70.0 >> 70.0,30.0 >> 15.0,TiO2-c | TiO2-mp,nan | 190.0,Spiro-MeOTAD,Li-TFSI; TBP,DMF >> IPA,13.59
MA,,,,1,,,,Pb,,1,,I,,,3,,,70.0 >> 70.0,30.0 >> 15.0,TiO2-c | TiO2-mp,nan | 190.0,Spiro-MeOTAD,Li-TFSI; TBP,DMF >> IPA,15.62
MA,,,,1,,,,Pb,,1,,I,,,3,,,70.0 >> 70.0,30.0 >> 15.0,TiO2-c | TiO2-mp,nan | 190.0,Spiro-MeOTAD,Li-TFSI; TBP,DMF >> IPA,16.06
MA,,,,1,,,,Pb,,1,,I,,,3,,,100,Unknown,TiO2-c,50,Spiro-MeOTAD,Li-TFSI; TBP,DMF,6.45
MA,,,,1,,,,Pb,,1,,I,,,3,,,100,Unknown,TiO2-c,50,Spiro-MeOTAD,Li-TFSI; TBP,DMF,12.29
MA,,,,1,,,,Pb,,1,,I,,,3,,,100,Unknown,TiO2-c,50,Spiro-MeOTAD,Li-TFSI; TBP,DMF,14.37
MA,,,,1,,,,Pb,,1,,I,,,3,,,100,Unknown,TiO2-c,50,Spiro-MeOTAD,Li-TFSI; TBP,DMF,14.28
MA,,,,1,,,,Pb,,1,,I,,,3,,,100,10,Nb2O5,100,Spiro-MeOTAD,Li-TFSI; TBP,DMSO; GBL,17.1
MA,,,,1,,,,Pb,,1,,I,,,3,,,100,10,Nb2O5,100,Spiro-MeOTAD,Li-TFSI; TBP,DMSO; GBL,15.9
MA,,,,1,,,,Pb,,1,,I,,,3,,,100,10,Nb2O5,100,Spiro-MeOTAD,Li-TFSI; TBP,DMSO; GBL,17.2
MA,,,,1,,,,Pb,,1,,I,,,3,,,100,10,Nb2O5,100,Spiro-MeOTAD,Li-TFSI; TBP,DMSO; GBL,16.3
MA,,,,1,,,,Pb,,1,,I,,,3,,,100,10,Nb2O5,50,Spiro-MeOTAD,Li-TFSI; TBP,DMSO; GBL,14.5
MA,,,,1,,,,Pb,,1,,I,,,3,,,100,10,Nb2O5,85,Spiro-MeOTAD,Li-TFSI; TBP,DMSO; GBL,16.6
MA,,,,1,,,,Pb,,1,,I,,,3,,,100,10,Nb2O5,120,Spiro-MeOTAD,Li-TFSI; TBP,DMSO; GBL,16
MA,,,,1,,,,Pb,,1,,I,,,3,,,100,10,Nb2O5,150,Spiro-MeOTAD,Li-TFSI; TBP,DMSO; GBL,15
MA,,,,1,,,,Pb,,1,,I,,,3,,,150,15,TiO2-c | CsPbCl3-QDs,50.0 | nan,Spiro-MeOTAD,Li-TFSI; TBP,DMSO; GBL,18.56
MA,,,,1,,,,Pb,,1,,I,,,3,,,150,15,TiO2-c,50,Spiro-MeOTAD,Li-TFSI; TBP,DMSO; GBL,19.25
MA,,,,1,,,,Pb,,1,,I,,,3,,,100.0 >> 100.0,5.0 >> 5.0,TiO2-c | TiO2-mp,40.0 | nan,Spiro-MeOTAD,Li-TFSI; TBP,DMF; DMSO >> IPA,10.2
MA,,,,1,,,,Pb,,1,,I,,,3,,,100.0 >> 100.0,5.0 >> 5.0,TiO2-c | TiO2-mp,40.0 | nan,Spiro-MeOTAD,Li-TFSI; TBP,DMF; DMSO >> IPA,13
MA,,,,1,,,,Pb,,1,,I,,,3,,,100.0 >> 100.0,5.0 >> 5.0,TiO2-c,60.0 | nan,Spiro-MeOTAD,Li-TFSI; TBP,DMF >> IPA,10.49
MA,,,,1,,,,Pb,,1,,I,,,3,,,100.0 >> 100.0,5.0 >> 5.0,TiO2-c | NaYF4:Yb:Er-np,60.0 | 50.0,Spiro-MeOTAD,Li-TFSI; TBP,DMF >> IPA,12.57
MA,,,,1,,,,Pb,,1,,I,,,3,,,100.0 >> 100.0,5.0 >> 5.0,TiO2-c | NaYF4:Yb:Er-np,60.0 | 150.0,Spiro-MeOTAD,Li-TFSI; TBP,DMF >> IPA,14.15
MA,,,,1,,,,Pb,,1,,I,,,3,,,100.0 >> 100.0,5.0 >> 5.0,TiO2-c | NaYF4:Yb:Er-np,60.0 | 250.0,Spiro-MeOTAD,Li-TFSI; TBP,DMF >> IPA,13.52
MA,,,,1,,,,Pb,,1,,I,,,3,,,100.0 >> 100.0,5.0 >> 5.0,TiO2-c | NaYF4:Yb:Er-np,60.0 | 350.0,Spiro-MeOTAD,Li-TFSI; TBP,DMF >> IPA,12.88
MA,,,,1,,,,Pb,,1,,I,,,3,,,70.0 >> 100.0,10.0 >> 60.0,TiO2-c | TiO2-mp,nan | 250.0,Z33,Undoped,DMF; DMSO >> IPA,15.4
MA,,,,1,,,,Pb,,1,,I,,,3,,,70.0 >> 100.0,10.0 >> 60.0,TiO2-c | TiO2-mp,nan | 250.0,Z33,Li-TFSI; TBP,DMF; DMSO >> IPA,4.4
MA,,,,1,,,,Pb,,1,,I,,,3,,,70.0 >> 100.0,10.0 >> 60.0,TiO2-c | TiO2-mp,nan | 250.0,Z34,Undoped,DMF; DMSO >> IPA,16.1
MA,,,,1,,,,Pb,,1,,I,,,3,,,70.0 >> 100.0,10.0 >> 60.0,TiO2-c | TiO2-mp,nan | 250.0,Z34,Li-TFSI; TBP,DMF; DMSO >> IPA,6.7
MA,,,,1,,,,Pb,,1,,I,,,3,,,70.0 >> 100.0,10.0 >> 60.0,TiO2-c | TiO2-mp,nan | 250.0,Z35,Undoped,DMF; DMSO >> IPA,11.3
MA,,,,1,,,,Pb,,1,,I,,,3,,,70.0 >> 100.0,10.0 >> 60.0,TiO2-c | TiO2-mp,nan | 250.0,Z35,Li-TFSI; TBP,DMF; DMSO >> IPA,7.7
MA,,,,1,,,,Pb,,1,,I,,,3,,,70.0 >> 100.0,10.0 >> 60.0,TiO2-c | TiO2-mp,nan | 250.0,Spiro-MeOTAD,Undoped,DMF; DMSO >> IPA,3.9
MA,,,,1,,,,Pb,,1,,I,,,3,,,70.0 >> 100.0,10.0 >> 60.0,TiO2-c | TiO2-mp,nan | 250.0,Spiro-MeOTAD,Li-TFSI; TBP,DMF; DMSO >> IPA,16.7
MA,,,,1,,,,Pb,,1,,I,,,3,,,100,10,TiO2-c | TiO2-mp,50.0 | 200.0,Spiro-MeOTAD,Li-TFSI; TBP,DMF,9.29
MA,,,,1,,,,Pb,,1,,I,,,3,,,100,10,Ag-np; TiO2-c | TiO2-mp,50.0 | 200.0,Spiro-MeOTAD,Li-TFSI; TBP,DMF,9.13
MA,,,,1,,,,Pb,,1,,I,,,3,,,100,10,Ag-np; TiO2-c | TiO2-mp,50.0 | 200.0,Spiro-MeOTAD,Li-TFSI; TBP,DMF,9.72
MA,,,,1,,,,Pb,,1,,I,,,3,,,100,10,Ag-np; TiO2-c | TiO2-mp,50.0 | 200.0,Spiro-MeOTAD,Li-TFSI; TBP,DMF,12.23
MA,,,,1,,,,Pb,,1,,I,,,3,,,100,10,Ag-np; TiO2-c | TiO2-mp,50.0 | 200.0,Spiro-MeOTAD,Li-TFSI; TBP,DMF,10.18
MA,,,,1,,,,Pb,,1,,I,,,3,,,100,10,Ag-np; TiO2-c | TiO2-mp,50.0 | 200.0,Spiro-MeOTAD,Li-TFSI; TBP,DMF,10.93
MA,,,,1,,,,Pb,,1,,I,,,3,,,100,10,Ag-np; TiO2-c | TiO2-mp,50.0 | 200.0,Spiro-MeOTAD,Li-TFSI; TBP,DMF,14.01
MA,,,,1,,,,Pb,,1,,I,,,3,,,105,40,TiO2-c | TiO2-mp,40.0 | 100.0,Spiro-MeOTAD,FK209; Li-TFSI; TBP,DMF; DMSO,17.13
MA,,,,1,,,,Pb,,1,,I,,,3,,,105,40,TiO2-c | TiO2-mp,40.0 | 100.0,Spiro-MeOTAD,FK209; Li-TFSI; TBP,DMF; DMSO,17.67
MA,,,,1,,,,Pb,,1,,I,,,3,,,105,40,TiO2-c | TiO2-mp,40.0 | 100.0,Spiro-MeOTAD,FK209; Li-TFSI; TBP,DMF; DMSO,18.35
MA,,,,1,,,,Pb,,1,,I,,,3,,,105,40,TiO2-c | TiO2-mp,40.0 | 100.0,Spiro-MeOTAD,FK209; Li-TFSI; TBP,DMF; DMSO,17.54
MA,,,,1,,,,Pb,,1,,I,,,3,,,105,40,TiO2-c | TiO2-mp,40.0 | 100.0,Spiro-MeOTAD,FK209; Li-TFSI; TBP,DMF; DMSO,17.21
MA,,,,1,,,,Pb,,1,,I,,,3,,,105,40,TiO2-c | TiO2-mp,40.0 | 100.0,Spiro-MeOTAD,FK209; Li-TFSI; TBP,DMF; DMSO,18.08
MA,,,,1,,,,Pb,,1,,I,,,3,,,105,40,TiO2-c | TiO2-mp,40.0 | 100.0,Spiro-MeOTAD,FK209; Li-TFSI; TBP,DMF; DMSO,17
MA,,,,1,,,,Pb,,1,,I,,,3,,,85,40,TiO2-c | TiO2-mp,40.0 | 100.0,Spiro-MeOTAD,FK209; Li-TFSI; TBP,DMF; DMSO,16.83
MA,,,,1,,,,Pb,,1,,I,,,3,,,85,40,TiO2-c | TiO2-mp,40.0 | 100.0,Spiro-MeOTAD,FK209; Li-TFSI; TBP,DMF; DMSO,16.68
MA,,,,1,,,,Pb,,1,,I,,,3,,,85,40,TiO2-c | TiO2-mp,40.0 | 100.0,Spiro-MeOTAD,FK209; Li-TFSI; TBP,DMF; DMSO,15.25
