Repository: Zhang-NJ-Lab/HuangYiRuPerovskiteNature-Boston-Lsy

# HuangYiRuPerovskiteNature-Boston-Lsy
主要是hyr的清洗数据，fillna

File: data15-00.csv (part 15 of 20)
a1,a2,a3,a4,a1_coefficients,a2_coefficients,a3_coefficients,a4_coefficients,b1,b2,b1_coefficients,b2_coefficients,c1,c2,c3,c1_coefficients,c2_coefficients,c3_coefficients,Perovskite_deposition_thermal_annealing_temperature,Perovskite_deposition_thermal_annealing_time,ETL_stack_sequence,ETL_thickness,HTL_stack_sequence,HTL_additives_compounds,Perovskite_deposition_solvents,JV_default_PCE
MA,,,,1,,,,Pb,,1,,I,,,3,,,70.0 >> 100.0,10.0 >> 15.0,TiO2-c | TiO2-mp,50.0 | 400.0,Spiro-MeOTAD,Li-TFSI; TBP,DMF >> IPA,8.8
MA,,,,1,,,,Pb,,1,,I,,,3,,,70.0 >> 100.0,10.0 >> 15.0,TiO2-c | TiO2-mp,50.0 | 400.0,P3HT,Undoped,DMF >> IPA,2.82
MA,,,,1,,,,Pb,,1,,I,,,3,,,70.0 >> 100.0,10.0 >> 15.0,TiO2-c | TiO2-mp,50.0 | 400.0,PCDTBT,Undoped,DMF >> IPA,2.46
MA,,,,1,,,,Pb,,1,,I,,,3,,,70.0 >> 100.0,10.0 >> 15.0,TiO2-c | TiO2-mp,50.0 | 400.0,PTB7,Undoped,DMF >> IPA,6.44
MA,,,,1,,,,Pb,,1,,I,,,3,,,70.0 >> 100.0,10.0 >> 15.0,TiO2-c | TiO2-mp,50.0 | 400.0,PTB7-TH,Undoped,DMF >> IPA,2.6
MA,,,,1,,,,Pb,,1,,I,,,3,,,100,10,TiO2-c | TiO2-mp,40.0 | 250.0,Spiro-MeOTAD,Li-TFSI; TBP,DMSO; GBL,15.2
MA,,,,1,,,,Pb,,1,,I,,,3,,,100,10,TiO2-c | TiO2-mp,40.0 | 250.0,PM-Spiro,Li-TFSI; TBP,DMSO; GBL,13.9
MA,,,,1,,,,Pb,,1,,I,,,3,,,100,10,TiO2-c | TiO2-mp,40.0 | 250.0,PO-Spiro,Li-TFSI; TBP,DMSO; GBL,16.7
MA,,,,1,,,,Pb,,1,,I,,,3,,,100,10,TiO2-c | TiO2-mp,40.0 | 250.0,PP-Spiro,Li-TFSI; TBP,DMSO; GBL,14.9
MA,,,,1,,,,Pb, Sn,0.5,0.5,I,,,3,,,70; 100,5.0; 15.0,TiO2-c | ZnO-c,60.0 | 60.0,Spiro-MeOTAD,Li-TFSI; TBP,DMF; DMSO,9.88
MA,,,,1,,,,Pb, Sn,0.5,0.5,I,,,3,,,70; 100,5.0; 15.0,TiO2-c | ZnO-c,60.0 | 60.0,Spiro-MeOTAD,Li-TFSI; TBP,DMF; DMSO,10.27
MA,,,,1,,,,Pb,,1,,I,,,3,,,70.0 >> 70.0,30.0 >> 30.0,TiO2-c | TiO2-mp,40.0 | 500.0,Spiro-MeOTAD,Li-TFSI; TBP,DMF >> IPA,10.2
MA,,,,1,,,,Pb,,1,,I,,,3,,,70.0 >> 70.0 >> 70.0,30.0 >> 30.0 >> 30.0,TiO2-c | TiO2-mp,40.0 | 500.0,Spiro-MeOTAD,Li-TFSI; TBP,DMF >> IPA >> none,11.51
MA,,,,1,,,,Pb,,1,,I,,,3,,,70.0 >> 70.0 >> 70.0,30.0 >> 30.0 >> 30.0,TiO2-c | TiO2-mp,40.0 | 500.0,Spiro-MeOTAD,Li-TFSI; TBP,DMF >> IPA >> none,12.51
MA,,,,1,,,,Pb,,1,,I,,,3,,,70.0 >> 70.0 >> 70.0,30.0 >> 30.0 >> 30.0,TiO2-c | TiO2-mp,40.0 | 500.0,Spiro-MeOTAD,Li-TFSI; TBP,DMF >> IPA >> none,10.43
MA,,,,1,,,,Pb,,1,,I,,,3,,,70.0 >> 70.0 >> 70.0,30.0 >> 30.0 >> 30.0,TiO2-c | TiO2-mp,40.0 | 500.0,Spiro-MeOTAD,Li-TFSI; TBP,DMF >> IPA >> none,9.13
MA,,,,1,,,,Pb,,1,,I,,,3,,,70.0 >> 70.0 >> 70.0,30.0 >> 30.0 >> 30.0,TiO2-c | TiO2-mp,40.0 | 500.0,Spiro-MeOTAD,Li-TFSI; TBP,DMF >> IPA >> none,15.57
MA,,,,1,,,,Pb,,1,,I,,,3,,,70.0 >> 70.0,30.0 >> 30.0,SnO2-np,50,Spiro-MeOTAD,Li-TFSI; TBP,DMF >> IPA,7.55
MA,,,,1,,,,Pb,,1,,I,,,3,,,70.0 >> 70.0,30.0 >> 30.0,SnO2-np,50,Spiro-MeOTAD,Li-TFSI; TBP,DMF >> IPA,10.9
MA,,,,1,,,,Pb,,1,,I,,,3,,,70.0 >> 70.0,30.0 >> 30.0,SnO2-np,50,Spiro-MeOTAD,Li-TFSI; TBP,DMF >> IPA,12.1
MA,,,,1,,,,Pb,,1,,I,,,3,,,70.0 >> 70.0,30.0 >> 30.0,SnO2-np,50,Spiro-MeOTAD,Li-TFSI; TBP,DMF >> IPA,14.55
MA,,,,1,,,,Pb,,1,,I,,,3,,,70.0 >> 70.0,30.0 >> 30.0,SnO2-np,50,Spiro-MeOTAD,Li-TFSI; TBP,DMF >> IPA,10.3
MA,,,,1,,,,Pb,,1,,I,,,3,,,70.0 >> 70.0,30.0 >> 30.0,SnO2-np,50,Spiro-MeOTAD,Li-TFSI; TBP,DMF >> IPA,9.94
MA,,,,1,,,,Pb,,1,,I,,,3,,,100,45,TiO2-c | TiO2-mp,18.0 | nan,Spiro-MeOTAD,Li-TFSI; TBP,DMF,6.59
MA,,,,1,,,,Pb,,1,,I,,,3,,,100,45,TiO2-c | TiO2-mp,30.0 | nan,Spiro-MeOTAD,Li-TFSI; TBP,DMF,9.54
MA,,,,1,,,,Pb,,1,,I,,,3,,,100,10,TiO2-c | TiO2-mp,65.0 | 300.0,Spiro-MeOTAD,Li-TFSI; TBP,DMF,14.41
MA,,,,1,,,,Pb,,1,,I,,,3,,,100,10,TiO2-c | TiO2-mp,65.0 | 300.0,Spiro-MeOTAD,Li-TFSI; TBP,DMF,8.37
MA,,,,1,,,,Pb,,1,,I,,,3,,,100,10,TiO2-c,65,Spiro-MeOTAD,Li-TFSI; TBP,DMF,10.66
MA,,,,1,,,,Pb,,1,,I,,,3,,,100,30,TiO2-c | TiO2-mp,30.0 | nan,Spiro-MeOTAD,Li-TFSI; TBP,GBL,10.2
MA,,,,1,,,,Pb,,1,,I,,,3,,,90,120,TiO2-c,75,Spiro-MeOTAD,Li-TFSI; TBP,DMF; DMSO,9.3
MA,,,,1,,,,Pb,,1,,I,,,3,,,90,120,TiO2-c,75,Spiro-MeOTAD,Li-TFSI; TBP,DMF; DMSO,11.4
MA,,,,1,,,,Pb,,1,,I,,,3,,,105,30,TiO2-c,500,Spiro-MeOTAD,Li-TFSI; TBP,GBL,8.8
MA,,,,1,,,,Pb,,1,,(SCN), I,,1,2,,105,30,TiO2-c,500,Spiro-MeOTAD,Li-TFSI; TBP,DMF,8.3
MA,,,,1,,,,Pb,,1,,I,,,3,,,100,10,TiO2-c,30,Spiro-MeOTAD,Li-TFSI; TBP,DMF,13.41
MA,,,,1,,,,Pb,,1,,I,,,3,,,135,30,TiO2-c | TiO2-mp,50.0 | nan,Spiro-MeOTAD,Li-TFSI; TBP,DMF; DMSO,1.24
MA,,,,1,,,,Pb,,1,,Cl,,,3,,,135,30,TiO2-c | TiO2-mp,50.0 | nan,Spiro-MeOTAD,Li-TFSI; TBP,DMSO,0.07
MA,,,,1,,,,Pb,,1,,I,,,3,,,135,30,TiO2-c | TiO2-mp,50.0 | nan,Spiro-MeOTAD,Li-TFSI; TBP,DMF; DMSO,0.03
MA,,,,1,,,,Pb,,1,,I,,,3,,,135,30,TiO2-c | TiO2-mp,50.0 | nan,Spiro-MeOTAD,Li-TFSI; TBP,DMF; DMSO,13.07
MA,,,,1,,,,Pb,,1,,I,,,3,,,135,30,TiO2-c | TiO2-mp,50.0 | nan,Spiro-MeOTAD,Li-TFSI; TBP,DMF; DMSO,5.2
MA,,,,1,,,,Pb,,1,,I,,,3,,,135,30,TiO2-c | TiO2-mp,50.0 | nan,Spiro-MeOTAD,Li-TFSI; TBP,DMF; DMSO,0.11
MA,,,,1,,,,Pb,,1,,I,,,3,,,70; 100,10.0; 10.0,SnO2-np,37,Spiro-MeOTAD,Li-TFSI; TBP,DMF; DMSO,13.9
MA,,,,1,,,,Pb,,1,,I,,,3,,,70; 100,10.0; 10.0,SnO2-np,37,Spiro-MeOTAD,Li-TFSI; TBP,DMF; DMSO,16.87
MA,,,,1,,,,Pb,,1,,I,,,3,,,40; 55; 75; 100,10.0; 20.0; 5.0; 30.0,TiO2-c | TiO2-mp,20.0 | 80.0,Spiro-MeOTAD,Li-TFSI; TBP,DMF; DMSO,20
MA,,,,1,,,,Pb,,1,,I,,,3,,,40; 55; 75; 100,10.0; 20.0; 5.0; 30.0,TiO2-c | TiO2-mp,20.0 | 80.0,Spiro-MeOTAD,Li-TFSI; TBP,DMF; DMSO,18.4
MA,,,,1,,,,Pb,,1,,I,,,3,,,40; 55; 75; 100,10.0; 20.0; 5.0; 30.0,TiO2-c | TiO2-mp,20.0 | 80.0,Azu-Bu,Li-TFSI; TBP,DMF; DMSO,18.3
MA,,,,1,,,,Pb,,1,,I,,,3,,,40; 55; 75; 100,10.0; 20.0; 5.0; 30.0,TiO2-c | TiO2-mp,20.0 | 80.0,Azu-Bu,Li-TFSI; TBP,DMF; DMSO,18.9
MA,,,,1,,,,Pb,,1,,I,,,3,,,40; 55; 75; 100,10.0; 20.0; 5.0; 30.0,TiO2-c | TiO2-mp,20.0 | 80.0,Azu-Me,Li-TFSI; TBP,DMF; DMSO,17.4
MA,,,,1,,,,Pb,,1,,I,,,3,,,40; 55; 75; 100,10.0; 20.0; 5.0; 30.0,TiO2-c | TiO2-mp,20.0 | 80.0,Azu-Bu,Li-TFSI; TBP,DMF; DMSO,18.2
MA,,,,1,,,,Pb,,1,,I,,,3,,,40; 55; 75; 100,10.0; 20.0; 5.0; 30.0,TiO2-c | TiO2-mp,20.0 | 80.0,Azu-Hex,Li-TFSI; TBP,DMF; DMSO,17.5
MA,,,,1,,,,Pb,,1,,I,,,3,,,40; 55; 75; 100,10.0; 20.0; 5.0; 30.0,TiO2-c | TiO2-mp,20.0 | 80.0,Azu-EH,Li-TFSI; TBP,DMF; DMSO,17.3
MA,,,,1,,,,Pb,,1,,I,,,3,,,40; 55; 75; 100,10.0; 20.0; 5.0; 30.0,TiO2-c | TiO2-mp,20.0 | 80.0,Azu-Oct,Li-TFSI; TBP,DMF; DMSO,15.7
MA,,,,1,,,,Pb,,1,,I,,,3,,,100,15,Fe2O3,30,Spiro-MeOTAD,Li-TFSI; TBP,DMF,10.78
MA,,,,1,,,,Pb,,1,,I,,,3,,,100,15,Fe2O3,30,Spiro-MeOTAD,Li-TFSI; TBP,DMF,10.78
MA,,,,1,,,,Pb,,1,,I,,,3,,,100,15,Fe2O3,30,Spiro-MeOTAD,Li-TFSI; TBP,DMF,10.78
MA,,,,1,,,,Pb,,1,,I,,,3,,,100,15,Fe2O3,30,Spiro-MeOTAD,Li-TFSI; TBP,DMF,10.78
MA,,,,1,,,,Pb,,1,,I,,,3,,,100,15,Fe2O3,30,Spiro-MeOTAD,Li-TFSI; TBP,DMF,10.78
MA,,,,1,,,,Pb,,1,,I,,,3,,,100,15,Fe2O3,30,Spiro-MeOTAD,Li-TFSI; TBP,DMF,10.78
MA,,,,1,,,,Pb,,1,,I,,,3,,,95,80,TiO2-c | TiO2-mp,nan | 300.0,Spiro-MeOTAD,Li-TFSI; TBP,DMF,14.3
MA,,,,1,,,,Pb,,1,,I,,,3,,,95,80,TiO2-c | TiO2-mp,nan | 300.0,Spiro-MeOTAD,Li-TFSI; TBP,DMF,12.5
MA,,,,1,,,,Pb,,1,,I,,,3,,,60; 100,2.0; 10.0,TiO2-c | TiO2-mp,nan | 200.0,Spiro-MeOTAD,Li-TFSI; TBP,DMF; DMSO,15.6
MA,,,,1,,,,Pb,,1,,Br, I,,0.09,2.91,,60; 100,2.0; 10.0,TiO2-c | TiO2-mp,nan | 200.0,Spiro-MeOTAD,Li-TFSI; TBP,DMF; DMSO,16.31
MA,,,,1,,,,Pb,,1,,Br, I,,0.11,2.89,,60; 100,2.0; 10.0,TiO2-c | TiO2-mp,nan | 200.0,Spiro-MeOTAD,Li-TFSI; TBP,DMF; DMSO,16.75
MA,,,,1,,,,Pb,,1,,Br, I,,0.14,2.86,,60; 100,2.0; 10.0,TiO2-c | TiO2-mp,nan | 200.0,Spiro-MeOTAD,Li-TFSI; TBP,DMF; DMSO,18.02
MA,,,,1,,,,Pb,,1,,Br, I,,0.2,2.8,,60; 100,2.0; 10.0,TiO2-c | TiO2-mp,nan | 200.0,Spiro-MeOTAD,Li-TFSI; TBP,DMF; DMSO,17.11
MA,,,,1,,,,Pb,,1,,Br, I,,1,2,,60; 100,2.0; 10.0,TiO2-c | TiO2-mp,nan | 200.0,Spiro-MeOTAD,Li-TFSI; TBP,DMF; DMSO,3.83
MA,,,,1,,,,Pb,,1,,I,,,3,,,105,90,TiO2-c | TiO2-mp,50.0 | nan,Spiro-MeOTAD,Li-TFSI; TBP,DMF,11.4
MA,,,,1,,,,Pb,,1,,I,,,3,,,105,90,TiO2-c | TiO2-mp,50.0 | nan,Spiro-MeOTAD,Li-TFSI; TBP,DMF,12.3
MA,,,,1,,,,Pb,,1,,I,,,3,,,100,45,TiO2-c,50,Spiro-MeOTAD,Li-TFSI; TBP,DMF,9.4
MA,,,,1,,,,Pb,,1,,I,,,3,,,100,45,TiO2-c | Al2O3-mp,50.0 | 400.0,Spiro-MeOTAD,Li-TFSI; TBP,DMF,10.6
MA,,,,1,,,,Pb,,1,,I,,,3,,,100,45,TiO2-c,50,Spiro-MeOTAD,Li-TFSI; TBP,DMF,8.53
MA,,,,1,,,,Pb,,1,,I,,,3,,,100,45,TiO2-c | Al2O3-mp,50.0 | 400.0,Spiro-MeOTAD,Li-TFSI; TBP,DMF,9.59
MA,,,,1,,,,Pb,,1,,I,,,3,,,100,45,TiO2-c,50,Spiro-MeOTAD,Li-TFSI; TBP,DMF,7.84
MA,,,,1,,,,Pb,,1,,I,,,3,,,100,45,TiO2-c | Al2O3-mp,50.0 | 400.0,Spiro-MeOTAD,Li-TFSI; TBP,DMF,10.22
MA,,,,1,,,,Pb,,1,,I,,,3,,,100,90,TiO2-c | TiO2-mp,50.0 | 200.0,Spiro-MeOTAD,Li-TFSI; TBP,DMSO,16.3
MA,,,,1,,,,Pb,,1,,I,,,3,,,100,90,TiO2-c | TiO2-mp,50.0 | 200.0,Spiro-MeOTAD,Li-TFSI; TBP,DMSO,16.2
MA,,,,1,,,,Pb,,1,,I,,,3,,,100,10,TiO2-c | TiO2-mp,30.0 | 330.0,Spiro-MeOTAD,FK209; Li-TFSI; TBP,DMF; GBL,8.07
MA,,,,1,,,,Pb,,1,,I,,,3,,,100,10,TiO2-c | TiO2-mp,30.0 | 330.0,Spiro-MeOTAD,FK209; Li-TFSI; TBP,DMF; GBL,15.23
MA,,,,1,,,,Pb,,1,,I,,,3,,,100,10,TiO2-c | TiO2-mp,30.0 | 330.0,Spiro-MeOTAD,FK209; Li-TFSI; TBP,DMF; GBL,7.78
MA,,,,1,,,,Pb,,1,,I,,,3,,,100,10,TiO2-c | TiO2-mp,30.0 | 330.0,Spiro-MeOTAD,FK209; Li-TFSI; TBP,DMF; GBL,14.13
MA,,,,1,,,,Pb,,1,,I,,,3,,,100,10,TiO2-c | TiO2-mp,30.0 | 330.0,Spiro-MeOTAD,FK209; Li-TFSI; TBP,DMF; GBL,8.98
MA,,,,1,,,,Pb,,1,,I,,,3,,,100,10,TiO2-c | TiO2-mp,30.0 | 330.0,Spiro-MeOTAD,FK209; Li-TFSI; TBP,DMF; GBL,15.27
MA,,,,1,,,,Pb,,1,,I,,,3,,,100,10,TiO2-c | TiO2-mp,30.0 | 330.0,Spiro-MeOTAD,FK209; Li-TFSI; TBP,DMF; GBL,12.16
MA,,,,1,,,,Pb,,1,,I,,,3,,,100,5,C60,10,Spiro-MeOTAD,Li-TFSI; TBP,DMF; DMSO,12.08
MA,,,,1,,,,Pb,,1,,Br, I,,0.5,2.5,,100,5,C60,10,Spiro-MeOTAD,Li-TFSI; TBP,DMF; DMSO,11.9
MA,,,,1,,,,Pb,,1,,Br, I,,1,2,,100,5,C60,10,Spiro-MeOTAD,Li-TFSI; TBP,DMF; DMSO,10.3
MA,,,,1,,,,Pb,,1,,Br, I,,1.5,1.5,,100,5,C60,10,Spiro-MeOTAD,Li-TFSI; TBP,DMF; DMSO,8.8
MA,,,,1,,,,Pb,,1,,I,,,3,,,100,5,C60,10,Spiro-MeOTAD,Li-TFSI; TBP,DMF; DMSO,14.39
MA,,,,1,,,,Pb,,1,,Br, I,,0.5,2.5,,100,5,C60,10,Spiro-MeOTAD,Li-TFSI; TBP,DMF; DMSO,14.23
MA,,,,1,,,,Pb,,1,,Br, I,,1,2,,100,5,C60,10,Spiro-MeOTAD,Li-TFSI; TBP,DMF; DMSO,13.3
MA,,,,1,,,,Pb,,1,,Br, I,,1.5,1.5,,100,5,C60,10,Spiro-MeOTAD,Li-TFSI; TBP,DMF; DMSO,9.71
MA,,,,1,,,,Pb,,1,,I,,,3,,,100,5,C60,10,Spiro-MeOTAD,Li-TFSI; TBP,DMF; DMSO,15.43
MA,,,,1,,,,Pb,,1,,Br, I,,0.5,2.5,,100,5,C60,10,Spiro-MeOTAD,Li-TFSI; TBP,DMF; DMSO,14.34
MA,,,,1,,,,Pb,,1,,Br, I,,1,2,,100,5,C60,10,Spiro-MeOTAD,Li-TFSI; TBP,DMF; DMSO,12.7
MA,,,,1,,,,Pb,,1,,Br, I,,1.5,1.5,,100,5,C60,10,Spiro-MeOTAD,Li-TFSI; TBP,DMF; DMSO,9.58
MA,,,,1,,,,Pb,,1,,I,,,3,,,100,5,C60,10,Spiro-MeOTAD,Li-TFSI; TBP,DMF; DMSO,17.53
MA,,,,1,,,,Pb,,1,,Br, I,,0.5,2.5,,100,5,C60,10,Spiro-MeOTAD,Li-TFSI; TBP,DMF; DMSO,14.88
MA,,,,1,,,,Pb,,1,,Br, I,,1,2,,100,5,C60,10,Spiro-MeOTAD,Li-TFSI; TBP,DMF; DMSO,13.72
MA,,,,1,,,,Pb,,1,,Br, I,,1.5,1.5,,100,5,C60,10,Spiro-MeOTAD,Li-TFSI; TBP,DMF; DMSO,9.39
MA,,,,1,,,,Pb,,1,,I,,,3,,,100,5,C60,10,Spiro-MeOTAD,Li-TFSI; TBP,DMF; DMSO,10.83
MA,,,,1,,,,Pb,,1,,Br, I,,0.5,2.5,,100,5,C60,10,Spiro-MeOTAD,Li-TFSI; TBP,DMF; DMSO,9.73
MA,,,,1,,,,Pb,,1,,Br, I,,1,2,,100,5,C60,10,Spiro-MeOTAD,Li-TFSI; TBP,DMF; DMSO,8.66
MA,,,,1,,,,Pb,,1,,Br, I,,1.5,1.5,,100,5,C60,10,Spiro-MeOTAD,Li-TFSI; TBP,DMF; DMSO,6.84
MA,,,,1,,,,Pb,,1,,I,,,3,,,100,5,C60,10,Spiro-MeOTAD,Li-TFSI; TBP,DMF; DMSO,11.78
MA,,,,1,,,,Pb,,1,,Br, I,,0.5,2.5,,100,5,C60,10,Spiro-MeOTAD,Li-TFSI; TBP,DMF; DMSO,12.33
MA,,,,1,,,,Pb,,1,,Br, I,,1,2,,100,5,C60,10,Spiro-MeOTAD,Li-TFSI; TBP,DMF; DMSO,11.03
MA,,,,1,,,,Pb,,1,,Br, I,,1.5,1.5,,100,5,C60,10,Spiro-MeOTAD,Li-TFSI; TBP,DMF; DMSO,9.18
MA,,,,1,,,,Pb,,1,,I,,,3,,,100,5,C60,10,Spiro-MeOTAD,Li-TFSI; TBP,DMF; DMSO,13.24
MA,,,,1,,,,Pb,,1,,Br, I,,0.5,2.5,,100,5,C60,10,Spiro-MeOTAD,Li-TFSI; TBP,DMF; DMSO,13.1
MA,,,,1,,,,Pb,,1,,Br, I,,1,2,,100,5,C60,10,Spiro-MeOTAD,Li-TFSI; TBP,DMF; DMSO,12.19
MA,,,,1,,,,Pb,,1,,Br, I,,1.5,1.5,,100,5,C60,10,Spiro-MeOTAD,Li-TFSI; TBP,DMF; DMSO,9.82
MA,,,,1,,,,Pb,,1,,I,,,3,,,100,5,C60,10,Spiro-MeOTAD,Li-TFSI; TBP,DMF; DMSO,14.15
MA,,,,1,,,,Pb,,1,,Br, I,,0.5,2.5,,100,5,C60,10,Spiro-MeOTAD,Li-TFSI; TBP,DMF; DMSO,13.54
MA,,,,1,,,,Pb,,1,,Br, I,,1,2,,100,5,C60,10,Spiro-MeOTAD,Li-TFSI; TBP,DMF; DMSO,12.26
MA,,,,1,,,,Pb,,1,,Br, I,,1.5,1.5,,100,5,C60,10,Spiro-MeOTAD,Li-TFSI; TBP,DMF; DMSO,10.03
MA,,,,1,,,,Pb,,1,,I,,,3,,,100,20,TiO2-c,117,Spiro-MeOTAD,Li-TFSI; TBP,DMF,14.93
MA,,,,1,,,,Pb,,1,,I,,,3,,,100,20,TiO2-c,117,Spiro-MeOTAD,Li-TFSI; TBP,DMF,14.15
MA,,,,1,,,,Pb,,1,,I,,,3,,,100,20,TiO2-c,117,Spiro-MeOTAD,Li-TFSI; TBP,DMF,12.52
MA,,,,1,,,,Pb,,1,,I,,,3,,,100,20,TiO2-c,117,Spiro-MeOTAD,Li-TFSI; TBP,DMF,11.22
MA,,,,1,,,,Pb,,1,,I,,,3,,,100,20,TiO2-c,117,Spiro-MeOTAD,Li-TFSI; TBP,DMF,18.28
MA,,,,1,,,,Pb,,1,,I,,,3,,,100,20,TiO2-c,117,Spiro-MeOTAD,Li-TFSI; TBP,DMF,16.02
MA,,,,1,,,,Pb,,1,,I,,,3,,,100,20,TiO2-c,117,Spiro-MeOTAD,Li-TFSI; TBP,DMF,15.97
MA,,,,1,,,,Pb,,1,,I,,,3,,,100,20,TiO2-c,117,Spiro-MeOTAD,Li-TFSI; TBP,DMF,13.8
MA,,,,1,,,,Pb,,1,,I,,,3,,,100,20,TiO2-c,117,Spiro-MeOTAD,Li-TFSI; TBP,DMF,11.33
MA,,,,1,,,,Pb,,1,,I,,,3,,,100,20,TiO2-c,117,Spiro-MeOTAD,Li-TFSI; TBP,DMF,10.6
MA,,,,1,,,,Pb,,1,,I,,,3,,,105,90,TiO2-c | TiO2-mp,30.0 | 200.0,Spiro-MeOTAD,Li-TFSI; TBP,DMF,15.16
MA,,,,1,,,,Pb,,1,,I,,,3,,,105,90,TiO2-c | TiO2-mp,30.0 | 200.0,Spiro-MeOTAD,Li-TFSI; TBP,DMF,15.86
MA,,,,1,,,,Pb,,1,,I,,,3,,,105,90,TiO2-c | TiO2-mp,30.0 | 200.0,Spiro-MeOTAD,Li-TFSI; TBP,DMF,16.89
MA,,,,1,,,,Pb,,1,,I,,,3,,,105,90,TiO2-c | TiO2-mp,30.0 | 200.0,Spiro-MeOTAD,Li-TFSI; TBP,DMF,17.21
MA,,,,1,,,,Pb,,1,,I,,,3,,,105,90,TiO2-c | TiO2-mp,30.0 | 200.0,Spiro-MeOTAD,Li-TFSI; TBP,DMF,16.35
MA,,,,1,,,,Pb,,1,,I,,,3,,,105,90,TiO2-c | TiO2-mp,30.0 | 200.0,Spiro-MeOTAD,Li-TFSI; TBP,DMF,16.14
MA,,,,1,,,,Pb,,1,,I,,,3,,,105,90,TiO2-c | TiO2-mp | Au@Ag,30.0 | 200.0 | nan,Spiro-MeOTAD,Li-TFSI; TBP,DMF,18.31
MA,,,,1,,,,Pb,,1,,I,,,3,,,105,90,TiO2-c | Au@Ag | TiO2-mp,30.0 | nan | 200.0,Spiro-MeOTAD,Li-TFSI; TBP,DMF,12.53
MA,,,,1,,,,Pb,,1,,I,,,3,,,105,90,TiO2-c | TiO2-mp | Au@Ag,30.0 | 200.0 | nan,Spiro-MeOTAD,Li-TFSI; TBP,DMF,16.16
MA,,,,1,,,,Pb,,1,,I,,,3,,,105,90,TiO2-c | TiO2-mp | Au@Ag,30.0 | 200.0 | nan,Spiro-MeOTAD,Li-TFSI; TBP,DMF,17.83
MA,,,,1,,,,Pb,,1,,I,,,3,,,70 >> 108,10.0 >> 120.0,LiSPS | PCBM-60,15.0 | 50.0,PEDOT:PSS,PEO,DMF >> IPA,17.64
MA,,,,1,,,,Pb,,1,,I,,,3,,,70 >> 108,10.0 >> 120.0,LiSPS | PCBM-60,15.0 | 50.0,PEDOT:PSS,PEO,DMF >> IPA,21.15
MA,,,,1,,,,Pb,,1,,I,,,3,,,60 >> 150,120.0 >> 20.0,TiO2-c | TiO2-mp,17.0 | 150.0,Spiro-MeOTAD,Li-TFSI; TBP,DMF; DMSO >> IPA,16
MA,,,,1,,,,Pb,,1,,I,,,3,,,60 >> 150,120.0 >> 20.0,TiO2-c | TiO2-mp,17.0 | 80.0,Spiro-MeOTAD,Li-TFSI; TBP,DMF; DMSO >> IPA,11.83
MA,,,,1,,,,Pb,,1,,I,,,3,,,60 >> 150,120.0 >> 20.0,TiO2-c | TiO2-mp,17.0 | 110.0,Spiro-MeOTAD,Li-TFSI; TBP,DMF; DMSO >> IPA,11.87
MA,,,,1,,,,Pb,,1,,I,,,3,,,60 >> 150,120.0 >> 20.0,TiO2-c | TiO2-mp,17.0 | 140.0,Spiro-MeOTAD,Li-TFSI; TBP,DMF; DMSO >> IPA,14.29
MA,,,,1,,,,Pb,,1,,I,,,3,,,60 >> 150,120.0 >> 20.0,TiO2-c | TiO2-mp,17.0 | 170.0,Spiro-MeOTAD,Li-TFSI; TBP,DMF; DMSO >> IPA,15.61
MA,,,,1,,,,Pb,,1,,I,,,3,,,60 >> 150,120.0 >> 20.0,TiO2-c | TiO2-mp,17.0 | 200.0,Spiro-MeOTAD,Li-TFSI; TBP,DMF; DMSO >> IPA,13.82
MA,,,,1,,,,Pb,,1,,I,,,3,,,60 >> 150,120.0 >> 20.0,TiO2-c | TiO2-mp,17.0 | 230.0,Spiro-MeOTAD,Li-TFSI; TBP,DMF; DMSO >> IPA,13.78
MA,,,,1,,,,Pb,,1,,I,,,3,,,60 >> 150,120.0 >> 20.0,TiO2-c | TiO2-mp,17.0 | 150.0,Spiro-MeOTAD,Li-TFSI; TBP,DMF >> IPA,12.92
MA,,,,1,,,,Pb,,1,,I,,,3,,,60 >> 150,120.0 >> 20.0,TiO2-c | TiO2-mp,17.0 | 150.0,Spiro-MeOTAD,Li-TFSI; TBP,DMF; DMSO >> IPA,14.34
MA,,,,1,,,,Pb,,1,,I,,,3,,,60 >> 150,120.0 >> 20.0,TiO2-c | TiO2-mp,17.0 | 150.0,Spiro-MeOTAD,Li-TFSI; TBP,DMF; DMSO >> IPA,15.18
MA,,,,1,,,,Pb,,1,,I,,,3,,,60 >> 150,120.0 >> 20.0,TiO2-c | TiO2-mp,17.0 | 150.0,Spiro-MeOTAD,Li-TFSI; TBP,DMF; DMSO >> IPA,15.9
MA,,,,1,,,,Pb,,1,,I,,,3,,,60 >> 150,120.0 >> 20.0,TiO2-c | TiO2-mp,17.0 | 150.0,Spiro-MeOTAD,Li-TFSI; TBP,DMF; DMSO >> IPA,15.86
MA,,,,1,,,,Pb,,1,,I,,,3,,,60 >> 150,120.0 >> 20.0,TiO2-c | TiO2-mp,17.0 | 150.0,Spiro-MeOTAD,Li-TFSI; TBP,DMF; DMSO >> IPA,16.12
MA,,,,1,,,,Pb,,1,,I,,,3,,,60 >> 150,120.0 >> 20.0,TiO2-c | TiO2-mp,17.0 | 150.0,Spiro-MeOTAD,Li-TFSI; TBP,DMF; DMSO >> IPA,15.83
MA,,,,1,,,,Pb,,1,,I,,,3,,,60 >> 150,120.0 >> 20.0,TiO2-c | TiO2-mp,17.0 | 150.0,Spiro-MeOTAD,Li-TFSI; TBP,DMF; DMSO >> IPA,11.84
MA,,,,1,,,,Pb,,1,,I,,,3,,,60 >> 150,120.0 >> 20.0,TiO2-c | TiO2-mp,17.0 | 150.0,Spiro-MeOTAD,Li-TFSI; TBP,DMSO >> IPA,9.51
MA,,,,1,,,,Pb,,1,,I,,,3,,,65; 100,1.0; 2.0,ZnO-np | TiO2-np,50.0 | 60.0,Spiro-MeOTAD,Li-TFSI; TBP,DMF; DMSO,15
MA,,,,1,,,,Pb,,1,,I,,,3,,,65; 100,1.0; 2.0,ZnO-np | TiO2-np,50.0 | 60.0,Spiro-MeOTAD,Li-TFSI; TBP,DMF; DMSO,14.44
MA,,,,1,,,,Pb,,1,,I,,,3,,,65; 100,1.0; 2.0,ZnO-np,50,Spiro-MeOTAD,Li-TFSI; TBP,DMF; DMSO,3.12
MA,,,,1,,,,Pb,,1,,I,,,3,,,65; 100,1.0; 2.0,ZnO-np,50,Spiro-MeOTAD,Li-TFSI; TBP,DMF; DMSO,8.48
MA,,,,1,,,,Pb,,1,,I,,,3,,,65; 100,1.0; 2.0,ZnO-np | TiO2-np,50.0 | 60.0,Spiro-MeOTAD,Li-TFSI; TBP,DMF; DMSO,14.26
MA,,,,1,,,,Pb,,1,,I,,,3,,,100,10,PCBM-60,80,NiO-c,HCl,DMSO; GBL,15.91
MA,,,,1,,,,Pb,,1,,I,,,3,,,100,10,HATNA-F6,80,NiO-c,HCl,DMSO; GBL,4.69
MA,,,,1,,,,Pb,,1,,I,,,3,,,100,10,HATNAS3C4,80,NiO-c,HCl,DMSO; GBL,11.59
MA,,,,1,,,,Pb,,1,,I,,,3,,,100,10,HATNAS3C7,80,NiO-c,HCl,DMSO; GBL,13.49
MA,,,,1,,,,Pb,,1,,I,,,3,,,100,10,HATNAS3C7-C3h,80,NiO-c,HCl,DMSO; GBL,13.38
MA,,,,1,,,,Pb,,1,,I,,,3,,,100,10,HATNAS3C7-Cs,80,NiO-c,HCl,DMSO; GBL,13.95
MA,,,,1,,,,Pb,,1,,I,,,3,,,100,10,HATNASOC7-Cs,80,NiO-c,HCl,DMSO; GBL,17.4
MA,,,,1,,,,Pb,,1,,I,,,3,,,100,10,HATNASO2C7-Cs,80,NiO-c,HCl,DMSO; GBL,14.42
MA,,,,1,,,,Pb,,1,,I,,,3,,,100,10,TiO2-c,60,Spiro-MeOTAD,Li-TFSI; TBP,DMF; DMSO,14.32
MA,,,,1,,,,Pb,,1,,I,,,3,,,100,10,TiO2-c,60,Spiro-MeOTAD,Li-TFSI; TBP,DMF; DMSO,15.35
MA,,,,1,,,,Pb,,1,,I,,,3,,,100,10,TiO2-c | TiO2-mp,30.0 | 150.0,CT1,Li-TFSI; TBP,DMSO; GBL,17.71
MA,,,,1,,,,Pb,,1,,I,,,3,,,100,10,TiO2-c | TiO2-mp,30.0 | 150.0,CT2,Li-TFSI; TBP,DMSO; GBL,15.59
MA,,,,1,,,,Pb,,1,,I,,,3,,,100,10,TiO2-c | TiO2-mp,30.0 | 150.0,CT3,Li-TFSI; TBP,DMSO; GBL,17.2
MA,,,,1,,,,Pb,,1,,I,,,3,,,100,10,TiO2-c | TiO2-mp,30.0 | 150.0,CT4,Li-TFSI; TBP,DMSO; GBL,14.41
MA,,,,1,,,,Pb,,1,,I,,,3,,,100,10,TiO2-c | TiO2-mp,30.0 | 150.0,S2,Li-TFSI; TBP,DMSO; GBL,8.55
MA,,,,1,,,,Pb,,1,,I,,,3,,,100,10,TiO2-c | TiO2-mp,30.0 | 150.0,Spiro-MeOTAD,Li-TFSI; TBP,DMSO; GBL,16.97
MA,,,,1,,,,Pb,,1,,I,,,3,,,100,10,TiO2-c | TiO2-mp,30.0 | 150.0,CT1,Li-TFSI; TBP,DMSO; GBL,15.5
MA,,,,1,,,,Pb,,1,,I,,,3,,,70.0 >> 70.0,30.0 >> 30.0,TiO2-c | TiO2-mp,50.0 | nan,Spiro-MeOTAD,Li-TFSI; TBP,DMF >> IPA,10.34
MA,,,,1,,,,Pb,,1,,I,,,3,,,70.0 >> 70.0,30.0 >> 30.0,TiO2-c | TiO2-mp,50.0 | nan,Spiro-MeOTAD,Li-TFSI; TBP,DMF >> IPA,10.32
MA,,,,1,,,,Pb,,1,,I,,,3,,,70.0 >> 70.0,30.0 >> 30.0,TiO2-c | TiO2-mp,50.0 | nan,Spiro-MeOTAD,Spiro-(TFSI)2; TBP,DMF >> IPA,10.35
MA,,,,1,,,,Pb,,1,,I,,,3,,,70.0 >> 70.0,30.0 >> 30.0,TiO2-c | TiO2-mp,50.0 | nan,Spiro-MeOTAD,Spiro-(TFSI)2; TBP,DMF >> IPA,10.24
MA,,,,1,,,,Pb,,1,,I,,,3,,,100,40,TiO2-c | TiO2-mp,50.0 | nan,Spiro-MeOTAD,FK102,DMSO,15.89
MA,,,,1,,,,Pb,,1,,I,,,3,,,100,2,TiO2-c,50,PTAA,Li-TFSI; TBP,DMF; DMSO,14.3
MA,,,,1,,,,Pb,,1,,I,,,3,,,100,2,TiO2-c,50,PTAA,Li-TFSI; TBP,DMF; DMSO,17.6
MA,,,,1,,,,Pb,,1,,I,,,3,,,100,10,TiO2-c,40,Spiro-MeOTAD,Li-TFSI; TBP,DMSO,15.53
MA,,,,1,,,,Pb,,1,,I,,,3,,,100,10,TiO2-c,40,Spiro-MeOTAD,Li-TFSI; TBP,DMSO,15.53
MA,,,,1,,,,Pb,,1,,I,,,3,,,100,10,TiO2-c,40,Spiro-MeOTAD,Li-TFSI; TBP,DMSO,18.51
MA,,,,1,,,,Pb,,1,,I,,,3,,,100,10,TiO2-c,40,Spiro-MeOTAD,Li-TFSI; TBP,DMSO,18.51
MA,,,,1,,,,Pb,,1,,I,,,3,,,100,60,TiO2-c | TiO2-mp,30.0 | 150.0,Spiro-MeOTAD,Li-TFSI; TBP,DMSO; GBL,17.85
MA,,,,1,,,,Pb,,1,,I,,,3,,,100,60,TiO2-c | TiO2-mp,30.0 | 150.0,Spiro-MeOTAD,Li-TFSI; TBP,DMSO; GBL,14.21
MA,,,,1,,,,Pb,,1,,I,,,3,,,100,60,TiO2-c | TiO2-mp,30.0 | 80.0,CDTh 1,Li-TFSI; TBP,DMSO,14.49
MA,,,,1,,,,Pb,,1,,I,,,3,,,100,60,TiO2-c | TiO2-mp,30.0 | 80.0,CDTh-EtHex 2,Li-TFSI; TBP,DMSO,15.51
MA,,,,1,,,,Pb,,1,,I,,,3,,,100,60,TiO2-c | TiO2-mp,30.0 | 80.0,Spiro-MeOTAD,FK209; Li-TFSI; TBP,DMSO,16.19
MA,,,,1,,,,Pb,,1,,I,,,3,,,100,60,TiO2-c | TiO2-mp,30.0 | 80.0,CDTh 1,Li-TFSI; TBP,DMSO,14.78
MA,,,,1,,,,Pb,,1,,I,,,3,,,100,60,TiO2-c | TiO2-mp,30.0 | 80.0,CDTh-EtHex 2,Li-TFSI; TBP,DMSO,15.15
MA,,,,1,,,,Pb,,1,,I,,,3,,,100,60,TiO2-c | TiO2-mp,30.0 | 80.0,Spiro-MeOTAD,FK209; Li-TFSI; TBP,DMSO,15.48
MA,,,,1,,,,Pb,,1,,Br,,,3,,,150,60,TiO2-c | Al2O3-mp,100.0 | nan,CBP,Li-TFSI; TBP,DMF,0.37
MA,,,,1,,,,Pb,,1,,Br,,,3,,,150,60,TiO2-c | Al2O3-mp,100.0 | nan,CBP,Li-TFSI; TBP,DMF,2.7
MA,,,,1,,,,Pb,,1,,Br,,,3,,,150,60,TiO2-c | Al2O3-mp,100.0 | nan,CBP,Li-TFSI; TBP,DMF,0.81
MA,,,,1,,,,Pb,,1,,Br,,,3,,,150,60,TiO2-c | Al2O3-mp,100.0 | nan,CBP,Li-TFSI; TBP,DMF,1.05
MA,,,,1,,,,Pb,,1,,I,,,3,,,100.0 >> 100.0,15.0 >> 60.0,C60 | Bphen,40.0 | 8.0,CuSCN-3D,EDTA,DMF >> IPA,11.05
MA,,,,1,,,,Pb,,1,,I,,,3,,,100.0 >> 100.0,15.0 >> 60.0,C60 | Bphen,40.0 | 8.0,CuSCN-2D,Triethanolamine,DMF >> IPA,8.34
MA,,,,1,,,,Pb,,1,,I,,,3,,,100.0 >> 100.0,15.0 >> 60.0,C60 | Bphen,40.0 | 8.0,CuSCN-nw,EDTA,DMF >> IPA,7.24
MA,,,,1,,,,Pb,,1,,I,,,3,,,100.0 >> 100.0,15.0 >> 60.0,C60 | Bphen,40.0 | 8.0,CuSCN,EDTA,DMF >> IPA,11.4
MA,,,,1,,,,Pb,,1,,I,,,3,,,25,30,TiZnO12-c,60,Spiro-MeOTAD,Li-TFSI; TBP,DMF,15.1
MA,,,,1,,,,Pb,,1,,I,,,3,,,90; 100,Unknown,TiO2-c | TiO2-mp,nan | 300.0,Spiro-MeOTAD,Li-TFSI; TBP,DMF,8.78
MA,,,,1,,,,Pb,,1,,I,,,3,,,90,45,TiO2-c | TiO2-mp,nan | 300.0,Spiro-MeOTAD,Li-TFSI; TBP,DMF,9.15
MA,,,,1,,,,Pb,,1,,I,,,3,,,90,45,TiO2-c | TiO2-mp,nan | 300.0,Spiro-MeOTAD,Li-TFSI; TBP,DMF,1.44
MA,,,,1,,,,Pb,,1,,I,,,3,,,90,45,TiO2-c | TiO2-mp,nan | 300.0,Spiro-MeOTAD,Li-TFSI; TBP,DMF,11.46
MA,,,,1,,,,Pb,,1,,I,,,3,,,90,45,TiO2-c | TiO2-mp,nan | 300.0,Spiro-MeOTAD,Li-TFSI; TBP,DMF,7.02
MA,,,,1,,,,Pb,,1,,I,,,3,,,90,45,TiO2-c | TiO2-mp,nan | 300.0,Spiro-MeOTAD,Li-TFSI; TBP,DMF,14.4
MA,,,,1,,,,Pb,,1,,I,,,3,,,90,45,TiO2-c | TiO2-mp,nan | 300.0,Spiro-MeOTAD,Li-TFSI; TBP,DMF,12.9
MA,,,,1,,,,Pb,,1,,I,,,3,,,25; 100,10.0; 5.0,PCBM-60 | BCP,nan | 5.0,PolyTPD,F4-TCNQ,DMF,18.2
MA,,,,1,,,,Pb,,1,,I,,,3,,,25; 100,10.0; 5.0,PCBM-60 | BCP,nan | 5.0,PolyTPD,F4-TCNQ,DMF,15.7
MA,,,,1,,,,Pb,,1,,I,,,3,,,25; 100,10.0; 5.0,PCBM-60 | BCP,nan | 5.0,PolyTPD,F4-TCNQ,DMF,17.7
MA,,,,1,,,,Pb,,1,,I,,,3,,,25; 100,10.0; 5.0,PCBM-60 | BCP,nan | 5.0,PolyTPD,F4-TCNQ,DMF,15.6
MA,,,,1,,,,Pb,,1,,I,,,3,,,80.0 >> 80.0,Unknown,ZnSnO4-c | ZnSnO4-mp,nan | 300.0,Spiro-MeOTAD,Li-TFSI; TBP,DMF >> IPA,7.02
MA,,,,1,,,,Pb,,1,,I,,,3,,,80.0 >> 80.0,Unknown,ZnSnO4-c | ZnSnO4-mp,nan | 300.0,Spiro-MeOTAD,Li-TFSI; TBP,DMF >> IPA,6.64
MA,,,,1,,,,Pb,,1,,I,,,3,,,100,20,TiO2-c | TiO2-mp,100.0 | nan,Spiro-MeOTAD,Li-TFSI; TBP,DMF; DMSO,16.2
MA,,,,1,,,,Pb,,1,,I,,,3,,,100,60,TiO2-c | TiO2-mp,25.0 | 200.0,Spiro-MeOTAD,FK209; Li-TFSI; TBP,DMSO,17.42
MA,,,,1,,,,Pb,,1,,I,,,3,,,120,45,TiO2-c,50,Spiro-MeOTAD,Li-TFSI; TBP,DMF,17.26
MA,,,,1,,,,Pb,,1,,I,,,3,,,120,45,TiO2-c,50,PVK,Li-TFSI; TBP,DMF,16.71
MA,,,,1,,,,Pb,,1,,I,,,3,,,60; 100,3.0; 20.0,PCBM-60 | Bphen,40.0 | 3.0,PTAA,F8BT,DMF,11.55
MA,,,,1,,,,Pb,,1,,I,,,3,,,60; 100,3.0; 20.0,PCBM-60 | Bphen,40.0 | 3.0,PTAA,F8BT,DMF,13.63
MA,,,,1,,,,Pb,,1,,I,,,3,,,60; 100,3.0; 20.0,PCBM-60 | Bphen,40.0 | 3.0,PTAA,F8BT,DMF,14.88
MA,,,,1,,,,Pb,,1,,I,,,3,,,60; 100,3.0; 20.0,PCBM-60 | Bphen,40.0 | 3.0,PTAA,F8BT,DMF,12.13
MA,,,,1,,,,Pb,,1,,I,,,3,,,70; 100,1.0; 10.0,SnO2-np,20,Spiro-MeOTAD,Li-TFSI; TBP,DMF; DMSO,18
MA,,,,1,,,,Pb,,1,,I,,,3,,,70; 100,1.0; 10.0,SnO2-np,20,Spiro-MeOTAD,Li-TFSI; TBP,DMF; DMSO,20.9
MA,,,,1,,,,Pb,,1,,I,,,3,,,70; 100,1.0; 10.0,SnO2-np,20,Spiro-MeOTAD,Li-TFSI; TBP,DMF; DMSO,20.17
MA,,,,1,,,,Pb,,1,,I,,,3,,,100,10,TiO2-c | TiO2-mp,nan | 100.0,Spiro-MeOTAD,Li-TFSI; TBP,DMF; DMSO,19.18
MA,,,,0.98,,,,Pb,,1,,I,,,3,,,100,10,TiO2-c | TiO2-mp,nan | 100.0,Spiro-MeOTAD,Li-TFSI; TBP,DMF; DMSO,18.91
MA,,,,1,,,,Sn,,1,,I,,,3,,,100,10,TiO2-c | TiO2-mp,nan | 400.0,Spiro-MeOTAD,Li-TFSI; TBP,DMF; DMSO,2.43
MA,,,,3,,,,Bi,,2,,I,,,9,,,150,30,TiO2-c | TiO2-mp,50.0 | nan,Spiro-MeOTAD,Li-TFSI; TBP,Methylacetate,1.12
MA,,,,1,,,,Pb,,1,,I,,,3,,,60; 110,1.0; 10.0,SnO2-np,20,Spiro-MeOTAD,Li-TFSI; TBP,DMF; DMSO,12.86
MA,,,,1,,,,Pb,,1,,I,,,3,,,60; 110,1.0; 10.0,SnO2-np,20,Spiro-MeOTAD,Li-TFSI; TBP,DMF; DMSO,13.42
MA,,,,1,,,,Pb,,1,,I,,,3,,,60; 110,1.0; 10.0,SnO2-np,20,Spiro-MeOTAD,Li-TFSI; TBP,DMF; DMSO,12.3
MA,,,,1,,,,Pb,,1,,I,,,3,,,60; 110,1.0; 10.0,SnO2-np,20,Spiro-MeOTAD,Li-TFSI; TBP,DMF; DMSO,9.46
MA,,,,1,,,,Pb,,1,,I,,,3,,,100,10,ZnO-np,70,NiO-c,Cu,DMF; DMSO,13.13
MA,,,,1,,,,Pb,,1,,I,,,3,,,100,10,PCBM-60,30,NiO-c,Cu,DMF; DMSO,17.59
MA,,,,1,,,,Pb,,1,,I,,,3,,,100,10,ZnO-np,70,NiO-c,Cu,DMF; DMSO,18.15
MA,,,,1,,,,Pb,,1,,I,,,3,,,100,10,ZnO-np,70,NiO-c | NiO-mp,Cu | Cu,DMF; DMSO,19.36
MA,,,,1,,,,Pb,,1,,I,,,3,,,100,10,ZnO-np,70,NiO-c | NiO-mp,Cu | Cu,DMF; DMSO,18.41
MA,,,,1,,,,Pb,,1,,I,,,3,,,100,10,ZnO-mp | ZnO-np,nan | 70.0,NiO-c | NiO-mp,Cu | Cu,DMF; DMSO,20.1
MA,,,,1,,,,Pb,,1,,I,,,3,,,100,10,ZnO-mp | ZnO-np,nan | 70.0,NiO-c | NiO-mp,Cu | Cu,DMF; DMSO,19.31
MA,,,,1,,,,Pb,,1,,I,,,3,,,100,10,TiO2-c | TiO2-mp,20.0 | 150.0,Spiro-MeOTAD,Li-TFSI; TBP,DMF; DMSO,14.1
MA,,,,1,,,,Pb,,1,,I,,,3,,,100,10,TiO2-c | TiO2-mp,20.0 | 150.0,Spiro-MeOTAD,Li-TFSI; TBP,DMF; DMSO,17.3
MA,,,,1,,,,Pb,,1,,I,,,3,,,50,Unknown,TiO2-c | TiO2-mp | ZrO2-mp,100.0 | 1000.0 | 500.0,PEDOT:PSS,ClO4-,GBL,6.37
MA,,,,1,,,,Pb,,1,,I,,,3,,,50,Unknown,TiO2-c | TiO2-mp | ZrO2-mp,100.0 | 1000.0 | 500.0,PEDOT:PSS,ClO4-,GBL,6.21
MA,,,,1,,,,Pb,,1,,I,,,3,,,100,10,TiO2-c | TiO2-mp,60.0 | 260.0,Spiro-MeOTAD,Li-TFSI; TBP,DMF,11.9
MA,,,,1,,,,Pb,,1,,I,,,3,,,100,10,TiO2-c | TiO2-mp,60.0 | 260.0,Spiro-MeOTAD,Li-TFSI; TBP,DMF,13.5
MA,,,,1,,,,Pb,,1,,I,,,3,,,100,10,TiO2-c | TiO2-mp,60.0 | 260.0,Spiro-MeOTAD,Li-TFSI; TBP,DMF,12.52
MA,,,,1,,,,Pb,,1,,I,,,3,,,100,10,TiO2-c | TiO2-mp,60.0 | 260.0,Spiro-MeOTAD,Li-TFSI; TBP,DMF,14
MA,,,,1,,,,Pb,,1,,I,,,3,,,70.0 >> 70.0,30.0 >> 30.0,TiO2-c | TiO2-mp,50.0 | 300.0,Spiro-MeOTAD,Li-TFSI; TBP,DMF >> IPA,3.78
MA,,,,1,,,,Pb,,1,,I,,,3,,,70.0 >> 70.0,30.0 >> 30.0,TiO2-c | TiO2-mp,50.0 | 300.0,Spiro-MeOTAD,Li-TFSI; TBP,DMF >> IPA,4.49
MA,,,,1,,,,Pb,,1,,I,,,3,,,70.0 >> 70.0,30.0 >> 30.0,TiO2-c | TiO2-mp,50.0 | 300.0,Spiro-MeOTAD,Li-TFSI; TBP,DMF >> IPA,3.73
MA,,,,1,,,,Pb,,1,,I,,,3,,,70.0 >> 70.0,30.0 >> 30.0,TiO2-c | TiO2-mp,50.0 | 300.0,Spiro-MeOTAD,Li-TFSI; TBP,DMF >> IPA,4.42
MA,,,,1,,,,Pb,,1,,I,,,3,,,130,5,SnO2-c | TiO2-mp,30.0 | 200.0,Spiro-MeOTAD,Li-TFSI; TBP,DMF; DMSO,13.84
MA,,,,1,,,,Pb,,1,,I,,,3,,,130,5,SnO2-c | TiO2-mp,30.0 | 200.0,Spiro-MeOTAD,Li-TFSI; TBP,DMF; DMSO,14.67
MA,,,,1,,,,Pb,,1,,I,,,3,,,130,5,SnO2-c | TiO2-mp,30.0 | 200.0,Spiro-MeOTAD,Li-TFSI; TBP,DMF; DMSO,16.8
MA,,,,1,,,,Pb,,1,,I,,,3,,,130,5,SnO2-c | TiO2-mp,30.0 | 200.0,Spiro-MeOTAD,Li-TFSI; TBP,DMF; DMSO,16.06
MA,,,,1,,,,Pb,,1,,I,,,3,,,130,5,SnO2-c | TiO2-mp,30.0 | 200.0,Spiro-MeOTAD,Li-TFSI; TBP,DMF; DMSO,13.21
MA,,,,1,,,,Pb,,1,,I,,,3,,,130,5,SnO2-c | TiO2-mp,30.0 | 200.0,Spiro-MeOTAD,Li-TFSI; TBP,DMF; DMSO,14.35
MA,,,,1,,,,Pb,,1,,I,,,3,,,100,10,TiO2-c | TiO2-mp,50.0 | 100.0,Spiro-MeOTAD,Li-TFSI; TBP,DMF,14.8
MA,,,,1,,,,Pb,,1,,I,,,3,,,100,10,TiO2-c | TiO2-mp,50.0 | 100.0,Spiro-MeOTAD,Li-TFSI; TBP,DMF,15.8
MA,,,,1,,,,Pb,,1,,I,,,3,,,100,10,TiO2-c | TiO2-mp,50.0 | 100.0,SM01,Li-TFSI; TBP,DMF,4
MA,,,,1,,,,Pb,,1,,I,,,3,,,100,10,TiO2-c | TiO2-mp,50.0 | 100.0,SM01,Li-TFSI; TBP,DMF,4.9
MA,,,,1,,,,Pb,,1,,I,,,3,,,100,10,TiO2-c | TiO2-mp,50.0 | 100.0,SM09,Li-TFSI; TBP,DMF,13.3
MA,,,,1,,,,Pb,,1,,I,,,3,,,100,10,TiO2-c | TiO2-mp,50.0 | 100.0,SM09,Li-TFSI; TBP,DMF,14.5
MA,,,,1,,,,Pb,,1,,I,,,3,,,100,10,TiO2-c | TiO2-mp,50.0 | 100.0,SM13,Li-TFSI; TBP,DMF,12.2
MA,,,,1,,,,Pb,,1,,I,,,3,,,100,10,TiO2-c | TiO2-mp,50.0 | 100.0,SM13,Li-TFSI; TBP,DMF,14.1
MA,,,,1,,,,Pb,,1,,I,,,3,,,40; 100 >> 100,3.0; 5.0 >> 5.0,TiO2-c | TiO2-mp,60.0 | 150.0,Spiro-MeOTAD,Li-TFSI; TBP,DMF >> IPA,11.16
MA,,,,1,,,,Pb,,1,,I,,,3,,,40; 100 >> 100,3.0; 5.0 >> 5.0,TiO2-c | TiO2-mp,60.0 | 150.0,Spiro-MeOTAD,Li-TFSI; TBP,DMF >> IPA,14.53
MA,,,,1,,,,Pb,,1,,I,,,3,,,40; 100 >> 100,3.0; 5.0 >> 5.0,TiO2-c | TiO2-mp,60.0 | 150.0,Spiro-MeOTAD,Li-TFSI; TBP,DMF >> IPA,15.31
MA,,,,1,,,,Pb,,1,,I,,,3,,,40; 100 >> 100,3.0; 5.0 >> 5.0,TiO2-c | TiO2-mp,60.0 | 150.0,Spiro-MeOTAD,Li-TFSI; TBP,DMF >> IPA,10.49
MA,,,,1,,,,Pb,,1,,I,,,3,,,40; 100 >> 100,3.0; 5.0 >> 5.0,TiO2-c | TiO2-mp,60.0 | 150.0,Spiro-MeOTAD,Li-TFSI; TBP,DMF >> IPA,15.01
MA,,,,1,,,,Pb,,1,,I,,,3,,,40; 100 >> 100,3.0; 5.0 >> 5.0,TiO2-c | TiO2-mp,60.0 | 150.0,Spiro-MeOTAD,Li-TFSI; TBP,DMF >> IPA,12.36
MA,,,,1,,,,Pb,,1,,I,,,3,,,40; 100 >> 100,3.0; 5.0 >> 5.0,TiO2-c | TiO2-mp,60.0 | 150.0,Spiro-MeOTAD,Li-TFSI; TBP,DMF >> IPA,11.03
MA,,,,1,,,,Pb,,1,,I,,,3,,,40; 100 >> 100,3.0; 5.0 >> 5.0,TiO2-c | TiO2-mp,60.0 | 150.0,Spiro-MeOTAD,Li-TFSI; TBP,DMF >> IPA,14.53
MA,,,,1,,,,Pb,,1,,I,,,3,,,40; 100 >> 100,3.0; 5.0 >> 5.0,TiO2-c | TiO2-mp,60.0 | 150.0,Spiro-MeOTAD,Li-TFSI; TBP,DMF >> IPA,12.97
MA,,,,1,,,,Pb,,1,,I,,,3,,,40; 100 >> 100,3.0; 5.0 >> 5.0,TiO2-c | TiO2-mp,60.0 | 150.0,Spiro-MeOTAD,Li-TFSI; TBP,DMF >> IPA,11.24
MA,,,,1,,,,Pb,,1,,I,,,3,,,40; 100 >> 100,3.0; 5.0 >> 5.0,TiO2-c | TiO2-mp,60.0 | 150.0,Spiro-MeOTAD,Li-TFSI; TBP,DMF >> IPA,15.76
MA,,,,1,,,,Pb,,1,,I,,,3,,,100,15,TiO2-c | TiO2-mp,11.0 | 150.0,Spiro-MeOTAD,Li-TFSI; TBP,DMSO,13
MA,,,,1,,,,Pb,,1,,I,,,3,,,100,15,TiO2-c | TiO2-mp,100.0 | 150.0,Spiro-MeOTAD,Li-TFSI; TBP,DMSO,11
MA,,,,1,,,,Pb,,1,,I,,,3,,,100,15,TiO2-c | TiO2-mp,100.0 | 150.0,Spiro-MeOTAD,Li-TFSI; TBP,DMSO,10.6
MA,,,,1,,,,Pb,,1,,I,,,3,,,100,15,TiO2-c | TiO2-mp,11.0 | 150.0,Spiro-MeOTAD,Li-TFSI; TBP,DMSO,15.9
MA,,,,1,,,,Pb,,1,,I,,,3,,,100,15,TiO2-c | TiO2-mp,100.0 | 150.0,Spiro-MeOTAD,Li-TFSI; TBP,DMSO,14.3
MA,,,,1,,,,Pb,,1,,I,,,3,,,100,15,TiO2-c | TiO2-mp,100.0 | 150.0,Spiro-MeOTAD,Li-TFSI; TBP,DMSO,11
MA,,,,1,,,,Pb,,1,,I,,,3,,,100,15,TiO2-c | TiO2-mp,11.0 | 150.0,Spiro-MeOTAD,Li-TFSI; TBP,DMSO,19.5
MA,,,,1,,,,Pb,,1,,I,,,3,,,100,15,TiO2-c | TiO2-mp,100.0 | 150.0,Spiro-MeOTAD,Li-TFSI; TBP,DMSO,0.1
MA,,,,1,,,,Pb,,1,,I,,,3,,,100,15,TiO2-c | TiO2-mp,100.0 | 150.0,Spiro-MeOTAD,Li-TFSI; TBP,DMSO,4.8
MA,,,,1,,,,Pb,,1,,I,,,3,,,100,15,TiO2-c | TiO2-mp,11.0 | 150.0,Spiro-MeOTAD,Li-TFSI; TBP,DMSO,10.9
MA,,,,1,,,,Pb,,1,,I,,,3,,,100,15,TiO2-c | TiO2-mp,11.0 | 150.0,Spiro-MeOTAD,Li-TFSI; TBP,DMSO,25.4
MA,,,,1,,,,Pb,,1,,I,,,3,,,100,15,TiO2-c | TiO2-mp,11.0 | 150.0,Spiro-MeOTAD,Li-TFSI; TBP,DMSO,11.1
MA,,,,1,,,,Pb,,1,,I,,,3,,,100,15,TiO2-c | TiO2-mp,11.0 | 150.0,Spiro-MeOTAD,Li-TFSI; TBP,DMSO,20.8
MA,,,,1,,,,Pb,,1,,I,,,3,,,100,15,TiO2-c | TiO2-mp,11.0 | 150.0,Spiro-MeOTAD,Li-TFSI; TBP,DMSO,21.9
MA,,,,1,,,,Pb,,1,,I,,,3,,,100,15,TiO2-c | TiO2-mp,11.0 | 150.0,Spiro-MeOTAD,Li-TFSI; TBP,DMSO,17.4
MA,,,,1,,,,Pb,,1,,I,,,3,,,100,15,TiO2-c | TiO2-mp,11.0 | 150.0,Spiro-MeOTAD,Li-TFSI; TBP,DMSO,18.9
MA,,,,1,,,,Pb,,1,,I,,,3,,,60; 80; 100,3.0; 5.0; 10.0,TiO2-c,80,Spiro-MeOTAD,Li-TFSI; TBP,DMF; DMSO,10.2
MA,,,,1,,,,Pb,,1,,I,,,3,,,60; 80; 100,3.0; 5.0; 10.0,TiO2-c,80,Spiro-MeOTAD,Li-TFSI; TBP,DMF; DMSO,10.7
MA,,,,1,,,,Pb,,1,,I,,,3,,,100,45,TiO2-c | TiO2-mp,25.0 | 500.0,Spiro-MeOTAD,FK209; Li-TFSI; TBP,DMF,12.8
MA,,,,1,,,,Pb,,1,,I,,,3,,,100,45,TiO2-c | TiO2-mp,50.0 | 500.0,Spiro-MeOTAD,FK209; Li-TFSI; TBP,DMF,10.48
MA,,,,1,,,,Pb,,1,,I,,,3,,,100,45,TiO2-c | TiO2-mp,40.0 | 500.0,Spiro-MeOTAD,FK209; Li-TFSI; TBP,DMF,9.05
MA,,,,1,,,,Pb,,1,,I,,,3,,,100,45,TiO2-c | TiO2-mp,30.0 | 500.0,Spiro-MeOTAD,FK209; Li-TFSI; TBP,DMF,8.92
MA,,,,1,,,,Pb,,1,,I,,,3,,,150,40,TiO2-c | TiO2-mp,nan | 200.0,Spiro-MeOTAD,Li-TFSI; TBP,DMF,9.1
MA,,,,1,,,,Pb,,1,,I,,,3,,,100,2,TiO2-c | TiO2-mp,50.0 | 600.0,PTAA,Li-TFSI; TBP,DMSO,15.9
MA,,,,1,,,,Pb,,1,,I,,,3,,,100,2,TiO2-c | TiO2-mp,50.0 | 600.0,PTAA,Li-TFSI; TBP,DMF,17.4
MA,,,,1,,,,Pb,,1,,I,,,3,,,70,15,TiO2-c | TiO2-mp,50.0 | 300.0,Spiro-MeOTAD,FK209; Li-TFSI; TBP,DMF,8
MA,,,,1,,,,Pb,,1,,I,,,3,,,70,15,TiO2-c | TiO2-mp,50.0 | 300.0,Spiro-MeOTAD,FK209; Li-TFSI; TBP,DMF,8.2
MA,,,,1,,,,Pb,,1,,I,,,3,,,70,15,TiO2-c | TiO2-mp,50.0 | 300.0,Spiro-MeOTAD,FK209; Li-TFSI; TBP,DMF,8.9
MA,,,,1,,,,Pb,,1,,I,,,3,,,70,15,TiO2-c | TiO2-mp,50.0 | 300.0,Spiro-MeOTAD,FK209; Li-TFSI; TBP,DMF,9.1
MA,,,,1,,,,Pb,,1,,I,,,3,,,60; 100,2.0; 10.0,PCBM-60 | BCP,nan | 3.0,NiO-np,Fe,DMF; DMSO,16.13
MA,,,,1,,,,Pb,,1,,I,,,3,,,60; 100,2.0; 10.0,PCBM-60 | BCP,nan | 3.0,NiO-np,Fe,DMF; DMSO,17.4
MA,,,,1,,,,Pb,,1,,I,,,3,,,60; 100,2.0; 10.0,PCBM-60 | BCP,nan | 3.0,NiO-np,Fe,DMF; DMSO,16.63
MA,,,,1,,,,Pb,,1,,I,,,3,,,60; 100,2.0; 10.0,PCBM-60 | BCP,nan | 3.0,NiO-np,Fe,DMF; DMSO,15.36
MA,,,,1,,,,Pb,,1,,I,,,3,,,60; 100,2.0; 10.0,PCBM-60 | BCP,nan | 3.0,NiO-np,Fe,DMF; DMSO,17.54
MA,,,,1,,,,Pb,,1,,I,,,3,,,60; 100,2.0; 10.0,PCBM-60 | BCP,nan | 3.0,NiO-np,Fe,DMF; DMSO,14.42
MA,,,,1,,,,Pb, Sn,0.85,0.15,I,,,3,,,100,60,TiO2-c | TiO2-mp,30.0 | nan,Spiro-MeOTAD,FK209; Li-TFSI; TBP,DMF; DMSO,1
MA,,,,1,,,,Pb,,1,,I,,,3,,,120.0 >> 150.0,60.0 >> Unknown,TiO2-c,90,Spiro-MeOTAD,Li-TFSI; TBP,DMF >> none,11.2
MA,,,,1,,,,Pb,,1,,I,,,3,,,120.0 >> 150.0,60.0 >> Unknown,TiO2-c,90,Spiro-MeOTAD,Li-TFSI; TBP,DMF >> none,12.7
MA,,,,1,,,,Pb,,1,,I,,,3,,,120.0 >> 150.0,60.0 >> Unknown,TiO2-c,90,Spiro-MeOTAD,Li-TFSI; TBP,DMF >> none,5.9
MA,,,,1,,,,Pb,,1,,I,,,3,,,120.0 >> 150.0,60.0 >> Unknown,TiO2-c | TiO2-mp,90.0 | 300.0,Spiro-MeOTAD,Li-TFSI; TBP,DMF >> none,10
MA,,,,1,,,,Pb,,1,,I,,,3,,,120.0 >> 150.0,60.0 >> Unknown,TiO2-c | TiO2-mp,90.0 | 300.0,Spiro-MeOTAD,Li-TFSI; TBP,DMF >> none,5.6
MA,,,,1,,,,Pb,,1,,I,,,3,,,120.0 >> 150.0,60.0 >> Unknown,TiO2-c,90,Spiro-MeOTAD,Li-TFSI; TBP,DMSO >> none,11
MA,,,,1,,,,Pb,,1,,I,,,3,,,120.0 >> 150.0,60.0 >> Unknown,TiO2-c,90,Spiro-MeOTAD,Li-TFSI; TBP,DMSO >> none,4.4
MA,,,,1,,,,Pb,,1,,I,,,3,,,120.0 >> 150.0,60.0 >> Unknown,TiO2-c,90,Spiro-MeOTAD,Li-TFSI; TBP,DMSO >> none,5.7
MA,,,,1,,,,Pb,,1,,I,,,3,,,120.0 >> 150.0,60.0 >> Unknown,TiO2-c,90,Spiro-MeOTAD,Li-TFSI; TBP,DMSO >> none,8.6
MA,,,,1,,,,Pb,,1,,I,,,3,,,70; 100 >> 100,5.0; 5.0 >> 5.0,TiO2-c | TiO2-mp,50.0 | 300.0,Spiro-MeOTAD,Li-TFSI; TBP,DMF >> IPA,10.65
MA,,,,1,,,,Pb,,1,,I,,,3,,,70; 100 >> 100,5.0; 5.0 >> 5.0,TiO2-c | TiO2-mp,50.0 | 300.0,Spiro-MeOTAD,Li-TFSI; TBP,DMF >> IPA,9.27
MA,,,,1,,,,Pb,,1,,I,,,3,,,70; 100 >> 100,5.0; 5.0 >> 5.0,TiO2-c | TiO2-mp,50.0 | 300.0,Spiro-MeOTAD,Li-TFSI; TBP,DMF >> IPA,14.55
MA,,,,1,,,,Pb,,1,,I,,,3,,,70; 100 >> 100,5.0; 5.0 >> 5.0,TiO2-c | TiO2-mp,50.0 | 300.0,Spiro-MeOTAD,Li-TFSI; TBP,DMF >> IPA,12.71
MA,,,,1,,,,Pb,,1,,I,,,3,,,70; 100 >> 100,5.0; 5.0 >> 5.0,TiO2-c | TiO2-mp,50.0 | 300.0,Spiro-MeOTAD,Li-TFSI; TBP,DMF >> IPA,8.19
MA,,,,1,,,,Pb,,1,,I,,,3,,,70; 100 >> 100,5.0; 5.0 >> 5.0,TiO2-c | TiO2-mp,50.0 | 300.0,Spiro-MeOTAD,Li-TFSI; TBP,DMF >> IPA,6.93
MA,,,,1,,,,Pb,,1,,I,,,3,,,70; 100 >> 100,5.0; 5.0 >> 5.0,TiO2-c | TiO2-mp,50.0 | 300.0,Spiro-MeOTAD,Li-TFSI; TBP,DMF >> IPA,6.74
MA,,,,1,,,,Pb,,1,,I,,,3,,,70; 100 >> 100,5.0; 5.0 >> 5.0,TiO2-c | TiO2-mp,50.0 | 300.0,Spiro-MeOTAD,Li-TFSI; TBP,DMF >> IPA,5.3
MA,,,,1,,,,Pb,,1,,I,,,3,,,100,10,SnO2-c | TiO2-c,nan | 50.0,Spiro-MeOTAD,Li-TFSI; TBP,DMSO; GBL,17.45
MA,,,,1,,,,Pb,,1,,I,,,3,,,100.0 >> 100.0,3.0 >> 10.0,"ZnO-c | 1,2 ethanedithio",40.0 | nan,PZn-FTPA,Li-TFSI; TBP,DMF; DMSO >> IPA,16.37
MA,,,,1,,,,Pb,,1,,I,,,3,,,100.0 >> 100.0,3.0 >> 10.0,"ZnO-c | 1,2 ethanedithio",40.0 | nan,PZn-2FTPA,Li-TFSI; TBP,DMF; DMSO >> IPA,18.85
MA,,,,1,,,,Pb,,1,,I,,,3,,,100.0 >> 100.0,3.0 >> 10.0,"ZnO-c | 1,2 ethanedithio",40.0 | nan,PZn-3FTPA,Li-TFSI; TBP,DMF; DMSO >> IPA,17.71
MA,,,,1,,,,Pb,,1,,I,,,3,,,85,10,TiO2-c | Al2O3-mp,nan | nan,Spiro-MeOTAD,Li-TFSI; TBP,DMSO; GBL,4.93
MA,,,,1,,,,Pb,,1,,I,,,3,,,85,10,TiO2-c | Al2O3-mp,nan | nan,Spiro-MeOTAD,Li-TFSI; TBP,DMSO; GBL,10.61
MA,,,,1,,,,Pb,,1,,I,,,3,,,85,10,TiO2-c | Al2O3-mp,nan | nan,Spiro-MeOTAD,Li-TFSI; TBP,DMSO; GBL,10.23
MA,,,,1,,,,Pb,,1,,I,,,3,,,85,10,TiO2-c | TiO2-mp,nan | nan,Spiro-MeOTAD,Li-TFSI; TBP,DMSO; GBL,8.78
MA,,,,1,,,,Pb,,1,,I,,,3,,,85,10,TiO2-c | TiO2-mp,nan | nan,Spiro-MeOTAD,Li-TFSI; TBP,DMSO; GBL,14.23
MA,,,,1,,,,Pb,,1,,I,,,3,,,85,10,TiO2-c | TiO2-mp,nan | nan,Spiro-MeOTAD,Li-TFSI; TBP,DMSO; GBL,14.02
MA,,,,1,,,,Pb,,1,,I,,,3,,,85,10,TiO2-c | TiO2-mp,nan | nan,Spiro-MeOTAD,Li-TFSI; TBP,DMSO; GBL,16
MA,,,,1,,,,Pb,,1,,I,,,3,,,100.0 >> 100.0 >> 100,60.0 >> 90.0 >> 90.0,TiO2-c | TiO2-mp | PCBM-60,nan | nan | nan,Spiro-MeOTAD,Li-TFSI; TBP,DMF >> IPA >> none,15.6
MA,,,,1,,,,Pb,,1,,I,,,3,,,100,10,TiO2-c,35,Spiro-MeOTAD,Li-TFSI; TBP,DMSO; GBL,8.28
MA,,,,1,,,,Pb,,1,,I,,,3,,,100,10,Ag-np | TiO2-c,nan | 35.0,Spiro-MeOTAD,Li-TFSI; TBP,DMSO; GBL,9.14
MA,,,,1,,,,Pb,,1,,I,,,3,,,100,10,Ag-np | TiO2-c,nan | 35.0,Spiro-MeOTAD,Li-TFSI; TBP,DMSO; GBL,8.4
MA,,,,1,,,,Pb,,1,,I,,,3,,,100,10,TiO2-c,35,Spiro-MeOTAD,Li-TFSI; TBP,DMSO; GBL,5.78
MA,,,,1,,,,Pb,,1,,I,,,3,,,100,10,Ag-np | TiO2-c,nan | 35.0,Spiro-MeOTAD,Li-TFSI; TBP,DMSO; GBL,7.08
MA,,,,1,,,,Pb,,1,,I,,,3,,,100,10,Ag-np | TiO2-c,nan | 35.0,Spiro-MeOTAD,Li-TFSI; TBP,DMSO; GBL,6.38
MA,,,,1,,,,Pb,,1,,I,,,3,,,110.0 >> 110.0,5.0 >> 5.0,TiO2-c | TiO2-mp,60.0 | nan,Spiro-MeOTAD,Li-TFSI; TBP,DMF >> IPA,10.2
MA,,,,1,,,,Pb,,1,,I,,,3,,,110.0 >> 110.0,5.0 >> 5.0,TiO2-c | TiO2-mp,60.0 | nan,Spiro-MeOTAD,Li-TFSI; TBP,DMF >> IPA,7.78
MA,,,,1,,,,Pb,,1,,I,,,3,,,110.0 >> 110.0,5.0 >> 5.0,TiO2-c | TiO2-mp,60.0 | nan,Spiro-MeOTAD,Li-TFSI; TBP,DMF >> IPA,3.89
MA,,,,1,,,,Pb,,1,,I,,,3,,,110.0 >> 110.0,5.0 >> 5.0,TiO2-c | TiO2-mp,60.0 | nan,Spiro-MeOTAD,Li-TFSI; TBP,DMF >> IPA,10.2
MA,,,,1,,,,Pb,,1,,I,,,3,,,70,15,TiO2-c | TiO2-mp,50.0 | 300.0,Spiro-MeOTAD,FK209; Li-TFSI; TBP,DMF,8
MA,,,,1,,,,Pb,,1,,I,,,3,,,70,15,TiO2-c | TiO2-mp,50.0 | 300.0,Spiro-MeOTAD,FK209; Li-TFSI; TBP,DMF,8.9
MA,,,,1,,,,Pb,,1,,Br,,,3,,,70,Unknown,TiO2-c | TiO2-mp,40.0 | 350.0,Spiro-MeOTAD,FK209; Li-TFSI; TBP,DMF,2.68
MA,,,,1,,,,Pb,,1,,Br,,,3,,,80,Unknown,TiO2-c | TiO2-mp,40.0 | 350.0,Spiro-MeOTAD,FK209; Li-TFSI; TBP,DMF,2.74
MA,,,,1,,,,Pb,,1,,Br,,,3,,,90,Unknown,TiO2-c | TiO2-mp,40.0 | 350.0,Spiro-MeOTAD,FK209; Li-TFSI; TBP,DMF,2.49
MA,,,,1,,,,Pb,,1,,Br,,,3,,,100,Unknown,TiO2-c | TiO2-mp,40.0 | 350.0,Spiro-MeOTAD,FK209; Li-TFSI; TBP,DMF,2.64
MA,,,,1,,,,Pb,,1,,Br,,,3,,,110,Unknown,TiO2-c | TiO2-mp,40.0 | 350.0,Spiro-MeOTAD,FK209; Li-TFSI; TBP,DMF,2.47
MA,,,,1,,,,Pb,,1,,I,,,3,,,70.0 >> 70.0; 70.0,10.0 >> 10.0; 15.0,TiO2-c | TiO2-mp,nan | 100.0,Spiro-MeOTAD,FK209; Li-TFSI; TBP,DMF >> IPA,12.56
MA,,,,1,,,,Pb,,1,,I,,,3,,,70.0 >> 70.0; 70.0,10.0 >> 10.0; 15.0,TiO2-c | TiO2-mp,nan | 100.0,Spiro-MeOTAD,FK209; Li-TFSI; TBP,DMF >> IPA,14.8
MA,,,,1,,,,Pb,,1,,I,,,3,,,70.0 >> 70.0; 70.0,10.0 >> 10.0; 15.0,TiO2-c | TiO2-mp,nan | 100.0,Spiro-MeOTAD,FK209; Li-TFSI; TBP,DMF >> IPA,17.62
MA,,,,1,,,,Pb,,1,,I,,,3,,,70.0 >> 70.0; 70.0,10.0 >> 10.0; 15.0,TiO2-c | TiO2-mp,nan | 100.0,Spiro-MeOTAD,FK209; Li-TFSI; TBP,DMF >> IPA,15.97
MA,,,,1,,,,Pb,,1,,I,,,3,,,70.0 >> 70.0; 70.0,10.0 >> 10.0; 15.0,TiO2-c | TiO2-mp,nan | 100.0,Spiro-MeOTAD,FK209; Li-TFSI; TBP,DMF >> IPA,8.24
MA,,,,1,,,,Pb,,1,,I,,,3,,,70.0 >> 100.0,10.0 >> 20.0,TiO2-c | TiO2-mp,50.0 | 150.0,Spiro-MeOTAD,Li-TFSI; TBP,DMF; DMSO >> IPA,13.84
MA,,,,1,,,,Pb,,1,,I,,,3,,,70.0 >> 100.0,10.0 >> 20.0,TiO2-c | TiO2-mp,50.0 | 150.0,Spiro-MeOTAD,Li-TFSI; TBP,DMF; DMSO >> IPA,14.3
MA,,,,1,,,,Pb,,1,,I,,,3,,,70.0; 100.0,15.0; 15.0,SnO2-np,10,Spiro-MeOTAD,FK209; Li-TFSI; TBP,DMF; DMSO,14
MA,,,,1,,,,Pb,,1,,I,,,3,,,70.0; 100.0,15.0; 15.0,SnO2-np,10,Spiro-MeOTAD,FK209; Li-TFSI; TBP,DMF; DMSO,13.2
MA,,,,1,,,,Pb,,1,,I,,,3,,,120,45,TiO2-c,50,Spiro-MeOTAD,Li-TFSI; TBP,DMF,13.7
MA,,,,1,,,,Pb,,1,,I,,,3,,,120,45,TiO2-c,50,Spiro-MeOTAD,Li-TFSI; TBP,DMF,16.3
MA,,,,1,,,,Pb,,1,,I,,,3,,,120,45,TiO2-c,50,Spiro-MeOTAD,Li-TFSI; TBP,DMF,16.9
MA,,,,1,,,,Pb,,1,,I,,,3,,,100,60,Fe2O3,150,Spiro-MeOTAD,Li-TFSI; TBP,DMF,5.76
MA,,,,1,,,,Pb,,1,,I,,,3,,,100,10,PCBM-60 | bis-C60,10.0 | 10.0,CuSCN,F4-TCNQ,DMF; DMSO,14.7
MA,,,,1,,,,Pb,,1,,I,,,3,,,100,10,PCBM-60 | bis-C60,10.0 | 10.0,CuSCN,F4-TCNQ,DMF; DMSO,12.79
MA,,,,1,,,,Pb,,1,,I,,,3,,,100,10,PCBM-60 | bis-C60,10.0 | 10.0,CuSCN,F4-TCNQ,DMF; DMSO,10.46
MA,,,,1,,,,Pb,,1,,I,,,3,,,90.0 >> 150.0,10.0 >> 15.0,TiO2-c | TiO2-mp,nan | 224.0,Spiro-MeOTAD,Li-TFSI; TBP,DMF >> IPA,14.77
MA,,,,1,,,,Pb,,1,,I,,,3,,,90.0 >> 150.0,10.0 >> 15.0,TiO2-c | TiO2-mp,nan | 140.0,Spiro-MeOTAD,Li-TFSI; TBP,DMF >> IPA,12.28
MA,,,,1,,,,Pb,,1,,I,,,3,,,90.0 >> 150.0,10.0 >> 15.0,TiO2-c | TiO2-mp,nan | 224.0,Spiro-MeOTAD,Li-TFSI; TBP,DMF >> IPA,14.39
MA,,,,1,,,,Pb,,1,,I,,,3,,,100,40,TiO2-c | TiO2-mp,40.0 | 100.0,Spiro-MeOTAD,FK209; Li-TFSI; TBP,DMSO,18.26
MA,,,,1,,,,Pb,,1,,I,,,3,,,100,40,TiO2-c | TiO2-mp,40.0 | 100.0,Spiro-MeOTAD,FK209; Li-TFSI; TBP,DMSO,18.61
MA,,,,1,,,,Pb,,1,,I,,,3,,,100,15,TiO2-c | TiO2-mp,50.0 | 300.0,Spiro-MeOTAD,Li-TFSI; TBP,GBL,2.83
MA,,,,1,,,,Pb,,1,,I,,,3,,,100,15,TiO2-c | TiO2-mp,50.0 | 300.0,Spiro-MeOTAD,Li-TFSI; TBP,GBL,5.16
MA,,,,1,,,,Pb,,1,,I,,,3,,,100,15,TiO2-c | TiO2-mp,50.0 | 300.0,Spiro-MeOTAD,Li-TFSI; TBP,GBL,4.29
MA,,,,1,,,,Pb,,1,,I,,,3,,,100,15,TiO2-c | TiO2-mp,50.0 | 300.0,Spiro-MeOTAD,Li-TFSI; TBP,GBL,5.44
MA,,,,1,,,,Pb,,1,,I,,,3,,,100,15,TiO2-c | TiO2-mp,50.0 | 300.0,Spiro-MeOTAD,Li-TFSI; TBP,GBL,6.96
MA,,,,1,,,,Pb,,1,,I,,,3,,,100,15,TiO2-c | TiO2-mp,50.0 | 300.0,Spiro-MeOTAD,Li-TFSI; TBP,GBL,6.3
MA,,,,1,,,,Pb,,1,,I,,,3,,,100,15,TiO2-c | TiO2-mp,50.0 | 300.0,Spiro-MeOTAD,Li-TFSI; TBP,GBL,5.69
