Repository: Zhang-NJ-Lab/HuangYiRuPerovskiteNature-Boston-Lsy

# HuangYiRuPerovskiteNature-Boston-Lsy
主要是hyr的清洗数据，fillna

File: data15-00.csv (part 16 of 20)
a1,a2,a3,a4,a1_coefficients,a2_coefficients,a3_coefficients,a4_coefficients,b1,b2,b1_coefficients,b2_coefficients,c1,c2,c3,c1_coefficients,c2_coefficients,c3_coefficients,Perovskite_deposition_thermal_annealing_temperature,Perovskite_deposition_thermal_annealing_time,ETL_stack_sequence,ETL_thickness,HTL_stack_sequence,HTL_additives_compounds,Perovskite_deposition_solvents,JV_default_PCE
MA,,,,1,,,,Sn,,1,,Br, I,,2,1,,100,15,TiO2-c | TiO2-mp,50.0 | 200.0,Spiro-MeOTAD,"2,6-ludidine; Li-TFSI",DMSO,0.08
MA,,,,1,,,,Sn,,1,,Br, I,,2,1,,100,15,TiO2-c | TiO2-mp,50.0 | 200.0,Spiro-MeOTAD,"2,6-ludidine; Li-TFSI",DMSO,0.06
MA,,,,1,,,,Sn,,1,,Br, I,,2,1,,100,15,TiO2-c | TiO2-mp,50.0 | 200.0,Spiro-MeOTAD,"2,6-ludidine; Li-TFSI",DMSO,0.07
MA,,,,1,,,,Sn,,1,,Br, I,,2,1,,100,15,TiO2-c | TiO2-mp,50.0 | 200.0,Spiro-MeOTAD,"2,6-ludidine; Li-TFSI",DMSO,1.41
MA,,,,1,,,,Sn,,1,,Br, I,,2,1,,100,15,TiO2-c | TiO2-mp,50.0 | 200.0,Spiro-MeOTAD,"2,6-ludidine; Li-TFSI",DMSO,1.14
MA,,,,1,,,,Sn,,1,,Br, I,,2,1,,100,15,TiO2-c | TiO2-mp,50.0 | 200.0,Spiro-MeOTAD,"2,6-ludidine; Li-TFSI",DMSO,1.24
MA,,,,1,,,,Sn,,1,,Br, I,,2,1,,100,15,TiO2-c | TiO2-mp,50.0 | 200.0,Spiro-MeOTAD,"2,6-ludidine; Li-TFSI",DMSO,2.78
MA,,,,1,,,,Sn,,1,,Br, I,,2,1,,100,15,TiO2-c | TiO2-mp,50.0 | 200.0,Spiro-MeOTAD,"2,6-ludidine; Li-TFSI",DMSO,2.06
MA,,,,1,,,,Sn,,1,,Br, I,,2,1,,100,15,TiO2-c | TiO2-mp,50.0 | 200.0,Spiro-MeOTAD,"2,6-ludidine; Li-TFSI",DMSO,2.53
MA,,,,1,,,,Sn,,1,,Br, I,,2,1,,100,15,TiO2-c | TiO2-mp,50.0 | 200.0,Spiro-MeOTAD,"2,6-ludidine; Li-TFSI",DMSO,3.7
MA,,,,1,,,,Sn,,1,,Br, I,,2,1,,100,15,TiO2-c | TiO2-mp,50.0 | 200.0,Spiro-MeOTAD,"2,6-ludidine; Li-TFSI",DMSO,3.15
MA,,,,1,,,,Sn,,1,,Br, I,,2,1,,100,15,TiO2-c | TiO2-mp,50.0 | 200.0,Spiro-MeOTAD,"2,6-ludidine; Li-TFSI",DMSO,3.36
MA,,,,1,,,,Sn,,1,,Br, I,,2,1,,100,15,TiO2-c | TiO2-mp,50.0 | 200.0,Spiro-MeOTAD,"2,6-ludidine; Li-TFSI",DMSO,1.98
MA,,,,1,,,,Sn,,1,,Br, I,,2,1,,100,15,TiO2-c | TiO2-mp,50.0 | 200.0,Spiro-MeOTAD,"2,6-ludidine; Li-TFSI",DMSO,1.62
MA,,,,1,,,,Sn,,1,,Br, I,,2,1,,100,15,TiO2-c | TiO2-mp,50.0 | 200.0,Spiro-MeOTAD,"2,6-ludidine; Li-TFSI",DMSO,1.75
MA,,,,1,,,,Sn,,1,,Br, I,,2,1,,100,15,TiO2-c | TiO2-mp,50.0 | 200.0,Spiro-MeOTAD,"2,6-ludidine; Li-TFSI",DMSO,3.46
MA,,,,1,,,,Pb,,1,,I,,,3,,,100,10,TiO2-c,50,Spiro-MeOTAD,Li-TFSI; TBP,DMF; DMSO,15.34
MA,,,,1,,,,Pb,,1,,I,,,3,,,100,5,TiO2-c | TiO2-mp,nan | 100.0,Spiro-MeOTAD,Li-TFSI; TBP,DMSO; GBL,12.1
MA,,,,1,,,,Pb,,1,,I,,,3,,,100,5,PCBM-60-mp,100,Spiro-MeOTAD,Li-TFSI; TBP,DMSO; GBL,14.2
MA,,,,1,,,,Pb,,1,,I,,,3,,,100,5,TiO2-c | TiO2-mp,nan | 100.0,Spiro-MeOTAD,Li-TFSI; TBP,DMSO; GBL,13.2
MA,,,,1,,,,Pb,,1,,I,,,3,,,100,5,PCBM-60-mp,100,Spiro-MeOTAD,Li-TFSI; TBP,DMSO; GBL,15.4
MA,,,,1,,,,Pb,,1,,Br,,,3,,,100.0 >> 100.0,10.0 >> 10.0,TiO2-c | TiO2-mp,50.0 | 250.0,Spiro-MeOTAD,Li-TFSI; TBP,DMF; DMSO >> IPA,4.2
MA,,,,1,,,,Pb,,1,,Br, I,,0.9,2.1,,100.0 >> 100.0,10.0 >> 10.0,TiO2-c | TiO2-mp,50.0 | 250.0,Spiro-MeOTAD,Li-TFSI; TBP,DMF; DMSO >> IPA,8.35
MA,,,,1,,,,Pb,,1,,Br, I,,0.6,2.4,,100.0 >> 100.0,10.0 >> 10.0,TiO2-c | TiO2-mp,50.0 | 250.0,Spiro-MeOTAD,Li-TFSI; TBP,DMF; DMSO >> IPA,11.33
MA,,,,1,,,,Pb,,1,,I,,,3,,,100.0 >> 100.0,10.0 >> 10.0,TiO2-c | TiO2-mp,50.0 | 250.0,Spiro-MeOTAD,Li-TFSI; TBP,DMF; DMSO >> IPA,7.59
MA,,,,1,,,,Pb,,1,,Br, I,,0.6,2.4,,100.0 >> 100.0,10.0 >> 10.0,TiO2-c | TiO2-mp,50.0 | 250.0,Spiro-MeOTAD,Li-TFSI; TBP,DMF; DMSO >> IPA,14.57
MA,,,,1,,,,Pb,,1,,Br, I,,0.6,2.4,,100.0 >> 100.0,10.0 >> 10.0,TiO2-c | TiO2-mp,50.0 | 250.0,Spiro-MeOTAD,Li-TFSI; TBP,DMF; DMSO >> IPA,15.11
MA,,,,1,,,,Pb,,1,,Br, I,,0.6,2.4,,100.0 >> 100.0,10.0 >> 10.0,TiO2-c | TiO2-mp,50.0 | 250.0,Spiro-MeOTAD,Li-TFSI; TBP,DMF; DMSO >> IPA,11.5
MA,,,,1,,,,Pb,,1,,Br, I,,0.9,2.1,,100.0 >> 100.0,10.0 >> 10.0,TiO2-c | TiO2-mp,50.0 | 250.0,Spiro-MeOTAD,Li-TFSI; TBP,DMF; DMSO >> IPA,8.5
MA,,,,1,,,,Pb,,1,,I,,,3,,,100.0 >> 100.0,10.0 >> 10.0,TiO2-c | TiO2-mp,50.0 | 250.0,Spiro-MeOTAD,Li-TFSI; TBP,DMF; DMSO >> IPA,7.5
MA,,,,1,,,,Pb,,1,,Br,,,3,,,100.0 >> 100.0,10.0 >> 10.0,TiO2-c | TiO2-mp,50.0 | 250.0,Spiro-MeOTAD,Li-TFSI; TBP,DMF; DMSO >> IPA,4
MA,,,,1,,,,Pb,,1,,I,,,3,,,100,15,TiO2-nw,50,Spiro-MeOTAD,Li-TFSI; TBP,DMF; DMSO; NMP,21.1
MA,,,,1,,,,Pb,,1,,I,,,3,,,100,15,TiO2-mp,50,Spiro-MeOTAD,Li-TFSI; TBP,DMF; DMSO; NMP,18.12
MA,,,,1,,,,Pb,,1,,I,,,3,,,100,15,TiO2-nw,600,Spiro-MeOTAD,Li-TFSI; TBP,DMF; DMSO; NMP,17.41
MA,,,,1,,,,Pb,,1,,I,,,3,,,100,15,TiO2-nw,50,Spiro-MeOTAD,Li-TFSI; TBP,DMF; DMSO; NMP,20.54
MA,,,,1,,,,Pb,,1,,I,,,3,,,100,15,TiO2-mp,50,Spiro-MeOTAD,Li-TFSI; TBP,DMF; DMSO; NMP,16.26
MA,,,,1,,,,Pb,,1,,I,,,3,,,100,15,TiO2-nw,600,Spiro-MeOTAD,Li-TFSI; TBP,DMF; DMSO; NMP,15.88
MA,,,,1,,,,Pb,,1,,I,,,3,,,100,15,TiO2-nw,50,Spiro-MeOTAD,Li-TFSI; TBP,DMF; DMSO; NMP,19
MA,,,,1,,,,Pb,,1,,I,,,3,,,100,15,TiO2-nw,50,Spiro-MeOTAD,Li-TFSI; TBP,DMF; DMSO; NMP,18
MA,,,,1,,,,Pb,,1,,I,,,3,,,100,15,TiO2-nw,50,Spiro-MeOTAD,Li-TFSI; TBP,DMF; DMSO; NMP,19.22
MA,,,,1,,,,Pb,,1,,I,,,3,,,100,15,TiO2-nw,50,Spiro-MeOTAD,Li-TFSI; TBP,DMF; DMSO; NMP,21.1
MA,,,,1,,,,Pb,,1,,I,,,3,,,100,15,TiO2-nw,50,Spiro-MeOTAD,Li-TFSI; TBP,DMF; DMSO; NMP,20.08
MA,,,,1,,,,Pb,,1,,I,,,3,,,100,15,TiO2-nw,50,Spiro-MeOTAD,Li-TFSI; TBP,DMF; DMSO; NMP,18.8
MA,,,,1,,,,Pb,,1,,I,,,3,,,100,30,TiO2-c | TiO2-nw,55.0 | 650.0,Spiro-MeOTAD,Li-TFSI; TBP,DMF; DMSO,6.51
MA,,,,1,,,,Pb,,1,,I,,,3,,,100,30,TiO2-c | TiO2-nw,55.0 | 650.0,Spiro-MeOTAD,Li-TFSI; TBP,DMF; DMSO,8.17
MA,,,,1,,,,Pb,,1,,I,,,3,,,100,30,TiO2-c | TiO2-nw,55.0 | 650.0,Spiro-MeOTAD,Li-TFSI; TBP,DMF; DMSO,10.07
MA,,,,1,,,,Pb,,1,,I,,,3,,,100,30,TiO2-c | TiO2-nw,55.0 | 650.0,Spiro-MeOTAD,Li-TFSI; TBP,DMF; DMSO,7.21
MA,,,,1,,,,Pb,,1,,I,,,3,,,100,30,TiO2-c | TiO2-nw,55.0 | 650.0,Spiro-MeOTAD,Li-TFSI; TBP,DMF; DMSO,6.23
MA,,,,1,,,,Pb,,1,,I,,,3,,,100,30,TiO2-c | TiO2-nw,55.0 | 650.0,Spiro-MeOTAD,Li-TFSI; TBP,DMF,5.16
MA,,,,1,,,,Pb,,1,,I,,,3,,,100,30,TiO2-c | TiO2-nw,55.0 | 650.0,Spiro-MeOTAD,Li-TFSI; TBP,DMSO,5.13
MA,,,,1,,,,Pb,,1,,I,,,3,,,100,30,TiO2-c | TiO2-nw,55.0 | 650.0,Spiro-MeOTAD,Li-TFSI; TBP,DMF; DMSO,10.07
MA,,,,1,,,,Pb,,1,,I,,,3,,,100,30,TiO2-c | TiO2-nw,55.0 | 650.0,Spiro-MeOTAD,Li-TFSI; TBP,DMF; DMSO,6.7
MA,,,,1,,,,Pb,,1,,I,,,3,,,100,30,TiO2-c | TiO2-nw,55.0 | 650.0,Spiro-MeOTAD,Li-TFSI; TBP,DMF; DMSO,8.68
MA,,,,1,,,,Pb,,1,,I,,,3,,,100,30,TiO2-c | TiO2-nw,55.0 | 650.0,Spiro-MeOTAD,Li-TFSI; TBP,DMF; DMSO,10.71
MA,,,,1,,,,Pb,,1,,I,,,3,,,100,30,TiO2-c | TiO2-nw,55.0 | 650.0,Spiro-MeOTAD,Li-TFSI; TBP,DMF; DMSO,7.8
MA,,,,1,,,,Pb,,1,,I,,,3,,,100,30,TiO2-c | TiO2-nw,55.0 | 650.0,Spiro-MeOTAD,Li-TFSI; TBP,DMF; DMSO,6.65
MA,,,,1,,,,Pb,,1,,I,,,3,,,100,30,TiO2-c | TiO2-nw,55.0 | 650.0,Spiro-MeOTAD,Li-TFSI; TBP,DMF,5.83
MA,,,,1,,,,Pb,,1,,I,,,3,,,100,30,TiO2-c | TiO2-nw,55.0 | 650.0,Spiro-MeOTAD,Li-TFSI; TBP,DMSO,5.7
MA,,,,1,,,,Pb,,1,,I,,,3,,,70,30,PCBM-60 | BCP,100.0 | nan,NiO-c,Cu,DMSO; GBL,14.8
MA,,,,1,,,,Pb,,1,,I,,,3,,,70,30,PCBM-60 | BCP,100.0 | nan,NiO-c,Cu,DMSO; GBL,8
MA,,,,1,,,,Pb,,1,,I,,,3,,,70,30,PCBM-60 | BCP,100.0 | nan,NiO-c,Cu,DMSO; GBL,13.8
MA,,,,1,,,,Pb,,1,,I,,,3,,,70,30,PCBM-60 | BCP,100.0 | nan,NiO-c,Cu,DMSO; GBL,7
MA,,,,1,,,,Pb,,1,,I,,,3,,,70,30,PCBM-60 | BCP,100.0 | nan,NiO-c,Cu,DMSO; GBL,15.8
MA,,,,1,,,,Pb,,1,,I,,,3,,,70,30,PCBM-60 | BCP,100.0 | nan,NiO-c,Cu,DMSO; GBL,11
MA,,,,1,,,,Pb,,1,,I,,,3,,,70; 100,1.0; 10.0,PCBM-60,50,Spiro-MeOTAD,Li-TFSI; TBP,DMF; DMSO,14
MA,,,,1,,,,Pb,,1,,I,,,3,,,70; 100,1.0; 10.0,PCBM-60; PCBDAN,50,Spiro-MeOTAD,Li-TFSI; TBP,DMF; DMSO,16.1
MA,,,,1,,,,Pb,,1,,I,,,3,,,70; 100,1.0; 10.0,PCBM-60; PCBDAN,50,Spiro-MeOTAD,Li-TFSI; TBP,DMF; DMSO,17.5
MA,,,,1,,,,Pb,,1,,I,,,3,,,70; 100,1.0; 10.0,PCBM-60; PCBDAN,50,Spiro-MeOTAD,Li-TFSI; TBP,DMF; DMSO,16.5
MA,,,,1,,,,Pb,,1,,I,,,3,,,70; 100,1.0; 10.0,PCBM-60; PCBDAN,50,Spiro-MeOTAD,Li-TFSI; TBP,DMF; DMSO,15.8
MA,,,,1,,,,Pb,,1,,I,,,3,,,70; 100,1.0; 10.0,PCBM-60; PCBDAN,50,Spiro-MeOTAD,Li-TFSI; TBP,DMF; DMSO,13.8
MA,,,,1,,,,Pb,,1,,I,,,3,,,70; 100,1.0; 10.0,PCBDAN,50,Spiro-MeOTAD,Li-TFSI; TBP,DMF; DMSO,17.8
MA,,,,1,,,,Pb,,1,,I,,,3,,,70; 100,1.0; 10.0,PCBM-60,50,Spiro-MeOTAD,Li-TFSI; TBP,DMF; DMSO,14.3
MA,,,,1,,,,Pb,,1,,I,,,3,,,70; 100,1.0; 10.0,PCBM-60; PCBDAN,50,Spiro-MeOTAD,Li-TFSI; TBP,DMF; DMSO,14.2
MA,,,,1,,,,Pb,,1,,I,,,3,,,70.0 >> 70.0,30.0 >> 30.0,TiO2-c | TiO2-nw,nan | 400.0,Spiro-MeOTAD,Li-TFSI; TBP,DMF >> IPA,2.88
MA,,,,1,,,,Pb,,1,,I,,,3,,,70.0 >> 70.0,30.0 >> 30.0,TiO2-c | TiO2-nw,nan | 400.0,Spiro-MeOTAD,Li-TFSI; TBP,DMF >> IPA,9.19
MA,,,,1,,,,Pb,,1,,I,,,3,,,70.0 >> 70.0,30.0 >> 30.0,TiO2-c | TiO2-nw,nan | 400.0,Spiro-MeOTAD,Li-TFSI; TBP,DMF >> IPA,7.72
MA,,,,1,,,,Pb,,1,,I,,,3,,,70.0 >> 70.0,30.0 >> 30.0,TiO2-c | TiO2-mp,nan | 400.0,Spiro-MeOTAD,Li-TFSI; TBP,DMF >> IPA,9.59
MA,,,,1,,,,Pb,,1,,I,,,3,,,70.0 >> 70.0,30.0 >> 30.0,TiO2-c | TiO2-nw,nan | 400.0,Spiro-MeOTAD,Li-TFSI; TBP,DMF >> IPA,9.19
MA,,,,1,,,,Pb,,1,,I,,,3,,,70.0 >> 70.0,30.0 >> 30.0,TiO2-c | TiO2-nw,nan | 400.0,Spiro-MeOTAD,Li-TFSI; TBP,DMF >> IPA,12.78
MA,,,,1,,,,Pb,,1,,I,,,3,,,100,10,ZnO-c | Al2O3-mp,30.0 | 350.0,Spiro-MeOTAD,Li-TFSI; TBP,DMF,13.1
MA,,,,1,,,,Pb,,1,,I,,,3,,,25,30,ZnO-c | Al2O3-mp,30.0 | 350.0,Spiro-MeOTAD,Li-TFSI; TBP,DMF,5.96
MA,,,,1,,,,Pb,,1,,I,,,3,,,25,30,ZnO-c | Al2O3-mp,30.0 | 350.0,Spiro-MeOTAD,Li-TFSI; TBP,DMF,3.02
MA,,,,1,,,,Pb,,1,,I,,,3,,,100,20,TiO2-c,40,Spiro-MeOTAD,Li-TFSI,DMF,14.29
MA,,,,1,,,,Pb,,1,,I,,,3,,,100,20,TiO2-c,40,Spiro-MeOTAD,Li-TFSI,DMF,13.57
MA,,,,1,,,,Pb,,1,,I,,,3,,,100,20,TiO2-c,40,Spiro-MeOTAD,Li-TFSI,DMF,15.84
MA,,,,1,,,,Pb,,1,,I,,,3,,,100,20,TiO2-c,40,Spiro-MeOTAD,Li-TFSI,DMF,15.96
MA,,,,1,,,,Pb,,1,,I,,,3,,,100,20,TiO2-c,40,Spiro-MeOTAD,Li-TFSI,DMF,14.96
MA,,,,1,,,,Pb,,1,,I,,,3,,,100,20,TiO2-c,40,Spiro-MeOTAD,Li-TFSI,DMF,8.11
MA,,,,1,,,,Pb,,1,,I,,,3,,,100,20,TiO2-c,40,Spiro-MeOTAD,Li-TFSI,DMF,13.99
MA,,,,1,,,,Pb,,1,,I,,,3,,,100,20,TiO2-c,40,Spiro-MeOTAD,Li-TFSI,DMF,15.1
MA,,,,1,,,,Pb,,1,,I,,,3,,,100,20,TiO2-c,40,Spiro-MeOTAD,Li-TFSI,DMF,14.31
MA,,,,1,,,,Pb,,1,,I,,,3,,,100,20,TiO2-c,40,Spiro-MeOTAD,Li-TFSI,DMF,16.3
MA,,,,1,,,,Pb,,1,,I,,,3,,,100,20,TiO2-c,40,Spiro-MeOTAD,Li-TFSI,DMF,17.19
MA,,,,1,,,,Pb,,1,,I,,,3,,,100,20,TiO2-c,40,Spiro-MeOTAD,Li-TFSI,DMF,15.75
MA,,,,1,,,,Pb,,1,,I,,,3,,,100,20,TiO2-c,40,Spiro-MeOTAD,Li-TFSI,DMF,10.15
MA,,,,1,,,,Pb,,1,,I,,,3,,,100,20,TiO2-c,40,Spiro-MeOTAD,Li-TFSI,DMF,14.49
MA,,,,1,,,,Pb,,1,,I,,,3,,,100,20,TiO2-c,40,Spiro-MeOTAD,Li-TFSI,DMF,14.2
MA,,,,1,,,,Pb,,1,,I,,,3,,,100,20,TiO2-c,40,Spiro-MeOTAD,Li-TFSI,DMF,13.5
MA,,,,1,,,,Pb,,1,,I,,,3,,,100,20,TiO2-c,40,Spiro-MeOTAD,Li-TFSI,DMF,15.5
MA,,,,1,,,,Pb,,1,,I,,,3,,,100,20,TiO2-c,40,Spiro-MeOTAD,Li-TFSI,DMF,16.5
MA,,,,1,,,,Pb,,1,,I,,,3,,,100,20,TiO2-c,40,Spiro-MeOTAD,Li-TFSI,DMF,15
MA,,,,1,,,,Pb,,1,,I,,,3,,,100,20,TiO2-c,40,Spiro-MeOTAD,Li-TFSI,DMF,8.2
MA,,,,1,,,,Pb,,1,,I,,,3,,,100,20,TiO2-c,40,Spiro-MeOTAD,Li-TFSI,DMF,13.2
MA,,,,1,,,,Pb,,1,,I,,,3,,,100,90,TiO2-c,30,Spiro-MeOTAD,Li-TFSI; TBP,DMF,0
MA,,,,1,,,,Pb,,1,,I,,,3,,,100,90,TiO2-c,30,Spiro-MeOTAD,Li-TFSI; TBP,DMF,0
MA,,,,1,,,,Pb,,1,,I,,,3,,,100,90,TiO2-c,30,Spiro-MeOTAD,Li-TFSI; TBP,DMF,1
MA,,,,1,,,,Pb,,1,,I,,,3,,,100,90,TiO2-c,30,Spiro-MeOTAD,Li-TFSI; TBP,DMF,2
MA,,,,1,,,,Pb,,1,,I,,,3,,,100,90,TiO2-c,30,Spiro-MeOTAD,Li-TFSI; TBP,DMF,8
MA,,,,1,,,,Pb,,1,,I,,,3,,,100,90,TiO2-c,30,Spiro-MeOTAD,Li-TFSI; TBP,DMF,10
MA,,,,1,,,,Pb,,1,,I,,,3,,,100,90,TiO2-c,30,Spiro-MeOTAD,Li-TFSI; TBP,DMF,12.8
MA,,,,1,,,,Pb,,1,,I,,,3,,,70.0 >> 70.0,5.0 >> 5.0,TiO2-c | TiO2-mp,70.0 | 150.0,Spiro-MeOTAD,Li-TFSI; TBP,DMF >> none,1.5
MA,,,,1,,,,Pb,,1,,I,,,3,,,70.0 >> 70.0,5.0 >> 5.0,TiO2-c | TiO2-mp,70.0 | 150.0,Spiro-MeOTAD,Li-TFSI; TBP,DMF >> none,7.2
MA,,,,1,,,,Pb,,1,,I,,,3,,,70.0 >> 70.0,5.0 >> 5.0,TiO2-c | TiO2-mp,70.0 | 150.0,Spiro-MeOTAD,Li-TFSI; TBP,DMF >> none,9.6
MA,,,,1,,,,Pb,,1,,I,,,3,,,70.0 >> 70.0,5.0 >> 5.0,TiO2-c | TiO2-mp,70.0 | 150.0,Spiro-MeOTAD,Li-TFSI; TBP,DMF >> none,10.7
MA,,,,1,,,,Pb,,1,,I,,,3,,,70.0 >> 70.0,5.0 >> 5.0,TiO2-c | TiO2-mp,70.0 | 150.0,Spiro-MeOTAD,Li-TFSI; TBP,DMF >> none,13
MA,,,,1,,,,Pb,,1,,I,,,3,,,100,20,TiO2-c | SiO2,nan | 50.0,Spiro-MeOTAD,Li-TFSI; TBP,DMF; DMSO,18
MA,,,,1,,,,Pb,,1,,I,,,3,,,50; 100,60.0; 90.0,Al2O3-c,1,Spiro-MeOTAD,Li-TFSI; TBP,DMF,10.5
MA,,,,1,,,,Pb,,1,,I,,,3,,,50; 100,60.0; 90.0,Al2O3-c,0.5,Spiro-MeOTAD,Li-TFSI; TBP,DMF,13.2
MA,,,,1,,,,Pb,,1,,I,,,3,,,50; 100,60.0; 90.0,Al2O3-c,1,Spiro-MeOTAD,Li-TFSI; TBP,DMF,14.6
MA,,,,1,,,,Pb,,1,,I,,,3,,,50; 100,60.0; 90.0,Al2O3-c,1.5,Spiro-MeOTAD,Li-TFSI; TBP,DMF,7.9
MA,,,,1,,,,Pb,,1,,I,,,3,,,50; 100,60.0; 90.0,Al2O3-c,2,Spiro-MeOTAD,Li-TFSI; TBP,DMF,6.8
MA,,,,1,,,,Pb,,1,,I,,,3,,,50; 100,60.0; 90.0,Al2O3-c,3,Spiro-MeOTAD,Li-TFSI; TBP,DMF,4.2
MA,,,,1,,,,Pb,,1,,I,,,3,,,100,120,TiO2-c | TiO2-mp,70.0 | nan,Spiro-MeOTAD,Li-TFSI; TBP,DMF,10.9
MA,,,,1,,,,Pb,,1,,I,,,3,,,100,120,TiO2-c,70,Spiro-MeOTAD,Li-TFSI; TBP,DMF,10.4
MA,,,,1,,,,Pb,,1,,I,,,3,,,70.0 >> 100.0,1.0 >> 30.0,TiO2-c | TiO2-mp,nan | 50.0,Spiro-MeOTAD,Li-TFSI; TBP,DMF >> IPA,2
MA,,,,1,,,,Pb,,1,,I,,,3,,,70.0 >> 100.0,1.0 >> 30.0,TiO2-c | TiO2-mp,nan | 100.0,Spiro-MeOTAD,Li-TFSI; TBP,DMF >> IPA,11
MA,,,,1,,,,Pb,,1,,I,,,3,,,70.0 >> 100.0,1.0 >> 30.0,TiO2-c | TiO2-mp,nan | 300.0,Spiro-MeOTAD,Li-TFSI; TBP,DMF >> IPA,8
MA,,,,1,,,,Pb,,1,,I,,,3,,,70.0 >> 100.0,1.0 >> 30.0,TiO2-c | TiO2-mp,nan | 500.0,Spiro-MeOTAD,Li-TFSI; TBP,DMF >> IPA,6.5
MA,,,,1,,,,Pb,,1,,I,,,3,,,70.0 >> 100.0,1.0 >> 30.0,TiO2-c,100,Spiro-MeOTAD,Li-TFSI; TBP,DMF >> IPA,4.6
MA,,,,1,,,,Pb,,1,,I,,,3,,,100,60,Nb2O5-c | TiO2-mp,50.0 | nan,Spiro-MeOTAD,FK209; Li-TFSI; TBP,DMSO,13.4
MA,,,,1,,,,Pb,,1,,I,,,3,,,100,60,Nb2O5-c | TiO2-mp,70.0 | nan,Spiro-MeOTAD,FK209; Li-TFSI; TBP,DMSO,12.6
MA,,,,1,,,,Pb,,1,,I,,,3,,,100,60,Nb2O5-c | TiO2-mp,110.0 | nan,Spiro-MeOTAD,FK209; Li-TFSI; TBP,DMSO,12
MA,,,,1,,,,Pb,,1,,I,,,3,,,100,60,Nb2O5-c | TiO2-mp,220.0 | nan,Spiro-MeOTAD,FK209; Li-TFSI; TBP,DMSO,12.2
MA,,,,1,,,,Pb,,1,,I,,,3,,,70; 100,10.0; 10.0,Nb2O5-c | TiO2-mp,50.0 | nan,Spiro-MeOTAD,FK209; Li-TFSI; TBP,DMF,12.4
MA,,,,1,,,,Pb,,1,,I,,,3,,,70; 100,10.0; 10.0,Nb2O5-c | TiO2-mp,70.0 | nan,Spiro-MeOTAD,FK209; Li-TFSI; TBP,DMF,11.4
MA,,,,1,,,,Pb,,1,,I,,,3,,,70; 100,10.0; 10.0,Nb2O5-c | TiO2-mp,110.0 | nan,Spiro-MeOTAD,FK209; Li-TFSI; TBP,DMF,10.7
MA,,,,1,,,,Pb,,1,,I,,,3,,,70; 100,10.0; 10.0,Nb2O5-c | TiO2-mp,220.0 | nan,Spiro-MeOTAD,FK209; Li-TFSI; TBP,DMF,9.6
MA,,,,1,,,,Pb,,1,,I,,,3,,,80,10,TiO2-c | ZnO-c,40.0 | 30.0,Spiro-MeOTAD,Li-TFSI; TBP,DMF,6.37
MA,,,,1,,,,Pb,,1,,Br, I,,1,2,,80,10,TiO2-c | ZnO-c,40.0 | 30.0,Spiro-MeOTAD,Li-TFSI; TBP,DMF,5.42
MA,,,,1,,,,Pb,,1,,Br, I,,2,1,,80,10,TiO2-c | ZnO-c,40.0 | 30.0,Spiro-MeOTAD,Li-TFSI; TBP,DMF,3.82
MA,,,,1,,,,Pb,,1,,Br,,,3,,,80,10,TiO2-c | ZnO-c,40.0 | 30.0,Spiro-MeOTAD,Li-TFSI; TBP,DMF,2.95
MA,,,,1,,,,Pb,,1,,I,,,3,,,100 >> 25,30.0 >> Unknown,TiO2-c | TiO2-mp,40.0 | nan,Spiro-MeOTAD,Li-TFSI; TBP,DMF >> none,8.6
MA,,,,1,,,,Pb,,1,,I,,,3,,,100.0 >> 140,30.0 >> Unknown,TiO2-c | TiO2-mp,40.0 | nan,Spiro-MeOTAD,Li-TFSI; TBP,DMF >> none,11
MA,,,,1,,,,Pb,,1,,I,,,3,,,100,30,TiO2-c,50,rGO,B,GBL,7.09
MA,,,,1,,,,Pb,,1,,I,,,3,,,100,30,TiO2-c,50,rGO,B,GBL,8.96
MA,,,,1,,,,Pb,,1,,I,,,3,,,100,20,TiO2-c | TiO2-mp,nan | 180.0,Spiro-MeOTAD,FK209; Li-TFSI; TBP,DMSO,14.6
MA,,,,1,,,,Pb,,1,,I,,,3,,,100,90,TiO2-c | Al2O3-mp,nan | 500.0,Spiro-MeOTAD,Li-TFSI; TBP,DMF,15
MA,,,,1,,,,Pb,,1,,I,,,3,,,100,90,TiO2-c | TiO2-mp,nan | 750.0,Spiro-MeOTAD,Li-TFSI; TBP,DMF,6.11
MA,,,,1,,,,Pb,,1,,I,,,3,,,100,90,TiO2-c | TiO2-mp,nan | 440.0,Spiro-MeOTAD,Li-TFSI; TBP,DMF,6.81
MA,,,,1,,,,Pb,,1,,I,,,3,,,100,90,TiO2-c | TiO2-mp,nan | 260.0,Spiro-MeOTAD,Li-TFSI; TBP,DMF,8.44
MA,,,,1,,,,Pb,,1,,I,,,3,,,100,90,TiO2-c | Al2O3-mp,nan | 400.0,Spiro-MeOTAD,Li-TFSI; TBP,DMF,13.73
MA,,,,1,,,,Pb,,1,,I,,,3,,,100,10,CdS,30,Spiro-MeOTAD,Li-TFSI; TBP,DMSO; GBL,9.24
MA,,,,1,,,,Pb,,1,,I,,,3,,,100,10,CdS,50,Spiro-MeOTAD,Li-TFSI; TBP,DMSO; GBL,9.55
MA,,,,1,,,,Pb,,1,,I,,,3,,,100,10,CdS,100,Spiro-MeOTAD,Li-TFSI; TBP,DMSO; GBL,5.16
MA,,,,1,,,,Pb,,1,,I,,,3,,,100,10,CdS,30,Spiro-MeOTAD,Li-TFSI; TBP,DMSO; GBL,11.17
MA,,,,1,,,,Pb,,1,,I,,,3,,,100,10,CdS,50,Spiro-MeOTAD,Li-TFSI; TBP,DMSO; GBL,11
MA,,,,1,,,,Pb,,1,,I,,,3,,,100,10,CdS,100,Spiro-MeOTAD,Li-TFSI; TBP,DMSO; GBL,8.52
MA,,,,1,,,,Pb,,1,,I,,,3,,,100,60,TiO2-c | TiO2-mp,30.0 | 500.0,Spiro-MeOTAD,Li-TFSI; TBP,DMF,2.8
MA,,,,1,,,,Pb,,1,,I,,,3,,,100,60,TiO2-c | TiO2-mp,30.0 | 500.0,Spiro-MeOTAD,Li-TFSI; TBP,GBL,10.1
MA,,,,1,,,,Pb,,1,,I,,,3,,,100,10,TiO2-c | TiO2-mp,20.0 | 300.0,Spiro-MeOTAD,FK102; Li-TFSI; TBP,DMSO; GBL,6.6
MA,,,,1,,,,Pb,,1,,I,,,3,,,100,10,TiO2-c | TiO2-mp,20.0 | 300.0,Spiro-MeOTAD,FK102; Li-TFSI; TBP,DMSO; GBL,6.6
MA,,,,1,,,,Pb,,1,,I,,,3,,,100,10,TiO2-c | TiO2-mp,20.0 | 300.0,Spiro-MeOTAD,FK102; Li-TFSI; TBP,DMSO; GBL,9.4
MA,,,,1,,,,Pb,,1,,I,,,3,,,100,5,TiO2-c | TiO2-mp,30.0 | 240.0,Spiro-MeOTAD,Li-TFSI; TBP,GBL,5.11
MA,,,,1,,,,Pb,,1,,I,,,3,,,100,5,TiO2-c | TiO2-mp,30.0 | 300.0,Spiro-MeOTAD,Li-TFSI; TBP,GBL,5.67
MA,,,,1,,,,Pb,,1,,I,,,3,,,100,5,TiO2-c | TiO2-mp,30.0 | 400.0,Spiro-MeOTAD,Li-TFSI; TBP,GBL,6.26
MA,,,,1,,,,Pb,,1,,I,,,3,,,100,5,TiO2-c | TiO2-mp,30.0 | 500.0,Spiro-MeOTAD,Li-TFSI; TBP,GBL,7.16
MA,,,,1,,,,Pb,,1,,I,,,3,,,100,5,TiO2-c | TiO2-mp,30.0 | 650.0,Spiro-MeOTAD,Li-TFSI; TBP,GBL,8.85
MA,,,,1,,,,Pb,,1,,I,,,3,,,100,5,TiO2-c | TiO2-mp,30.0 | 850.0,Spiro-MeOTAD,Li-TFSI; TBP,GBL,8.73
MA,,,,1,,,,Pb,,1,,I,,,3,,,100,5,TiO2-c | TiO2-mp,30.0 | 1050.0,Spiro-MeOTAD,Li-TFSI; TBP,GBL,7.39
MA,,,,1,,,,Pb,,1,,I,,,3,,,100,5,TiO2-c | TiO2-mp,30.0 | 1650.0,Spiro-MeOTAD,Li-TFSI; TBP,GBL,5.48
MA,,,,1,,,,Pb,,1,,I,,,3,,,105,45,TiO2-nw,700,Spiro-MeOTAD,Li-TFSI; TBP,DMF,6.41
MA,,,,1,,,,Pb,,1,,I,,,3,,,105,45,TiO2-nw,700,Spiro-MeOTAD,Li-TFSI; TBP,DMF,7.95
MA,,,,1,,,,Pb,,1,,I,,,3,,,100,25,TiO2-c,100,SAFâ€�OMe,Li-TFSI; TBP,DMF,15.9
MA,,,,1,,,,Pb,,1,,I,,,3,,,100,25,TiO2-c,100,Spiro-MeOTAD,Li-TFSI; TBP,DMF,13.69
MA,,,,1,,,,Pb,,1,,I,,,3,,,100,25,TiO2-c,100,SAFâ€�OMe,Undoped,DMF,11.89
MA,,,,1,,,,Pb,,1,,I,,,3,,,100,25,TiO2-c,100,Spiro-MeOTAD,Undoped,DMF,4.52
MA,,,,1,,,,Pb,,1,,I,,,3,,,100,30,TiO2-c | TiO2-mp,30.0 | 200.0,Spiro-MeOTAD,Li-TFSI; TBP,DMF; DMSO,13.9
MA,,,,1,,,,Pb,,1,,I,,,3,,,100,30,TiO2-c | TiO2-mp,30.0 | 200.0,Spiro-MeOTAD,Li-TFSI; TBP,DMF; DMSO,16.8
MA,,,,1,,,,Pb,,1,,I,,,3,,,100,20,TiO2-c | TiO2-mp,nan | 520.0,Spiro-MeOTAD,Li-TFSI; TBP,DMF,15.92
MA,,,,1,,,,Pb,,1,,I,,,3,,,100,20,TiO2-c | TiO2-mp,nan | 520.0,Spiro-MeOTAD,Li-TFSI; TBP,DMF,17.75
MA,,,,1,,,,Pb,,1,,I,,,3,,,80,4,ZnO-c,40,Spiro-MeOTAD,Li-TFSI; TBP,DMF,11.96
MA,,,,1,,,,Pb,,1,,I,,,3,,,80,4,ZnO-c | 3-aminopropanioc acid-SAM,40.0 | nan,Spiro-MeOTAD,Li-TFSI; TBP,DMF,15.67
MA,,,,1,,,,Pb,,1,,I,,,3,,,100,60,TiO2-c | TiO2-mp,30.0 | 200.0,Spiro-MeOTAD,Li-TFSI; TBP,DMSO,16.98
MA,,,,1,,,,Pb,,1,,I,,,3,,,95,10,TiO2-c | TiO2-mp,nan | 140.0,Spiro-MeOTAD,Li-TFSI; TBP,DMF; GBL,13
MA,,,,1,,,,Pb,,1,,I,,,3,,,95,10,TiO2-c | TiO2-mp,nan | 140.0,Spiro-MeOTAD,Li-TFSI; TBP,DMF; GBL,14
MA,,,,1,,,,Pb,,1,,I,,,3,,,95,10,TiO2-c | TiO2-mp,nan | 140.0,Spiro-MeOTAD,Li-TFSI; TBP,DMF; GBL,15.2
MA,,,,1,,,,Pb,,1,,I,,,3,,,95,10,TiO2-c | TiO2-mp,nan | 140.0,Spiro-MeOTAD,Li-TFSI; TBP,DMF; GBL,16.8
MA,,,,1,,,,Pb,,1,,I,,,3,,,95,10,TiO2-c | TiO2-mp,nan | 140.0,Spiro-MeOTAD,Li-TFSI; TBP,DMF; GBL,15.4
MA,,,,1,,,,Pb,,1,,I,,,3,,,95,10,TiO2-c | TiO2-mp,nan | 140.0,Spiro-MeOTAD,Li-TFSI; TBP,DMF; GBL,13
MA,,,,1,,,,Pb,,1,,I,,,3,,,95,10,TiO2-c | TiO2-mp,nan | 140.0,Spiro-MeOTAD,Li-TFSI; TBP,DMF; GBL,16.8
MA,,,,1,,,,Pb,,1,,I,,,3,,,100,10,SnO2-c,40,Spiro-MeOTAD,Li-TFSI; TBP,none,14.08
MA,,,,1,,,,Pb,,1,,I,,,3,,,100,10,SnO2-c,40,Spiro-MeOTAD,Li-TFSI; TBP,none,9.9
MA,,,,1,,,,Pb,,1,,I,,,3,,,100,30,TiO2-c | TiO2-mp,nan | 150.0,Spiro-MeOTAD,Li-TFSI; TBP,DMF; DMSO,19.3
MA,,,,1,,,,Pb,,1,,I,,,3,,,100,30,TiO2-c | TiO2-mp,nan | 150.0,Spiro-MeOTAD,Li-TFSI; TBP,DMF; DMSO,18.75
MA,,,,1,,,,Pb,,1,,I,,,3,,,100,30,TiO2-c | TiO2-mp,nan | 150.0,Spiro-MeOTAD,Li-TFSI; TBP,DMF; DMSO,19.2
MA,,,,1,,,,Pb,,1,,I,,,3,,,100,30,TiO2-c | TiO2-mp,nan | 150.0,Spiro-MeOTAD,Li-TFSI; TBP,DMF; DMSO,18.76
MA,,,,1,,,,Pb,,1,,I,,,3,,,100,30,TiO2-c | TiO2-mp,nan | 150.0,Spiro-MeOTAD,Li-TFSI; TBP,DMF; DMSO,17.88
MA,,,,1,,,,Pb,,1,,I,,,3,,,100,10,TiO2-c,40,Spiro-MeOTAD,Li-TFSI; TBP,DMF,11.25
MA,,,,1,,,,Pb,,1,,I,,,3,,,100,10,TiO2-c,40,Spiro-MeOTAD,Li-TFSI; TBP,DMF,13.13
MA,,,,1,,,,Pb,,1,,I,,,3,,,100,10,TiO2-c,40,Spiro-MeOTAD,Li-TFSI; TBP,DMF,13.2
MA,,,,1,,,,Pb,,1,,I,,,3,,,100,10,TiO2-c,40,Spiro-MeOTAD,Li-TFSI; TBP,DMF,14.74
MA,,,,1,,,,Pb,,1,,I,,,3,,,100,10,TiO2-c,40,Spiro-MeOTAD,Li-TFSI; TBP,DMF; DMSO,14.85
MA,,,,1,,,,Pb,,1,,I,,,3,,,100,10,TiO2-c,40,Spiro-MeOTAD,Li-TFSI; TBP,DMF; DMSO,16.08
MA,,,,1,,,,Pb,,1,,I,,,3,,,100,10,TiO2-c,40,Spiro-MeOTAD,Li-TFSI; TBP,DMF; DMSO,16.57
MA,,,,1,,,,Pb,,1,,I,,,3,,,100,10,TiO2-c,40,Spiro-MeOTAD,Li-TFSI; TBP,DMF; DMSO,17.3
MA,,,,1,,,,Pb,,1,,I,,,3,,,100,2,ZnO-c,50,Spiro-MeOTAD,Li-TFSI; TBP,DMF,16.67
MA,,,,1,,,,Pb,,1,,I,,,3,,,100,2,ZnO-c,50,CzPAFâ€�SBF,Li-TFSI; TBP,DMF,17.21
MA,,,,1,,,,Pb,,1,,I,,,3,,,100,2,ZnO-c,50,CzPAFâ€�SBFN,Li-TFSI; TBP,DMF,16.04
MA,,,,1,,,,Pb,,1,,I,,,3,,,100,120,TiO2-c | SiO2-np | TiO2-c | SiO2-np | TiO2-c | SiO2-np | TiO2-c,27.0 | 60.0 | 27.0 | 60.0 | 27.0 | 60.0 | 27.0,Spiro-MeOTAD,Li-TFSI; TBP,DMF,6.09
MA,,,,1,,,,Pb,,1,,I,,,3,,,100,120,TiO2-c | SiO2-np | TiO2-c | SiO2-np | TiO2-c | SiO2-np | TiO2-c,27.0 | 70.0 | 27.0 | 70.0 | 27.0 | 70.0 | 27.0,Spiro-MeOTAD,Li-TFSI; TBP,DMF,5.19
MA,,,,1,,,,Pb,,1,,I,,,3,,,100,120,TiO2-c | SiO2-np | TiO2-c,27.0 | 80.0 | 27.0,Spiro-MeOTAD,Li-TFSI; TBP,DMF,9.22
MA,,,,1,,,,Pb,,1,,I,,,3,,,100,120,TiO2-c | SiO2-np | TiO2-c | SiO2-np | TiO2-c,27.0 | 80.0 | 27.0 | 80.0 | 27.0,Spiro-MeOTAD,Li-TFSI; TBP,DMF,6.82
MA,,,,1,,,,Pb,,1,,I,,,3,,,100,120,TiO2-c | SiO2-np | TiO2-c | SiO2-np | TiO2-c | SiO2-np | TiO2-c,27.0 | 80.0 | 27.0 | 80.0 | 27.0 | 80.0 | 27.0,Spiro-MeOTAD,Li-TFSI; TBP,DMF,4.64
MA,,,,1,,,,Pb,,1,,I,,,3,,,100,120,TiO2-c,27,Spiro-MeOTAD,Li-TFSI; TBP,DMF,10.56
MA,,,,1,,,,Pb,,1,,I,,,3,,,100,120,TiO2-c | SiO2-np,27.0 | 275.0,Spiro-MeOTAD,Li-TFSI; TBP,DMF,5.04
MA,,,,1,,,,Pb,,1,,I,,,3,,,100,10,TiO2-c | TiO2-mp,nan | 200.0,P3HT,Li-TFSI; TBP,DMSO,13.8
MA,,,,1,,,,Pb,,1,,I,,,3,,,100,10,TiO2-c | TiO2-mp,nan | 200.0,PTAA,Li-TFSI; TBP,DMSO,17.1
MA,,,,1,,,,Pb,,1,,I,,,3,,,100,10,TiO2-c | TiO2-mp,nan | 200.0,TQ1d,Li-TFSI; TBP,DMSO,9.39
MA,,,,1,,,,Pb,,1,,I,,,3,,,100,10,TiO2-c | TiO2-mp,nan | 200.0,PPV,Li-TFSI; TBP,DMSO,9.81
MA,,,,1,,,,Pb,,1,,I,,,3,,,100,10,TiO2-c | TiO2-mp,nan | 200.0,FT37,Li-TFSI; TBP,DMSO,13.4
MA,,,,1,,,,Pb,,1,,I,,,3,,,100,10,TiO2-c | TiO2-mp,nan | 200.0,FT55,Li-TFSI; TBP,DMSO,7.65
MA,,,,1,,,,Pb,,1,,I,,,3,,,100,10,TiO2-c | TiO2-mp,nan | 200.0,F8T2e,Li-TFSI; TBP,DMSO,2.92
MA,,,,1,,,,Pb,,1,,I,,,3,,,100,10,TiO2-c | TiO2-mp,nan | 200.0,FT73,Li-TFSI; TBP,DMSO,1.5
MA,,,,1,,,,Pb,,1,,I,,,3,,,100,5,TiO2-c | C60,50.0 | 15.0,PTAA,Li-TFSI; TBP,DMF,14.7
MA,,,,1,,,,Pb,,1,,I,,,3,,,100,5,TiO2-c | C60,50.0 | 15.0,PTAA,Li-TFSI; TBP,DMF,12.1
MA,,,,1,,,,Pb,,1,,I,,,3,,,100,5,TiO2-c | C60,50.0 | 15.0,PTAA,Li-TFSI; TBP,DMF,10.4
MA,,,,1,,,,Pb,,1,,I,,,3,,,100,5,TiO2-c | C60,50.0 | 15.0,PTAA,Li-TFSI; TBP,DMF,5.5
MA,,,,1,,,,Pb,,1,,I,,,3,,,100,45,PCBM-60 | Bphen,100.0 | 10.0,PolyTPD,F4-TCNQ,acetonitrile; Methylamine,16.5
MA,,,,1,,,,Pb,,1,,I,,,3,,,100,45,PCBM-60 | Bphen,100.0 | 10.0,PolyTPD,F4-TCNQ,acetonitrile; Methylamine,15.7
MA,,,,1,,,,Pb,,1,,I,,,3,,,100,45,PCBM-60 | Bphen,100.0 | 10.0,PolyTPD,F4-TCNQ,acetonitrile; Methylamine,9.21
MA,,,,1,,,,Pb,,1,,I,,,3,,,100,45,PCBM-60 | Bphen,100.0 | 10.0,PolyTPD,F4-TCNQ,acetonitrile; Methylamine,10.11
MA,,,,1,,,,Pb,,1,,I,,,3,,,100,45,PCBM-60 | Bphen,100.0 | 10.0,PolyTPD,F4-TCNQ,acetonitrile; Methylamine,15.62
MA,,,,1,,,,Pb,,1,,I,,,3,,,100,45,PCBM-60 | Bphen,100.0 | 10.0,PolyTPD,F4-TCNQ,acetonitrile; Methylamine,15.55
MA,,,,1,,,,Pb,,1,,I,,,3,,,100,45,PCBM-60 | Bphen,100.0 | 10.0,PolyTPD,F4-TCNQ,acetonitrile; Methylamine,12.8
MA,,,,1,,,,Pb,,1,,I,,,3,,,100,45,PCBM-60 | Bphen,100.0 | 10.0,PolyTPD,F4-TCNQ,acetonitrile; Methylamine,10.4
MA,,,,1,,,,Pb,,1,,I,,,3,,,100,45,PCBM-60 | Bphen,100.0 | 10.0,PolyTPD,F4-TCNQ,acetonitrile; Methylamine,14.7
MA,,,,1,,,,Pb,,1,,I,,,3,,,100,45,PCBM-60 | Bphen,100.0 | 10.0,PolyTPD,F4-TCNQ,acetonitrile; Methylamine,14.7
MA,,,,1,,,,Pb,,1,,I,,,3,,,100,45,PCBM-60 | Bphen,100.0 | 10.0,PolyTPD,F4-TCNQ,acetonitrile; Methylamine,12.8
MA,,,,1,,,,Pb,,1,,I,,,3,,,70.0 >> 95.0,5.0 >> 15.0,TiO2-c | TiO2-mp,60.0 | 200.0,Spiro-MeOTAD,Li-TFSI; TBP,DMF >> IPA,10.89
MA,,,,1,,,,Pb,,1,,Br, I,,0.1,2.9,,70.0 >> 95.0 >> 95.0,5.0 >> 15.0 >> 15.0,TiO2-c | TiO2-mp,60.0 | 200.0,Spiro-MeOTAD,Li-TFSI; TBP,DMF >> IPA >> IPA,12.19
MA,,,,1,,,,Pb,,1,,Br, I,,0.3,2.7,,70.0 >> 95.0 >> 95.0,5.0 >> 15.0 >> 15.0,TiO2-c | TiO2-mp,60.0 | 200.0,Spiro-MeOTAD,Li-TFSI; TBP,DMF >> IPA >> IPA,13.29
MA,,,,1,,,,Pb,,1,,Br, I,,0.5,2.5,,70.0 >> 95.0 >> 95.0,5.0 >> 15.0 >> 15.0,TiO2-c | TiO2-mp,60.0 | 200.0,Spiro-MeOTAD,Li-TFSI; TBP,DMF >> IPA >> IPA,13.1
MA,,,,1,,,,Pb,,1,,I,,,3,,,100,3,TiO2-c | TiO2-mp,30.0 | 250.0,Spiro-MeOTAD,FK209; Li-TFSI; TBP,DMF; DMSO,12.9
MA,,,,1,,,,Pb,,1,,I,,,3,,,100,3,TiO2-c | TiO2-mp,30.0 | 250.0,Spiro-MeOTAD,FK209; Li-TFSI; TBP,DMF; DMSO,16.48
MA,,,,1,,,,Pb,,1,,I,,,3,,,100,3,TiO2-c | TiO2-mp,30.0 | 250.0,Spiro-MeOTAD,FK209; Li-TFSI; TBP,DMF; DMSO,17.63
MA,,,,1,,,,Pb,,1,,I,,,3,,,100,3,TiO2-c | TiO2-mp,30.0 | 250.0,Spiro-MeOTAD,FK209; Li-TFSI; TBP,DMF; DMSO,15.65
MA,,,,1,,,,Pb,,1,,I,,,3,,,100,3,TiO2-c | TiO2-mp,30.0 | 250.0,Spiro-MeOTAD,FK209; Li-TFSI; TBP,DMF; DMSO,13.31
MA,,,,1,,,,Pb,,1,,I,,,3,,,100,3,TiO2-c | TiO2-mp,30.0 | 250.0,Spiro-MeOTAD,FK209; Li-TFSI; TBP,DMF; DMSO,17.94
MA,,,,1,,,,Pb,,1,,I,,,3,,,100,5,TiO2-c,60,Spiro-MeOTAD,Li-TFSI; TBP,DMF,12.6
MA,,,,1,,,,Pb,,1,,I,,,3,,,100,10,TiO2-c,30,Spiro-MeOTAD,Li-TFSI; TBP,DMF,10.09
MA,,,,1,,,,Pb,,1,,I,,,3,,,100,10,TiO2-c,30,Spiro-MeOTAD,Li-TFSI; TBP,DMF,10.99
MA,,,,1,,,,Pb,,1,,I,,,3,,,100,10,TiO2-c,30,Spiro-MeOTAD,Li-TFSI; TBP,DMF,10.81
MA,,,,1,,,,Pb,,1,,I,,,3,,,100,10,TiO2-c,30,Spiro-MeOTAD,Li-TFSI; TBP,DMF,10.29
MA,,,,1,,,,Pb,,1,,I,,,3,,,65; 100,1.0; 5.0,TiO2-c,1,Spiro-MeOTAD,Li-TFSI; TBP,DMF; DMSO,8.56
MA,,,,1,,,,Pb,,1,,I,,,3,,,65; 100,1.0; 5.0,TiO2-c,60,Spiro-MeOTAD,Li-TFSI; TBP,DMF; DMSO,3.53
MA,,,,1,,,,Pb,,1,,I,,,3,,,65; 100,1.0; 5.0,TiO2-c,350,Spiro-MeOTAD,Li-TFSI; TBP,DMF; DMSO,1.63
MA,,,,1,,,,Pb,,1,,I,,,3,,,65; 100,1.0; 5.0,TiO2-c,2000,Spiro-MeOTAD,Li-TFSI; TBP,DMF; DMSO,0.54
MA,,,,1,,,,Pb,,1,,I,,,3,,,65; 100,1.0; 5.0,TiO2-c,2000,Spiro-MeOTAD,Li-TFSI; TBP,DMF; DMSO,8.56
MA,,,,1,,,,Pb,,1,,I,,,3,,,65; 100,1.0; 5.0,TiO2-c,2000,Spiro-MeOTAD,Li-TFSI; TBP,DMF; DMSO,11.9
MA,,,,1,,,,Pb,,1,,I,,,3,,,65; 100,1.0; 5.0,TiO2-c,2000,Spiro-MeOTAD,Li-TFSI; TBP,DMF; DMSO,13
MA,,,,1,,,,Pb,,1,,I,,,3,,,65; 100,1.0; 5.0,TiO2-c,2000,Spiro-MeOTAD,Li-TFSI; TBP,DMF; DMSO,14.7
MA,,,,1,,,,Pb,,1,,I,,,3,,,65; 100,1.0; 5.0,TiO2-c,2000,Spiro-MeOTAD,Li-TFSI; TBP,DMF; DMSO,14
MA,,,,1,,,,Pb,,1,,I,,,3,,,100.0 >> 100.0,3.0 >> 10.0,ZnO-c,40,Spiro-MeOTAD,Li-TFSI; TBP,DMF; DMSO >> IPA,15.41
MA,,,,1,,,,Pb,,1,,I,,,3,,,100.0 >> 100.0,3.0 >> 10.0,ZnO-c | T2CA,40,Spiro-MeOTAD,Li-TFSI; TBP,DMF; DMSO >> IPA,17.07
MA,,,,1,,,,Pb,,1,,I,,,3,,,100.0 >> 100.0,3.0 >> 10.0,ZnO-c | JTCA,40,Spiro-MeOTAD,Li-TFSI; TBP,DMF; DMSO >> IPA,18.82
MA,,,,1,,,,Pb,,1,,I,,,3,,,70.0 >> 70.0,30.0 >> 30.0,TiO2-c | TiO2-mp | GABAHI,20.0 | 150.0 | 1.0,Spiro-MeOTAD,Li-TFSI; TBP,DMF >> IPA,12
MA,,,,1,,,,Pb,,1,,I,,,3,,,90,Unknown,TiO2-c | Al2O3-mp,nan | 320.0,Spiro-MeOTAD,Li-TFSI; TBP,DMF,0.15
MA,,,,1,,,,Pb,,1,,I,,,3,,,100,Unknown,TiO2-c | Al2O3-mp,nan | 320.0,Spiro-MeOTAD,Li-TFSI; TBP,DMF,0.01
MA,,,,1,,,,Pb,,1,,I,,,3,,,110,Unknown,TiO2-c | Al2O3-mp,nan | 320.0,Spiro-MeOTAD,Li-TFSI; TBP,DMF,1.57
MA,,,,1,,,,Pb,,1,,I,,,3,,,120,Unknown,TiO2-c | Al2O3-mp,nan | 320.0,Spiro-MeOTAD,Li-TFSI; TBP,DMF,0.01
MA,,,,1,,,,Pb,,1,,I,,,3,,,130,Unknown,TiO2-c | Al2O3-mp,nan | 320.0,Spiro-MeOTAD,Li-TFSI; TBP,DMF,4.69
MA,,,,1,,,,Pb,,1,,I,,,3,,,130,Unknown,TiO2-c | Al2O3-mp,nan | 320.0,Spiro-MeOTAD,Li-TFSI; TBP,DMF,10.89
MA,,,,1,,,,Pb,,1,,I,,,3,,,130,Unknown,TiO2-c | Al2O3-mp,nan | 320.0,Spiro-MeOTAD,Li-TFSI; TBP,DMF,0.23
MA,,,,1,,,,Pb,,1,,I,,,3,,,130,Unknown,TiO2-c | Al2O3-mp,nan | 320.0,Spiro-MeOTAD,Li-TFSI; TBP,DMF,0
MA,,,,1,,,,Pb,,1,,I,,,3,,,95,90,TiO2-c,40,Spiro-MeOTAD | MoO3,Li-TFSI; TBP,DMF,14
MA,,,,1,,,,Pb,,1,,I,,,3,,,100,10,C60 | BCP,40.0 | 8.0,PTAA,TAPC,DMF; DMSO,19.53
MA,,,,1,,,,Pb,,1,,I,,,3,,,150,20,TiO2-c | TiO2-mp,nan | 150.0,Spiro-MeOTAD,Li-TFSI; TBP,DMF; DMSO,13.04
MA,,,,1,,,,Pb,,1,,I,,,3,,,150,20,TiO2-c | TiO2-mp,nan | 150.0,Spiro-MeOTAD,Li-TFSI; TBP,DMF; DMSO,15.5
MA,,,,1,,,,Pb,,1,,I,,,3,,,150,20,TiO2-c | TiO2-mp,nan | 150.0,Spiro-MeOTAD,Li-TFSI; TBP,DMSO,12.89
MA,,,,1,,,,Pb,,1,,I,,,3,,,100.0 >> 100.0,30.0 >> 30.0,TiO2-c | TiO2-mp,80.0 | 250.0,TIPS-pentacene,Li-TFSI; TBP,DMF >> IPA,8.2
MA,,,,1,,,,Pb,,1,,I,,,3,,,100.0 >> 100.0,30.0 >> 30.0,TiO2-c | TiO2-mp,80.0 | 250.0,Spiro-MeOTAD,Li-TFSI; TBP,DMF >> IPA,9.77
MA,,,,1,,,,Pb,,1,,I,,,3,,,100,10,C60,30,Spiro-MeOTAD,Li-TFSI; TBP,DMF; DMSO,16.7
MA,,,,1,,,,Pb,,1,,I,,,3,,,100,10,C70,30,Spiro-MeOTAD,Li-TFSI; TBP,DMF; DMSO,12.3
MA,,,,1,,,,Pb,,1,,I,,,3,,,100,10,C60,30,Spiro-MeOTAD,Li-TFSI; TBP,DMF; DMSO,14.8
MA,,,,1,,,,Pb,,1,,I,,,3,,,100,10,C70,30,Spiro-MeOTAD,Li-TFSI; TBP,DMF; DMSO,11.7
MA,,,,1,,,,Pb,,1,,I,,,3,,,100,10,C60; C70,30,Spiro-MeOTAD,Li-TFSI; TBP,DMF; DMSO,16.7
MA,,,,1,,,,Pb,,1,,I,,,3,,,100,10,C60; C70,30,Spiro-MeOTAD,Li-TFSI; TBP,DMF; DMSO,11.8
MA,,,,1,,,,Pb,,1,,I,,,3,,,100,10,C60; C70,30,Spiro-MeOTAD,Li-TFSI; TBP,DMF; DMSO,11.1
MA,,,,1,,,,Pb,,1,,I,,,3,,,100,10,C60; C70,30,Spiro-MeOTAD,Li-TFSI; TBP,DMF; DMSO,16.9
MA,,,,1,,,,Pb,,1,,I,,,3,,,100,10,C60; C70,30,Spiro-MeOTAD,Li-TFSI; TBP,DMF; DMSO,15.7
MA,,,,1,,,,Pb,,1,,I,,,3,,,100,10,C60; C70,30,Spiro-MeOTAD,Li-TFSI; TBP,DMF; DMSO,18
MA,,,,1,,,,Pb,,1,,I,,,3,,,100,5,C60 | BCP,50.0 | 5.0,Spiro-MeOTAD,Li-TFSI; TBP,DMSO; GBL,8.17
MA,,,,1,,,,Pb,,1,,I,,,3,,,100,10,TiO2-c,26,Spiro-MeOTAD,FK209; Li-TFSI; TBP,DMF; DMSO,20.65
MA,,,,1,,,,Pb,,1,,I,,,3,,,100,10,TiO2-c,26,Spiro-MeOTAD,FK209; Li-TFSI; TBP,DMF; DMSO,18.08
MA,,,,1,,,,Pb,,1,,I,,,3,,,100,30,TiO2-nw | CuInS2-QDs,nan | 4.0,Spiro-MeOTAD,FK209; Li-TFSI; TBP,DMF,10.8
MA,,,,1,,,,Pb,,1,,I,,,3,,,100,30,TiO2-nw | CuInS2-QDs,nan | 8.0,Spiro-MeOTAD,FK209; Li-TFSI; TBP,DMF,11.7
MA,,,,1,,,,Pb,,1,,I,,,3,,,100,30,TiO2-nw | CuInS2-QDs,nan | 12.0,Spiro-MeOTAD,FK209; Li-TFSI; TBP,DMF,9.8
MA,,,,1,,,,Pb,,1,,I,,,3,,,100,60,TiO2-c,50,Spiro-MeOTAD,FK209; Li-TFSI; TBP,DMSO,13.8
MA,,,,1,,,,Pb,,1,,I,,,3,,,100,60,TiO2-c,60,Spiro-MeOTAD,FK209; Li-TFSI; TBP,DMSO,8.8
MA,,,,1,,,,Pb,,1,,I,,,3,,,100,60,TiO2-c,90,Spiro-MeOTAD,FK209; Li-TFSI; TBP,DMSO,4.2
MA,,,,1,,,,Pb,,1,,I,,,3,,,100 >> 150,15.0 >> 5.0,TiO2-c | TiO2-mp,50.0 | nan,Spiro-MeOTAD,Li-TFSI; TBP,DMF >> IPA,7.1
MA,,,,1,,,,Pb,,1,,I,,,3,,,100 >> 150,15.0 >> 5.0,TiO2-c | TiO2-mp,50.0 | nan,Spiro-MeOTAD,Li-TFSI; TBP,DMF >> IPA,13.8
MA,,,,3,,,,Bi,,2,,I,,,9,,,100 >> 100,30.0 >> 30.0,TiO2-c | TiO2-nw,nan | 473.0,Spiro-MeOTAD,Li-TFSI; TBP,DMF >> IPA,0.08
MA,,,,3,,,,Bi,,2,,I,,,9,,,100 >> 100,30.0 >> 30.0,TiO2-c | TiO2-nw,nan | 564.0,Spiro-MeOTAD,Li-TFSI; TBP,DMF >> IPA,0.14
MA,,,,3,,,,Bi,,2,,I,,,9,,,100 >> 100,30.0 >> 30.0,TiO2-c | TiO2-nw,nan | 618.0,Spiro-MeOTAD,Li-TFSI; TBP,DMF >> IPA,0.11
MA,,,,3,,,,Bi,,2,,I,,,9,,,100 >> 100,30.0 >> 30.0,TiO2-c | TiO2-nw,nan | 1073.0,Spiro-MeOTAD,Li-TFSI; TBP,DMF >> IPA,0.1
MA,,,,1,,,,Pb,,1,,I,,,3,,,70 >> 100.0,1.0 >> 40.0,TiO2-c | TiO2-nw,nan | 500.0,Spiro-MeOTAD,Li-TFSI; TBP,DMF >> IPA,6
MA,,,,1,,,,Pb,,1,,I,,,3,,,70 >> 100.0,1.0 >> 40.0,TiO2-c | TiO2-nw,nan | 500.0,Spiro-MeOTAD,Li-TFSI; TBP,DMF >> IPA,10.3
MA,,,,1,,,,Pb,,1,,I,,,3,,,70 >> 100.0,1.0 >> 40.0,TiO2-c | TiO2-nw,nan | 500.0,Spiro-MeOTAD,Li-TFSI; TBP,DMF >> IPA,8.5
MA,,,,1,,,,Pb,,1,,I,,,3,,,70 >> 100.0,1.0 >> 40.0,TiO2-c | TiO2-nw,nan | 500.0,Spiro-MeOTAD,Li-TFSI; TBP,DMF >> IPA,1.7
MA,,,,1,,,,Pb,,1,,I,,,3,,,100,10,TiO2-c | TiO2-nw,nan | 100.0,Spiro-MeOTAD,Li-TFSI; TBP,DMF; DMSO,15.05
MA,,,,1,,,,Pb,,1,,I,,,3,,,100,10,TiO2-c | TiO2-nw,nan | 100.0,Spiro-MeOTAD,Li-TFSI; TBP,DMF; DMSO,14.41
MA,,,,1,,,,Pb,,1,,I,,,3,,,100,10,TiO2-c | TiO2-nw,nan | 250.0,Spiro-MeOTAD,Li-TFSI; TBP,DMF; DMSO,16.8
MA,,,,1,,,,Pb,,1,,I,,,3,,,100,10,TiO2-c | TiO2-nw,nan | 250.0,Spiro-MeOTAD,Li-TFSI; TBP,DMF; DMSO,16.8
MA,,,,1,,,,Pb,,1,,I,,,3,,,100,10,TiO2-c | TiO2-nw,nan | 250.0,Spiro-MeOTAD,Li-TFSI; TBP,DMF; DMSO,16.01
MA,,,,1,,,,Pb,,1,,I,,,3,,,100,10,TiO2-c | TiO2-nw,nan | 350.0,Spiro-MeOTAD,Li-TFSI; TBP,DMF; DMSO,16.48
MA,,,,1,,,,Pb,,1,,I,,,3,,,100,10,TiO2-c | TiO2-nw,nan | 350.0,Spiro-MeOTAD,Li-TFSI; TBP,DMF; DMSO,15.94
MA,,,,1,,,,Pb,,1,,I,,,3,,,100,10,TiO2-c | TiO2-nw,nan | 550.0,Spiro-MeOTAD,Li-TFSI; TBP,DMF; DMSO,15.52
MA,,,,1,,,,Pb,,1,,I,,,3,,,100,10,TiO2-c | TiO2-nw,nan | 550.0,Spiro-MeOTAD,Li-TFSI; TBP,DMF; DMSO,14.92
MA,,,,1,,,,Pb,,1,,I,,,3,,,100,10,TiO2-c | TiO2-nw,nan | 250.0,Spiro-MeOTAD,Li-TFSI; TBP,DMF; DMSO,16.87
MA,,,,1,,,,Pb,,1,,I,,,3,,,100,10,TiO2-c | TiO2-nw,nan | 250.0,Spiro-MeOTAD,Li-TFSI; TBP,DMF; DMSO,15.88
MA,,,,1,,,,Pb,,1,,I,,,3,,,100,10,TiO2-c | TiO2-nw,nan | 250.0,Spiro-MeOTAD,Li-TFSI; TBP,DMF; DMSO,17.57
MA,,,,1,,,,Pb,,1,,I,,,3,,,100,10,TiO2-c | TiO2-nw,nan | 250.0,Spiro-MeOTAD,Li-TFSI; TBP,DMF; DMSO,17.57
MA,,,,1,,,,Pb,,1,,I,,,3,,,100,10,TiO2-c | TiO2-nw,nan | 250.0,Spiro-MeOTAD,Li-TFSI; TBP,DMF; DMSO,16.63
MA,,,,1,,,,Pb,,1,,I,,,3,,,100,10,TiO2-c | TiO2-nw,nan | 250.0,Spiro-MeOTAD,Li-TFSI; TBP,DMF; DMSO,15.09
MA,,,,1,,,,Pb,,1,,I,,,3,,,100,10,TiO2-c | TiO2-nw,nan | 250.0,Spiro-MeOTAD,Li-TFSI; TBP,DMF; DMSO,14.44
MA,,,,1,,,,Pb,,1,,I,,,3,,,50.0; 100.0,2.0; 10.0,TiO2-c | TiO2-mp,10.0 | nan,Spiro-MeOTAD,Li-TFSI; TBP,DMSO; GBL,10.06
MA,,,,1,,,,Pb,,1,,I,,,3,,,50.0; 100.0,2.0; 10.0,TiO2-c | TiO2-mp,20.0 | nan,Spiro-MeOTAD,Li-TFSI; TBP,DMSO; GBL,10.37
MA,,,,1,,,,Pb,,1,,I,,,3,,,50.0; 100.0,2.0; 10.0,TiO2-c | TiO2-mp,30.0 | nan,Spiro-MeOTAD,Li-TFSI; TBP,DMSO; GBL,6.16
MA,,,,1,,,,Pb,,1,,I,,,3,,,50.0; 100.0,2.0; 10.0,TiO2-c | TiO2-mp,15.0 | nan,Spiro-MeOTAD,Li-TFSI; TBP,DMSO; GBL,9.78
MA,,,,1,,,,Pb,,1,,I,,,3,,,50.0; 100.0,2.0; 10.0,TiO2-c | TiO2-mp,23.0 | nan,Spiro-MeOTAD,Li-TFSI; TBP,DMSO; GBL,14.31
MA,,,,1,,,,Pb,,1,,I,,,3,,,50.0; 100.0,2.0; 10.0,TiO2-c | TiO2-mp,23.0 | nan,Spiro-MeOTAD,Li-TFSI; TBP,DMSO; GBL,15.66
MA,,,,1,,,,Pb,,1,,I,,,3,,,50.0; 100.0,2.0; 10.0,TiO2-c | TiO2-mp,23.0 | nan,Spiro-MeOTAD,Li-TFSI; TBP,DMSO; GBL,13.82
MA,,,,1,,,,Pb,,1,,I,,,3,,,50.0; 100.0,2.0; 10.0,TiO2-c | TiO2-mp,23.0 | nan,Spiro-MeOTAD,Li-TFSI; TBP,DMSO; GBL,13.5
MA,,,,1,,,,Pb,,1,,I,,,3,,,50.0; 100.0,2.0; 10.0,TiO2-c | TiO2-mp,23.0 | nan,Spiro-MeOTAD,Li-TFSI; TBP,DMSO; GBL,12.8
MA,,,,1,,,,Pb,,1,,I,,,3,,,50.0; 100.0,2.0; 10.0,TiO2-c | TiO2-mp,23.0 | nan,Spiro-MeOTAD,Li-TFSI; TBP,DMSO; GBL,15.43
MA,,,,1,,,,Pb,,1,,I,,,3,,,50.0; 100.0,2.0; 10.0,TiO2-c | TiO2-mp,23.0 | nan,Spiro-MeOTAD,Li-TFSI; TBP,DMSO; GBL,16.66
MA,,,,1,,,,Pb,,1,,I,,,3,,,50.0; 100.0,2.0; 10.0,TiO2-c | TiO2-mp,23.0 | nan,Spiro-MeOTAD,Li-TFSI; TBP,DMSO; GBL,16.46
MA,,,,1,,,,Pb,,1,,I,,,3,,,100,10,TiO2-c | TiO2-mp,30.0 | 200.0,(BMPA-EDOT)3-TPA,Li-TFSI; TBP,DMSO; GBL,17.59
MA,,,,1,,,,Pb,,1,,I,,,3,,,100,10,TiO2-c | TiO2-mp,30.0 | 200.0,(BMPA-EDOT)3-TPA,Li-TFSI; TBP,DMSO; GBL,16.93
MA,,,,1,,,,Pb,,1,,I,,,3,,,100,10,TiO2-c | TiO2-mp,30.0 | 200.0,YC01,Li-TFSI; TBP,DMSO; GBL,17.49
MA,,,,1,,,,Pb,,1,,I,,,3,,,100,10,TiO2-c | TiO2-mp,30.0 | 200.0,YC01,Li-TFSI; TBP,DMSO; GBL,16.61
MA,,,,1,,,,Pb,,1,,I,,,3,,,100,10,TiO2-c | TiO2-mp,30.0 | 200.0,YC02,Li-TFSI; TBP,DMSO; GBL,14.46
MA,,,,1,,,,Pb,,1,,I,,,3,,,100,10,TiO2-c | TiO2-mp,30.0 | 200.0,YC02,Li-TFSI; TBP,DMSO; GBL,13.16
MA,,,,1,,,,Pb,,1,,I,,,3,,,100,10,TiO2-c | TiO2-mp,30.0 | 200.0,YC03,Li-TFSI; TBP,DMSO; GBL,0.1
MA,,,,1,,,,Pb,,1,,I,,,3,,,100,10,TiO2-c | TiO2-mp,30.0 | 200.0,YC03,Li-TFSI; TBP,DMSO; GBL,0.07
MA,,,,1,,,,Pb,,1,,I,,,3,,,100,10,TiO2-c | TiO2-mp,30.0 | 200.0,YC04,Li-TFSI; TBP,DMSO; GBL,17.69
MA,,,,1,,,,Pb,,1,,I,,,3,,,100,10,TiO2-c | TiO2-mp,30.0 | 200.0,YC04,Li-TFSI; TBP,DMSO; GBL,17.61
MA,,,,1,,,,Pb,,1,,I,,,3,,,100,10,TiO2-c | TiO2-mp,30.0 | 200.0,Spiro-MeOTAD,Li-TFSI; TBP,DMSO; GBL,17.79
MA,,,,1,,,,Pb,,1,,I,,,3,,,100,10,TiO2-c | TiO2-mp,30.0 | 200.0,Spiro-MeOTAD,Li-TFSI; TBP,DMSO; GBL,17.77
MA,,,,3,,,,Bi,,2,,I,,,9,,,100,10,TiO2-c | TiO2-mp,70.0 | nan,PIF8-TAA,Li-TFSI; TPB,DMF; DMSO,0.71
MA,,,,3,,,,Bi,,2,,I,,,9,,,100,10,TiO2-c | TiO2-mp,70.0 | nan,Spiro-MeOTAD,FK209; Li-TFSI; TBP,DMF; DMSO,0.52
MA,,,,1,,,,Pb,,1,,I,,,3,,,70,30,Graphene | TiO2-mp,60.0 | 600.0,Spiro-MeOTAD,Li-TFSI; TPB,DMSO; GBL,6.56
MA,,,,1,,,,Pb,,1,,I,,,3,,,70,30,Graphene | TiO2-mp,60.0 | 600.0,Spiro-MeOTAD,Li-TFSI; TPB,DMSO; GBL,6.91
MA,,,,1,,,,Pb,,1,,I,,,3,,,70,30,Graphene | TiO2-mp,60.0 | 600.0,Spiro-MeOTAD,Li-TFSI; TPB,DMSO; GBL,5.19
MA,,,,1,,,,Pb,,1,,I,,,3,,,70.0; 100.0,1.0; 2.0,TiO2-c | TiO2-mp,nan | 150.0,Spiro-MeOTAD,Li-TFSI; TPB,DMF; DMSO,18.5
MA,,,,1,,,,Pb,,1,,I,,,3,,,85,10,TiO2-c | TiO2-mp,20.0 | nan,Spiro-MeOTAD,Li-TFSI; TBP,DMSO; GBL,11.93
MA,,,,1,,,,Pb,,1,,I,,,3,,,85,10,TiO2-c | TiO2-mp; TiO2-nw,20.0 | nan,Spiro-MeOTAD,Li-TFSI; TBP,DMSO; GBL,13.88
MA,,,,1,,,,Pb,,1,,I,,,3,,,85,10,TiO2-c | TiO2-mp; TiO2-nw,20.0 | nan,Spiro-MeOTAD,Li-TFSI; TBP,DMSO; GBL,15.15
MA,,,,1,,,,Pb,,1,,I,,,3,,,85,10,TiO2-c | TiO2-mp; TiO2-nw,20.0 | nan,Spiro-MeOTAD,Li-TFSI; TBP,DMSO; GBL,8.08
MA,,,,1,,,,Pb,,1,,I,,,3,,,85,10,TiO2-c | TiO2-mp; TiO2-nw,20.0 | nan,Spiro-MeOTAD,Li-TFSI; TBP,DMSO; GBL,5.56
MA,,,,1,,,,Pb,,1,,I,,,3,,,75 >> 75; 70,30.0 >> 30.0; 30.0,TiO2-c | TiO2-mp,nan | 300.0,Spiro-MeOTAD,BuPyIm-TFSI,DMF >> IPA,7.91
MA,,,,1,,,,Pb,,1,,I,,,3,,,75 >> 75; 70,30.0 >> 30.0; 30.0,TiO2-c | TiO2-mp,nan | 300.0,Spiro-MeOTAD,Li-TFSI; TBP,DMF >> IPA,8.16
MA,,,,2,,,,Pb,,1,,I,,,4,,,300.0 >> 150.0,30.0 >> 20.0,TiO2-c,30,Spiro-MeOTAD,Li-TFSI; TBP,DMSO; GBL >> none,16.12
MA,,,,2,,,,Pb,,1,,I,,,4,,,300.0 >> 150.0,30.0 >> 20.0,TiO2-c,30,Spiro-MeOTAD,Li-TFSI; TBP,DMSO; GBL >> none,14.18
MA,,,,2,,,,Pb,,1,,I,,,4,,,300.0 >> 150.0,30.0 >> 20.0,TiO2-c,30,Spiro-MeOTAD,Li-TFSI; TBP,DMSO; GBL >> none,16.6
MA,,,,1,,,,Pb,,1,,I,,,3,,,70.0 >> 70.0,10.0 >> 30.0,ZnO-c | ZnO-nw,nan | 800.0,Spiro-MeOTAD,Li-TFSI; TBP,DMF >> IPA,4.65
MA,,,,1,,,,Pb,,1,,I,,,3,,,70.0 >> 70.0,10.0 >> 30.0,ZnO-c | ZnO-nw,nan | 800.0,Spiro-MeOTAD,Li-TFSI; TBP,DMF >> IPA,9.56
MA,,,,1,,,,Pb,,1,,I,,,3,,,70.0 >> 70.0,10.0 >> 30.0,ZnO-c | ZnO-nw,nan | 800.0,Spiro-MeOTAD,Li-TFSI; TBP,DMF >> IPA,6.71
MA,,,,1,,,,Pb,,1,,I,,,3,,,60; 100,2.0; 10.0,SnO2-c | PCBM-60,40,Spiro-MeOTAD,Li-TFSI; TBP,DMF; DMSO,17.4
MA,,,,1,,,,Pb,,1,,I,,,3,,,60; 100,2.0; 10.0,SnO2-c | PCBM-60,40,Spiro-MeOTAD,Li-TFSI; TBP,DMF; DMSO,17.45
MA,,,,1,,,,Pb,,1,,I,,,3,,,60; 100,2.0; 10.0,SnO2-c | PCBM-60,40,Spiro-MeOTAD,Li-TFSI; TBP,DMF; DMSO,17.62
MA,,,,1,,,,Pb,,1,,I,,,3,,,100,10,TiO2-c | TiO2-mp,60.0 | 80.0,Spiro-MeOTAD,FK209; Li-TFSI; TBP,DMSO; GBL,12.6
MA,,,,1,,,,Pb,,1,,I,,,3,,,100,10,TiO2-c | TiO2-mp,60.0 | 80.0,Spiro-MeOTAD,FK209; Li-TFSI; TBP,DMSO; GBL,14.6
MA,,,,1,,,,Pb,,1,,I,,,3,,,100,10,TiO2-c | TiO2-mp,60.0 | 80.0,Spiro-MeOTAD,FK209; Li-TFSI; TBP,DMSO; GBL,15.3
MA,,,,1,,,,Pb,,1,,I,,,3,,,100,10,TiO2-c | TiO2-mp,60.0 | 80.0,Spiro-MeOTAD,FK209; Li-TFSI; TBP,DMSO; GBL,15.7
MA,,,,1,,,,Pb,,1,,I,,,3,,,100,10,TiO2-c | TiO2-mp,60.0 | 80.0,Spiro-MeOTAD,FK209; Li-TFSI; TBP,DMSO; GBL,15.24
MA,,,,1,,,,Pb,,1,,I,,,3,,,100,10,TiO2-c | TiO2-mp,60.0 | 80.0,Spiro-MeOTAD,FK209; Li-TFSI; TBP,DMSO; GBL,15.12
MA,,,,1,,,,Pb,,1,,I,,,3,,,100,30,Graphene,300,Spiro-MeOTAD,Li-TFSI; TBP,GBL,2.89
MA,,,,1,,,,Pb,,1,,I,,,3,,,100,30,Graphene | ZnO-QDs,300.0 | 500.0,Spiro-MeOTAD,Li-TFSI; TBP,GBL,5.28
MA,,,,1,,,,Pb,,1,,I,,,3,,,100,30,Graphene | ZnO-QDs,300.0 | 500.0,Spiro-MeOTAD,Li-TFSI; TBP,GBL,9.73
MA,,,,1,,,,Pb,,1,,I,,,3,,,100,10,TiO2-c,20,PTAA,Li-TFSI; TBP,DMSO,6.23
MA,,,,1,,,,Pb,,1,,I,,,3,,,100,10,TiO2-c | TiO2-mp,20.0 | nan,PTAA,Li-TFSI; TBP,DMSO,15.27
MA,,,,1,,,,Pb,,1,,I,,,3,,,100,10,TiO2-c | Al2O3-c,20,PTAA,Li-TFSI; TBP,DMSO,1.64
MA,,,,1,,,,Pb,,1,,I,,,3,,,100,10,TiO2-c | Al2O3-c | TiO2-mp,20,PTAA,Li-TFSI; TBP,DMSO,17.05
MA,,,,1,,,,Pb,,1,,I,,,3,,,100.0 >> 165.0,5.0 >> 780.0,TiO2-c | TiO2-mp,50.0 | 100.0,Spiro-MeOTAD,Li-TFSI; TBP,DMF >> none,12.8
MA,,,,1,,,,Pb,,1,,I,,,3,,,100.0 >> 165.0,5.0 >> 780.0,TiO2-c | TiO2-mp,50.0 | 100.0,Spiro-MeOTAD,Li-TFSI; TBP,DMF >> none,10.51
MA,,,,1,,,,Pb,,1,,I,,,3,,,100.0 >> 165.0,5.0 >> 780.0,TiO2-c | TiO2-mp,50.0 | 100.0,Spiro-MeOTAD,Li-TFSI; TBP,DMF >> none,13.1
MA,,,,1,,,,Pb,,1,,I,,,3,,,100.0 >> 165.0,5.0 >> 780.0,TiO2-c | TiO2-mp,50.0 | 100.0,Spiro-MeOTAD,Li-TFSI; TBP,DMF >> none,13.33
MA,,,,1,,,,Pb,,1,,I,,,3,,,100.0 >> 165.0,5.0 >> 780.0,TiO2-c | TiO2-mp,50.0 | 100.0,Spiro-MeOTAD,Li-TFSI; TBP,DMF >> none,13.42
MA,,,,1,,,,Pb,,1,,I,,,3,,,100.0 >> 165.0,5.0 >> 780.0,TiO2-c | TiO2-mp,50.0 | 100.0,Spiro-MeOTAD,Li-TFSI; TBP,DMF >> none,12.84
MA,,,,1,,,,Pb,,1,,I,,,3,,,100.0 >> 165.0,5.0 >> 780.0,TiO2-c | TiO2-mp,50.0 | 100.0,Spiro-MeOTAD,Li-TFSI; TBP,DMF >> none,13.1
MA,,,,1,,,,Pb,,1,,I,,,3,,,60.0 >> 100.0,5.0 >> 45.0,TiO2-c,40,PO-Spiro,Li-TFSI; TBP,DMF; DMSO >> IPA,15.14
MA,,,,1,,,,Pb,,1,,I,,,3,,,60.0 >> 100.0,5.0 >> 45.0,TiO2-c,40,PO-Spiro,Li-TFSI; TBP,DMF; DMSO >> IPA,14.94
