Repository: Zhang-NJ-Lab/HuangYiRuPerovskiteNature-Boston-Lsy

# HuangYiRuPerovskiteNature-Boston-Lsy
主要是hyr的清洗数据，fillna

File: data15-00.csv (part 17 of 20)
a1,a2,a3,a4,a1_coefficients,a2_coefficients,a3_coefficients,a4_coefficients,b1,b2,b1_coefficients,b2_coefficients,c1,c2,c3,c1_coefficients,c2_coefficients,c3_coefficients,Perovskite_deposition_thermal_annealing_temperature,Perovskite_deposition_thermal_annealing_time,ETL_stack_sequence,ETL_thickness,HTL_stack_sequence,HTL_additives_compounds,Perovskite_deposition_solvents,JV_default_PCE
MA,,,,1,,,,Pb,,1,,I,,,3,,,60.0 >> 100.0,5.0 >> 45.0,TiO2-c,40,PO-Spiro,Li-TFSI; TBP,DMF; DMSO >> IPA,16.39
MA,,,,1,,,,Pb,,1,,I,,,3,,,60.0 >> 100.0,5.0 >> 45.0,TiO2-c,40,PO-Spiro,Li-TFSI; TBP,DMF; DMSO >> IPA,16.12
MA,,,,1,,,,Pb,,1,,I,,,3,,,60.0 >> 100.0,5.0 >> 45.0,TiO2-c,40,PO-Spiro,Li-TFSI; TBP,DMF; DMSO >> IPA,16.82
MA,,,,1,,,,Pb,,1,,I,,,3,,,60.0 >> 100.0,5.0 >> 45.0,TiO2-c,40,PO-Spiro,Li-TFSI; TBP,DMF; DMSO >> IPA,16.34
MA,,,,1,,,,Pb,,1,,I,,,3,,,60.0 >> 100.0,5.0 >> 45.0,TiO2-c,40,PO-Spiro,Li-TFSI; TBP,DMF; DMSO >> IPA,17.59
MA,,,,1,,,,Pb,,1,,I,,,3,,,60.0 >> 100.0,5.0 >> 45.0,TiO2-c,40,PO-Spiro,Li-TFSI; TBP,DMF; DMSO >> IPA,17.28
MA,,,,1,,,,Pb,,1,,I,,,3,,,60.0 >> 100.0,5.0 >> 45.0,TiO2-c,40,PO-Spiro,Li-TFSI; TBP,DMF; DMSO >> IPA,16.82
MA,,,,1,,,,Pb,,1,,I,,,3,,,60.0 >> 100.0,5.0 >> 45.0,TiO2-c,40,PO-Spiro,Li-TFSI; TBP,DMF; DMSO >> IPA,16.34
MA,,,,1,,,,Pb,,1,,I,,,3,,,100,60,TiO2-c | TiO2-mp,30.0 | 200.0,Spiro-MeOTAD,Li-TFSI; TBP,DMF; DMSO,16.61
MA,,,,1,,,,Pb,,1,,I,,,3,,,100,60,TiO2-c | TiO2-mp,30.0 | 200.0,XY1,Li-TFSI; TBP,DMF; DMSO,6.51
MA,,,,1,,,,Pb,,1,,I,,,3,,,70.0 >> 130.0,30.0 >> 150.0,TiO2-c,60,Spiro-MeOTAD,FK209; Li-TFSI; TBP,DMF >> none,8.43
MA,,,,1,,,,Pb,,1,,I,,,3,,,100,10,TiO2-c,80,Spiro-MeOTAD,Li-TFSI; TBP,DMF; DMSO,10.5
MA,,,,1,,,,Pb,,1,,I,,,3,,,100,10,TiO2-c,80,Spiro-MeOTAD,Li-TFSI; TBP,DMF; DMSO,11.4
MA,,,,1,,,,Pb,,1,,I,,,3,,,100,10,TiO2-c,80,Spiro-MeOTAD,Li-TFSI; TBP,DMF; DMSO,12.5
MA,,,,1,,,,Pb,,1,,I,,,3,,,100,10,TiO2-c,80,Spiro-MeOTAD,Li-TFSI; TBP,DMF; DMSO,13.3
MA,,,,1,,,,Pb,,1,,I,,,3,,,100.0 >> 100,10.0 >> 10.0,TiO2-c,80,Spiro-MeOTAD,Li-TFSI; TBP,DMF; DMSO >> none,15
MA,,,,1,,,,Pb,,1,,I,,,3,,,100.0 >> 100,10.0 >> 10.0,TiO2-c,80,Spiro-MeOTAD,Li-TFSI; TBP,DMF; DMSO >> none,15.4
MA,,,,1,,,,Pb,,1,,I,,,3,,,100.0 >> 100,10.0 >> 10.0,TiO2-c,80,Spiro-MeOTAD,Li-TFSI; TBP,DMF; DMSO >> none,15.2
MA,,,,1,,,,Pb,,1,,I,,,3,,,100,10,TiO2-c,80,Spiro-MeOTAD,Li-TFSI; TBP,DMF; DMSO,10.6
MA,,,,1,,,,Pb,,1,,I,,,3,,,100,10,TiO2-c,80,Spiro-MeOTAD,Li-TFSI; TBP,DMF; DMSO,11.9
MA,,,,1,,,,Pb,,1,,I,,,3,,,100,10,TiO2-c,30,Spiro-MeOTAD,Li-TFSI; TBP,DMF,1.5
MA,,,,1,,,,Pb,,1,,I,,,3,,,100,10,TiO2-c,30,Spiro-MeOTAD,Li-TFSI; TBP,DMF,8
MA,,,,1,,,,Pb,,1,,I,,,3,,,100,10,TiO2-c,30,Spiro-MeOTAD,Li-TFSI; TBP,DMF,11.7
MA,,,,1,,,,Pb,,1,,I,,,3,,,100,10,TiO2-c,30,Spiro-MeOTAD,Li-TFSI; TBP,DMF,13.9
MA,,,,1,,,,Pb,,1,,I,,,3,,,100,10,TiO2-c,30,Spiro-MeOTAD,Li-TFSI; TBP,DMF,14
MA,,,,1,,,,Pb,,1,,I,,,3,,,100,10,TiO2-c,30,Spiro-MeOTAD,Li-TFSI; TBP,DMF,16.2
MA,,,,1,,,,Pb,,1,,I,,,3,,,100,10,TiO2-c,30,Spiro-MeOTAD,Li-TFSI; TBP,DMF,11.7
MA,,,,1,,,,Pb,,1,,I,,,3,,,100,5,ZnO-nw,320,Spiro-MeOTAD,Li-TFSI; TBP,DMSO; GBL,13.6
MA,,,,1,,,,Pb,,1,,I,,,3,,,100,60,TiO2-c | TiO2-mp,nan | 200.0,Spiro-MeOTAD,Li-TFSI; TBP,DMF,11.1
MA,,,,1,,,,Pb,,1,,I,,,3,,,100,60,TiO2-c | TiO2-mp,nan | 200.0,Spiro-MeOTAD,Li-TFSI; TBP,DMF,10.8
MA,,,,1,,,,Pb,,1,,I,,,3,,,100,60,TiO2-c | TiO2-mp,nan | 200.0,Spiro-MeOTAD,Li-TFSI; TBP,DMF,1.1
MA,,,,1,,,,Pb,,1,,I,,,3,,,100,60,TiO2-c | TiO2-mp,nan | 200.0,Spiro-MeOTAD,Li-TFSI; TBP,DMF,1.5
MA,,,,1,,,,Pb,,1,,I,,,3,,,100,60,TiO2-c | Al2O3-mp,nan | 200.0,Spiro-MeOTAD,Li-TFSI; TBP,DMF,8.6
MA,,,,1,,,,Pb,,1,,I,,,3,,,100,60,TiO2-c | Al2O3-mp,nan | 200.0,Spiro-MeOTAD,Li-TFSI; TBP,DMF,2.4
MA,,,,1,,,,Pb,,1,,I,,,3,,,100,60,TiO2-c | TiO2-mp,nan | 200.0,Spiro-MeOTAD,Li-TFSI; TBP,DMF,11.1
MA,,,,1,,,,Pb,,1,,I,,,3,,,100,60,TiO2-c | TiO2-mp,nan | 200.0,Spiro-MeOTAD,Li-TFSI; TBP,DMF,7.4
MA,,,,1,,,,Pb,,1,,I,,,3,,,100,3,Poly-EDOT-C60,20,Spiro-MeOTAD,Li-TFSI; TBP,DMF; DMSO,3.3
MA,,,,1,,,,Pb,,1,,I,,,3,,,100,3,Poly-EDOT-C60,20,Spiro-MeOTAD,Li-TFSI; TBP,DMF; DMSO,8
MA,,,,1,,,,Pb,,1,,I,,,3,,,80.0 >> 80.0,10.0 >> 10.0,TiO2-c | TiO2-mp,nan | 200.0,Spiro-MeOTAD,Li-TFSI; TBP,DMF >> IPA,10.5
MA,,,,1,,,,Pb,,1,,I,,,3,,,80.0 >> 80.0,10.0 >> 10.0,TiO2-c | TiO2-mp,nan | 200.0,Spiro-MeOTAD,Li-TFSI; TBP,DMF >> IPA,9.16
MA,,,,1,,,,Pb,,1,,I,,,3,,,80.0 >> 80.0,10.0 >> 10.0,TiO2-c | TiO2-mp,nan | 500.0,CuI,TBP,DMF >> IPA,2.22
MA,,,,1,,,,Pb,,1,,I,,,3,,,80.0 >> 80.0,10.0 >> 10.0,TiO2-c | TiO2-mp,nan | 500.0,CuI,TBP,DMF >> IPA,1
MA,,,,1,,,,Pb,,1,,I,,,3,,,100,5,PCBM-60,40,PTAA,Li-TFSI; TBP,DMF; DMSO,11.92
MA,,,,1,,,,Pb,,1,,I,,,3,,,100,5,PCBM-60,40,PTAA,Li-TFSI; TBP,DMF; DMSO,14.19
MA,,,,1,,,,Pb,,1,,I,,,3,,,100,5,PCBM-60,40,PTAA,Li-TFSI; TBP,DMF; DMSO,16.15
MA,,,,1,,,,Pb,,1,,I,,,3,,,100,5,PCBM-60,40,PTAA,Li-TFSI; TBP,DMF; DMSO,15.98
MA,,,,1,,,,Pb,,1,,I,,,3,,,100,5,PCBM-60,40,PTAA,Li-TFSI; TBP,DMF; DMSO,12.03
MA,,,,1,,,,Pb,,1,,I,,,3,,,100,5,PCBM-60,40,PTAA,Li-TFSI; TBP,DMF; DMSO,14.6
MA,,,,1,,,,Pb,,1,,I,,,3,,,95,90,TiO2-c,40,Spiro-MeOTAD,Li-TFSI; TBP,DMF,12.66
MA,,,,1,,,,Pb,,1,,I,,,3,,,95,90,TiO2-c,40,Spiro-MeOTAD,F4-TCNQ,DMF,6.99
MA,,,,1,,,,Pb,,1,,I,,,3,,,95,90,TiO2-c,40,Spiro-MeOTAD,F4-TCNQ,DMF,10.59
MA,,,,1,,,,Pb,,1,,I,,,3,,,95,90,TiO2-c,40,Spiro-MeOTAD,F4-TCNQ,DMF,9.07
MA,,,,1,,,,Pb,,1,,I,,,3,,,95,90,TiO2-c,40,Spiro-MeOTAD,FK209; Li-TFSI; TBP,DMF,12.01
MA,,,,1,,,,Pb,,1,,I,,,3,,,100,10,TiO2-c | TiO2-nw | TiO2-c,nan | nan | 1.0,Spiro-MeOTAD,Li-TFSI; TBP,GBL,5.96
MA,,,,1,,,,Pb,,1,,I,,,3,,,100,10,TiO2-c | TiO2-nw | TiO2-c,nan | nan | 2.0,Spiro-MeOTAD,Li-TFSI; TBP,GBL,7.12
MA,,,,1,,,,Pb,,1,,I,,,3,,,100,10,TiO2-c | TiO2-nw | TiO2-c,nan | nan | 3.0,Spiro-MeOTAD,Li-TFSI; TBP,GBL,8.82
MA,,,,1,,,,Pb,,1,,I,,,3,,,100,10,TiO2-c | TiO2-nw | TiO2-c,nan | nan | 4.0,Spiro-MeOTAD,Li-TFSI; TBP,GBL,12.53
MA,,,,1,,,,Pb,,1,,I,,,3,,,100,10,TiO2-c | TiO2-nw | TiO2-c,nan | nan | 4.8,Spiro-MeOTAD,Li-TFSI; TBP,GBL,13.45
MA,,,,1,,,,Pb,,1,,I,,,3,,,100,10,TiO2-c | TiO2-nw | TiO2-c,nan | nan | 4.8,Spiro-MeOTAD,Li-TFSI; TBP,GBL,13.45
MA,,,,1,,,,Pb,,1,,I,,,3,,,100,10,TiO2-c | TiO2-nw | TiO2-c,nan | nan | 5.0,Spiro-MeOTAD,Li-TFSI; TBP,GBL,10.78
MA,,,,1,,,,Pb,,1,,I,,,3,,,90,10,PCBM-60 | C60 | BCP,50.0 | 30.0 | 8.0,PEDOT:PSS,EMIC,DMF,17.75
MA,,,,1,,,,Pb,,1,,I,,,3,,,90,10,S-acetylthiocholine chloride | C60 | BCP,nan | 30.0 | 8.0,PEDOT:PSS,EMIC,DMF,19.03
MA,,,,1,,,,Pb,,1,,I,,,3,,,90,10,S-acetylthiocholine chlorde | C60 | BCP,nan | 30.0 | 8.0,PEDOT:PSS,EMIC,DMF,19.7
MA,,,,1,,,,Pb,,1,,I,,,3,,,90,10,S-acetylthiocholine chlorde | C60 | BCP,nan | 30.0 | 8.0,PEDOT:PSS,EMIC,DMF,19.2
MA,,,,1,,,,Pb,,1,,I,,,3,,,90,10,S-acetylthiocholine chlorde | C60 | BCP,nan | 30.0 | 8.0,PEDOT:PSS,EMIC,DMF,18.68
MA,,,,1,,,,Pb,,1,,I,,,3,,,90,10,S-acetylthiocholine chlorde | C60 | BCP,nan | 30.0 | 8.0,PEDOT:PSS,EMIC,DMF,18.4
MA,,,,1,,,,Pb,,1,,I,,,3,,,100,15,TiO2-c | TiO2-mp,nan | 360.0,HBZ-70,Li-TFSI; TBP,DMF,4.08
MA,,,,1,,,,Pb,,1,,I,,,3,,,100,15,TiO2-c | TiO2-mp,nan | 360.0,HBZ-70,Li-TFSI; TBP,DMF,4.53
MA,,,,1,,,,Pb,,1,,I,,,3,,,100,15,TiO2-c | TiO2-mp,nan | 360.0,HBZ-70,Li-TFSI; TBP,DMF,2.62
MA,,,,1,,,,Pb,,1,,I,,,3,,,100,15,TiO2-c | TiO2-mp,nan | 360.0,HBZ-70,Li-TFSI; TBP,DMF,2.01
MA,,,,1,,,,Pb,,1,,I,,,3,,,100,15,TiO2-c | TiO2-mp,nan | 360.0,HBZ-70,Li-TFSI; TBP,DMF,2.38
MA,,,,1,,,,Pb,,1,,I,,,3,,,100,15,TiO2-c | TiO2-mp,nan | 360.0,HBZ-71,Li-TFSI; TBP,DMF,0.19
MA,,,,1,,,,Pb,,1,,I,,,3,,,100,15,TiO2-c | TiO2-mp,nan | 360.0,Spiro-MeOTAD,Li-TFSI; TBP,DMF,5.1
MA,,,,1,,,,Pb,,1,,I,,,3,,,100,15,TiO2-c | TiO2-mp,60.0 | 50.0,Spiro-MeOTAD,Li-TFSI; TBP,DMSO; GBL,8.8
MA,,,,1,,,,Pb,,1,,I,,,3,,,70.0 >> 80.0,10.0 >> 30.0,ZnO-c,90,Spiro-MeOTAD,Li-TFSI; TBP,DMF >> IPA,14.47
MA,,,,1,,,,Pb,,1,,I,,,3,,,70.0 >> 80.0,10.0 >> 30.0,ZnO | Au-nw,90.0 | nan,Spiro-MeOTAD,Li-TFSI; TBP,DMF >> IPA,16.51
MA,,,,1,,,,Pb,,1,,I,,,3,,,60; 125,1.0; 10.0,CdS,20,Spiro-MeOTAD,Li-TFSI; TBP,DMF; DMSO,12.1
MA,,,,1,,,,Pb,,1,,I,,,3,,,60; 125,1.0; 10.0,CdS,27,Spiro-MeOTAD,Li-TFSI; TBP,DMF; DMSO,12.7
MA,,,,1,,,,Pb,,1,,I,,,3,,,60; 125,1.0; 10.0,CdS,37,Spiro-MeOTAD,Li-TFSI; TBP,DMF; DMSO,12.8
MA,,,,1,,,,Pb,,1,,I,,,3,,,60; 125,1.0; 10.0,CdS,39,Spiro-MeOTAD,Li-TFSI; TBP,DMF; DMSO,12.1
MA,,,,1,,,,Pb,,1,,I,,,3,,,60; 125,1.0; 10.0,CdS,44,Spiro-MeOTAD,Li-TFSI; TBP,DMF; DMSO,12.3
MA,,,,1,,,,Pb,,1,,I,,,3,,,100,10,TiO2-c,100,Spiro-MeOTAD,Li-TFSI; TBP,DMF; DMSO,14.3
MA,,,,1,,,,Pb,,1,,I,,,3,,,100,10,TiO2-c,100,Spiro-MeOTAD,Li-TFSI; TBP,DMF; DMSO,15.8
MA,,,,1,,,,Pb,,1,,I,,,3,,,100,10,TiO2-c,100,Spiro-MeOTAD,Li-TFSI; TBP,DMF; DMSO,13.1
MA,,,,1,,,,Pb,,1,,I,,,3,,,100,10,TiO2-c,100,Spiro-MeOTAD,Li-TFSI; TBP,DMF; DMSO,12.6
MA,,,,1,,,,Pb,,1,,I,,,3,,,100,10,TiO2-c,100,Spiro-MeOTAD,Li-TFSI; TBP,DMF; DMSO,18.2
MA,,,,1,,,,Pb,,1,,I,,,3,,,100,10,TiO2-c,100,Spiro-MeOTAD,Li-TFSI; TBP,DMF; DMSO,16.2
MA,,,,1,,,,Pb,,1,,I,,,3,,,100,10,TiO2-c,100,Spiro-MeOTAD,Li-TFSI; TBP,DMF; DMSO,16.3
MA,,,,1,,,,Pb,,1,,I,,,3,,,100,10,TiO2-c,100,Spiro-MeOTAD,Li-TFSI; TBP,DMF; DMSO,16.6
MA,,,,1,,,,Pb,,1,,I,,,3,,,100,10,TiO2-c,100,Spiro-MeOTAD,Li-TFSI; TBP,DMF; DMSO,15
MA,,,,1,,,,Pb,,1,,I,,,3,,,100,10,TiO2-c,100,Spiro-MeOTAD,Li-TFSI; TBP,DMF; DMSO,15.8
MA,,,,1,,,,Pb,,1,,I,,,3,,,100,10,TiO2-c | TiO2-mp,55.0 | 75.0,Spiro-MeOTAD,Li-TFSI; TBP,DMF; DMSO,18.9
MA,,,,1,,,,Pb,,1,,I,,,3,,,100,10,TiO2-c | TiO2-mp,55.0 | 75.0,Spiro-MeOTAD,Li-TFSI; TBP,DMF; DMSO,16.3
MA,,,,1,,,,Pb,,1,,I,,,3,,,100,10,TiO2-c | TiO2-mp,55.0 | 75.0,Spiro-MeOTAD,Li-TFSI; TBP,DMF; DMSO,18.8
MA,,,,1,,,,Pb,,1,,I,,,3,,,100,10,TiO2-c | TiO2-mp,55.0 | 75.0,Spiro-MeOTAD,Li-TFSI; TBP,DMF; DMSO,16.1
MA,,,,1,,,,Pb,,1,,I,,,3,,,100,2,TiO2-c,50,PTAA,Li-TFSI; TBP,DMF; HI,19.1
MA,,,,1,,,,Pb,,1,,I,,,3,,,100,10,TiO2-c | TiO2-mp,50.0 | 200.0,Spiro-MeOTAD,Li-TFSI; TBP,DMF,16.44
MA,,,,1,,,,Pb,,1,,I,,,3,,,100,10,TiO2-c | TiO2-mp,50.0 | 200.0,Spiro-MeOTAD,Li-TFSI; TBP,DMF,16.51
MA,,,,1,,,,Pb,,1,,I,,,3,,,100,10,TiO2-c | TiO2-mp,50.0 | 200.0,Spiro-MeOTAD,Li-TFSI; TBP,DMF,14.72
MA,,,,1,,,,Pb,,1,,I,,,3,,,100,10,TiO2-c | TiO2-mp,50.0 | 200.0,Spiro-MeOTAD,Li-TFSI; TBP,DMF,7.83
MA,,,,1,,,,Pb,,1,,I,,,3,,,100,10,TiO2-c | TiO2-mp,50.0 | 200.0,Spiro-MeOTAD,Li-TFSI; TBP,DMF,9.17
MA,,,,1,,,,Pb,,1,,I,,,3,,,100,10,TiO2-c | TiO2-mp,50.0 | 200.0,Spiro-MeOTAD,Li-TFSI; TBP,DMF,0.04
MA,,,,1,,,,Pb,,1,,I,,,3,,,60; 100,1.0; 60.0,C60,30,Spiro-MeOTAD,FK209; Li-TFSI; TBP,DMF; DMSO,15.3
MA,,,,1,,,,Pb,,1,,I,,,3,,,60; 100,1.0; 60.0,C60,30,Spiro-MeOTAD,FK209; Li-TFSI; TBP,DMF; DMSO,17.1
MA,,,,1,,,,Pb,,1,,I,,,3,,,60; 100,1.0; 60.0,C60,30,Spiro-MeOTAD,FK209; Li-TFSI; TBP,DMF; DMSO,17.8
MA,,,,1,,,,Pb,,1,,I,,,3,,,60; 100,1.0; 60.0,C60,30,Spiro-MeOTAD,FK209; Li-TFSI; TBP,DMF; DMSO,17.5
MA,,,,1,,,,Pb,,1,,I,,,3,,,70.0 >> 70.0,30.0 >> 30.0,TiO2-c | TiO2-mp,40.0 | 365.0,Spiro-MeOTAD,Li-TFSI; TBP,DMF >> IPA,7.49
MA,,,,1,,,,Pb,,1,,I,,,3,,,70.0 >> 70.0,30.0 >> 30.0,TiO2-c | TiO2-mp,60.0 | 365.0,Spiro-MeOTAD,Li-TFSI; TBP,DMF >> IPA,8.64
MA,,,,1,,,,Pb,,1,,I,,,3,,,70.0 >> 70.0,30.0 >> 30.0,TiO2-c | TiO2-mp,80.0 | 365.0,Spiro-MeOTAD,Li-TFSI; TBP,DMF >> IPA,9.4
MA,,,,1,,,,Pb,,1,,I,,,3,,,70.0 >> 70.0,30.0 >> 30.0,TiO2-c | TiO2-mp,100.0 | 365.0,Spiro-MeOTAD,Li-TFSI; TBP,DMF >> IPA,10.14
MA,,,,1,,,,Pb,,1,,I,,,3,,,70.0 >> 70.0,30.0 >> 30.0,TiO2-c | TiO2-mp,120.0 | 365.0,Spiro-MeOTAD,Li-TFSI; TBP,DMF >> IPA,9.61
MA,,,,1,,,,Pb,,1,,I,,,3,,,70.0 >> 70.0,30.0 >> 30.0,Zn2SnO4 | TiO2-mp,15.0 | 365.0,Spiro-MeOTAD,Li-TFSI; TBP,DMF >> IPA,8.93
MA,,,,1,,,,Pb,,1,,I,,,3,,,70.0 >> 70.0,30.0 >> 30.0,Zn2SnO4 | TiO2-mp,35.0 | 365.0,Spiro-MeOTAD,Li-TFSI; TBP,DMF >> IPA,10.11
MA,,,,1,,,,Pb,,1,,I,,,3,,,70.0 >> 70.0,30.0 >> 30.0,Zn2SnO4 | TiO2-mp,55.0 | 365.0,Spiro-MeOTAD,Li-TFSI; TBP,DMF >> IPA,10.96
MA,,,,1,,,,Pb,,1,,I,,,3,,,70.0 >> 70.0,30.0 >> 30.0,Zn2SnO4 | TiO2-mp,75.0 | 365.0,Spiro-MeOTAD,Li-TFSI; TBP,DMF >> IPA,12.03
MA,,,,1,,,,Pb,,1,,I,,,3,,,70.0 >> 70.0,30.0 >> 30.0,Zn2SnO4 | TiO2-mp,95.0 | 365.0,Spiro-MeOTAD,Li-TFSI; TBP,DMF >> IPA,11.31
MA,,,,1,,,,Pb,,1,,I,,,3,,,120,15,TiO2-c | TiO2-mp,80.0 | 200.0,Spiro-MeOTAD,Li-TFSI; TBP,DMF,6.9
MA,,,,1,,,,Pb,,1,,I,,,3,,,120,15,TiO2-c | TiO2-mp,80.0 | 200.0,Spiro-MeOTAD,Li-TFSI; TBP,DMF,9.1
MA,,,,1,,,,Pb,,1,,I,,,3,,,120,15,TiO2-c | TiO2-mp,80.0 | 200.0,Spiro-MeOTAD,Li-TFSI; TBP,DMF,11.7
MA,,,,1,,,,Pb,,1,,I,,,3,,,120,15,TiO2-c | TiO2-mp,80.0 | 200.0,Spiro-MeOTAD,Li-TFSI; TBP,DMF,14.3
MA,,,,1,,,,Pb,,1,,I,,,3,,,120,15,TiO2-c | TiO2-mp,80.0 | 200.0,Spiro-MeOTAD,Li-TFSI; TBP,DMF,11.2
MA,,,,1,,,,Pb,,1,,I,,,3,,,120,15,TiO2-c | TiO2-mp,80.0 | 200.0,Spiro-MeOTAD,Li-TFSI; TBP,DMF,1.2
MA,,,,1,,,,Pb,,1,,I,,,3,,,120,15,TiO2-c | TiO2-mp,80.0 | 200.0,Spiro-MeOTAD,Li-TFSI; TBP,DMF,14.3
MA,,,,1,,,,Pb,,1,,I,,,3,,,100,10,SnO2-np,40,Spiro-MeOTAD,Li-TFSI; TBP,DMF; DMSO,14.26
MA,,,,1,,,,Pb,,1,,I,,,3,,,100,10,SnO2-np,40,Spiro-MeOTAD,Li-TFSI; TBP,DMF; DMSO,15.74
MA,,,,1,,,,Pb,,1,,I,,,3,,,100,10,SnO2-np,40,Spiro-MeOTAD,Li-TFSI; TBP,DMF; DMSO,17.92
MA,,,,1,,,,Pb,,1,,I,,,3,,,100,10,SnO2-np,40,Spiro-MeOTAD,Li-TFSI; TBP,DMF; DMSO,19.7
MA,,,,1,,,,Pb,,1,,I,,,3,,,100,10,SnO2-np,40,Spiro-MeOTAD,Li-TFSI; TBP,DMF; DMSO,20.52
MA,,,,1,,,,Pb,,1,,I,,,3,,,100,10,SnO2-c,40,Spiro-MeOTAD,Li-TFSI; TBP,DMF; DMSO,18
MA,,,,1,,,,Pb,,1,,I,,,3,,,100,60,TiO2-c | TiO2-mp,30.0 | 150.0,Spiro-MeOTAD,FK209; Li-TFSI; TBP,DMSO,16.83
MA,,,,1,,,,Pb,,1,,I,,,3,,,100,60,TiO2-c,30,Spiro-MeOTAD,FK209; Li-TFSI; TBP,DMSO,13.8
MA,,,,1,,,,Pb,,1,,I,,,3,,,100,2,TiO2-c,50,PPDT2FBT,BCF,DMF,17.2
MA,,,,1,,,,Pb,,1,,I,,,3,,,100,2,TiO2-c,50,PPDT2FBT,BCF,DMF,15.62
MA,,,,1,,,,Pb,,1,,I,,,3,,,100,2,TiO2-c,50,PPDT2FBT,BCF,DMF,17.7
MA,,,,1,,,,Pb,,1,,I,,,3,,,100,2,TiO2-c,50,PPDT2FBT,BCF,DMF,16.3
MA,,,,1,,,,Pb,,1,,I,,,3,,,100,2,TiO2-c,50,PPDT2FBT,BCF,DMF,17
MA,,,,1,,,,Pb,,1,,I,,,3,,,100,2,TiO2-c,50,PPDT2FBT,BCF,DMF,15.46
MA,,,,1,,,,Pb,,1,,I,,,3,,,100,10,TiO2-c,25,Spiro-MeOTAD,Li-TFSI; TBP,DMSO; GBL,15.67
MA,,,,1,,,,Pb,,1,,I,,,3,,,100,10,TiO2-c,25,Spiro-MeOTAD,Carbon-nt; Li-TFSI; TBP,DMSO; GBL,17.77
MA,,,,1,,,,Pb,,1,,I,,,3,,,100,10,TiO2-c,25,Spiro-MeOTAD,Graphene; Li-TFSI; TBP,DMSO; GBL,17.88
MA,,,,1,,,,Pb,,1,,I,,,3,,,100,10,TiO2-c,25,Spiro-MeOTAD,Carbon-nt-G; Li-TFSI; TBP,DMSO; GBL,18.12
MA,,,,1,,,,Pb,,1,,I,,,3,,,100,10,TiO2-c,25,Spiro-MeOTAD,Carbon-nt@G; Li-TFSI; TBP,DMSO; GBL,19.56
MA,,,,1,,,,Pb,,1,,I,,,3,,,100,10,TiO2-c | TiO2-mp,nan | 717.0,Spiro-MeOTAD,Li-TFSI; TBP,GBL,4.69
MA,,,,1,,,,Pb,,1,,I,,,3,,,100,10,TiO2-c | TiO2-mp,30.0 | 200.0,Spiro-MeOTAD,Li-TFSI; TBP,DMF; DMSO,12.41
MA,,,,1,,,,Pb,,1,,I,,,3,,,100,10,TiO2-c | TiO2-mp,30.0 | 200.0,Spiro-MeOTAD,Li-TFSI; TBP,DMF; DMSO,13.55
MA,,,,1,,,,Pb,,1,,I,,,3,,,100,10,TiO2-c | TiO2-mp,30.0 | 200.0,Spiro-MeOTAD,Li-TFSI; TBP,DMF; DMSO,18.76
MA,,,,1,,,,Pb,,1,,I,,,3,,,100,10,TiO2-c | TiO2-mp,30.0 | 200.0,Spiro-MeOTAD,Li-TFSI; TBP,DMF; DMSO,9.02
MA,,,,1,,,,Pb,,1,,I,,,3,,,100,10,TiO2-c | TiO2-mp,30.0 | 200.0,Spiro-MeOTAD,Li-TFSI; TBP,DMF; DMSO,18.5
MA,,,,1,,,,Pb,,1,,I,,,3,,,100,10,TiO2-c | TiO2-mp,30.0 | 200.0,Spiro-MeOTAD,Li-TFSI; TBP,DMF; DMSO,7.41
MA,,,,1,,,,Pb,,1,,I,,,3,,,100,10,TiO2-c,80,Spiro-MeOTAD,f-SWCNTs,DMF; GBL,9
MA,,,,1,,,,Pb,,1,,I,,,3,,,100,10,TiO2-c,80,Spiro-MeOTAD,Ox-SWCNTs,DMF; GBL,9.6
MA,,,,1,,,,Pb,,1,,I,,,3,,,100,10,TiO2-c,80,Spiro-MeOTAD,Li-TFSI; TBP,DMF; GBL,10.9
MA,,,,1,,,,Pb,,1,,I,,,3,,,100,10,TiO2-c,80,Spiro-MeOTAD,f-SWCNTs,DMF; GBL,6.4
MA,,,,1,,,,Pb,,1,,I,,,3,,,100,10,TiO2-c,80,Spiro-MeOTAD,Ox-SWCNTs,DMF; GBL,7.9
MA,,,,1,,,,Pb,,1,,I,,,3,,,100,10,TiO2-c,80,Spiro-MeOTAD,Li-TFSI; TBP,DMF; GBL,9.8
MA,,,,1,,,,Pb,,1,,I,,,3,,,100,10,TiO2-c | TiO2-mp,20.0 | nan,Spiro-MeOTAD,Li-TFSI; TBP,DMF,14.89
MA,,,,1,,,,Pb,,1,,I,,,3,,,65; 100,2.0; 5.0,TiO2-c,90,Spiro-MeOTAD,FK209; Li-TFSI; TBP,DMF; DMSO,15.17
MA,,,,1,,,,Pb,,1,,I,,,3,,,65; 100,2.0; 5.0,TiO2-c | Ag-np | TiO2-c,40.0 | 5.0 | 40.0,Spiro-MeOTAD,FK209; Li-TFSI; TBP,DMF; DMSO,17.25
MA,,,,1,,,,Pb,,1,,I,,,3,,,65; 100,2.0; 5.0,TiO2-c | Ag-np | TiO2-c,40.0 | 5.0 | 40.0,Spiro-MeOTAD,FK209; Li-TFSI; TBP,DMF; DMSO,15.92
MA,,,,1,,,,Pb,,1,,I,,,3,,,65; 100,2.0; 5.0,TiO2-c | Ag-np | TiO2-c,40.0 | 5.0 | 40.0,Spiro-MeOTAD,FK209; Li-TFSI; TBP,DMF; DMSO,15.26
MA,,,,1,,,,Pb,,1,,I,,,3,,,65; 100,2.0; 5.0,TiO2-c,90,Spiro-MeOTAD,FK209; Li-TFSI; TBP,DMF; DMSO,14.91
MA,,,,1,,,,Pb,,1,,I,,,3,,,65; 100,2.0; 5.0,TiO2-c | Ag-np | TiO2-c,40.0 | 5.0 | 40.0,Spiro-MeOTAD,FK209; Li-TFSI; TBP,DMF; DMSO,16.37
MA,,,,1,,,,Pb,,1,,I,,,3,,,65; 100,2.0; 5.0,TiO2-c | Ag-np | TiO2-c,40.0 | 5.0 | 40.0,Spiro-MeOTAD,FK209; Li-TFSI; TBP,DMF; DMSO,15.03
MA,,,,1,,,,Pb,,1,,I,,,3,,,65; 100,2.0; 5.0,TiO2-c | Ag-np | TiO2-c,40.0 | 5.0 | 40.0,Spiro-MeOTAD,FK209; Li-TFSI; TBP,DMF; DMSO,14.23
MA,,,,1,,,,Pb,,1,,I,,,3,,,100,15,TiO2-c | TiO2-mp,nan | 350.0,Spiro-MeOTAD,Li-TFSI; TBP,DMF,6.4
MA,,,,1,,,,Pb,,1,,I,,,3,,,100,15,TiO2-c | TiO2-mp,nan | 350.0,Spiro-MeOTAD,Li-TFSI; TBP,DMF,4.8
MA,,,,1,,,,Pb,,1,,I,,,3,,,100,15,TiO2-c | TiO2-mp,nan | 350.0,Spiro-MeOTAD,Li-TFSI; TBP,DMF,1.4
MA,,,,1,,,,Pb,,1,,I,,,3,,,100,15,TiO2-c | TiO2-mp,nan | 350.0,Spiro-MeOTAD,Li-TFSI; TBP,DMF,0.53
MA,,,,1,,,,Pb,,1,,I,,,3,,,100,20,TiO2-c | TiO2-mp,nan | 350.0,Spiro-MeOTAD,Li-TFSI; TBP,DMF,8.4
MA,,,,1,,,,Pb,,1,,I,,,3,,,100,60,TiO2-c | TiO2-mp,nan | 350.0,Spiro-MeOTAD,Li-TFSI; TBP,DMF,7.6
MA,,,,1,,,,Pb,,1,,I,,,3,,,100,80,TiO2-c | TiO2-mp,nan | 350.0,Spiro-MeOTAD,Li-TFSI; TBP,DMF,6.1
MA,,,,1,,,,Pb,,1,,I,,,3,,,100,90,TiO2-c | TiO2-mp,nan | 350.0,Spiro-MeOTAD,Li-TFSI; TBP,DMF,2.2
MA,,,,1,,,,Pb,,1,,I,,,3,,,100,15,TiO2-c | TiO2-mp,nan | 350.0,Spiro-MeOTAD,Li-TFSI; TBP,DMF,6.2
MA,,,,1,,,,Pb,,1,,I,,,3,,,100,15,TiO2-c | TiO2-mp,nan | 350.0,Spiro-MeOTAD,Li-TFSI; TBP,DMF,4.5
MA,,,,1,,,,Pb,,1,,I,,,3,,,100,15,TiO2-c | TiO2-mp,nan | 350.0,Spiro-MeOTAD,Li-TFSI; TBP,DMF,1.8
MA,,,,1,,,,Pb,,1,,I,,,3,,,100,15,TiO2-c | TiO2-mp,nan | 350.0,Spiro-MeOTAD,Li-TFSI; TBP,DMF,0.5
MA,,,,1,,,,Pb,,1,,I,,,3,,,100,20,TiO2-c | TiO2-mp,nan | 350.0,Spiro-MeOTAD,Li-TFSI; TBP,DMF,8.5
MA,,,,1,,,,Pb,,1,,I,,,3,,,100,60,TiO2-c | TiO2-mp,nan | 350.0,Spiro-MeOTAD,Li-TFSI; TBP,DMF,7.8
MA,,,,1,,,,Pb,,1,,I,,,3,,,100,80,TiO2-c | TiO2-mp,nan | 350.0,Spiro-MeOTAD,Li-TFSI; TBP,DMF,6.2
MA,,,,1,,,,Pb,,1,,I,,,3,,,100,90,TiO2-c | TiO2-mp,nan | 350.0,Spiro-MeOTAD,Li-TFSI; TBP,DMF,2.3
MA,,,,1,,,,Pb,,1,,I,,,3,,,100,15,TiO2-c | TiO2-mp,nan | 350.0,Spiro-MeOTAD,Li-TFSI; TBP,DMF,10.1
MA,,,,1,,,,Pb,,1,,I,,,3,,,100,90,TiO2-c | TiO2-mp,nan | 350.0,Spiro-MeOTAD,Li-TFSI; TBP,DMF,7.6
MA,,,,1,,,,Pb,,1,,I,,,3,,,100,2,TiO2-c,50,di-TPA,Li-TFSI; TBP,DMF,15.5
MA,,,,1,,,,Pb,,1,,I,,,3,,,100,2,TiO2-c,50,tri-TPA,Li-TFSI; TBP,DMF,16.4
MA,,,,1,,,,Pb,,1,,I,,,3,,,100,2,TiO2-c,50,tetra-TPA,Li-TFSI; TBP,DMF,18
MA,,,,1,,,,Pb,,1,,I,,,3,,,100,45,TiO2-c | TiO2-mp,30.0 | nan,Spiro-MeOTAD,FK209; Li-TFSI; TBP,DMSO,18.88
MA,,,,1,,,,Pb,,1,,I,,,3,,,100,45,TiO2-c | TiO2-mp,30.0 | nan,Spiro-MeOTAD,FK209; Li-TFSI; TBP,DMSO,17
MA,,,,1,,,,Pb,,1,,I,,,3,,,100,2,C60,35,Spiro-MeOTAD,Li-TFSI; TBP,DMF; DMSO,17
MA,,,,1,,,,Pb,,1,,I,,,3,,,100,2,BCP | C60,10.0 | 35.0,Spiro-MeOTAD,Li-TFSI; TBP,DMF; DMSO,16.16
MA,,,,1,,,,Pb,,1,,I,,,3,,,100,2,BCP | C60,20.0 | 35.0,Spiro-MeOTAD,Li-TFSI; TBP,DMF; DMSO,13.25
MA,,,,1,,,,Pb,,1,,I,,,3,,,100,2,C60,10,Spiro-MeOTAD,Li-TFSI; TBP,DMF; DMSO,13.8
MA,,,,1,,,,Pb,,1,,I,,,3,,,100,2,C60,20,Spiro-MeOTAD,Li-TFSI; TBP,DMF; DMSO,15.8
MA,,,,1,,,,Pb,,1,,I,,,3,,,100,2,C60,30,Spiro-MeOTAD,Li-TFSI; TBP,DMF; DMSO,16.1
MA,,,,1,,,,Pb,,1,,I,,,3,,,100,2,C60,35,Spiro-MeOTAD,Li-TFSI; TBP,DMF; DMSO,18
MA,,,,1,,,,Pb,,1,,I,,,3,,,100,2,C60,40,Spiro-MeOTAD,Li-TFSI; TBP,DMF; DMSO,16
MA,,,,1,,,,Pb,,1,,I,,,3,,,100,2,C60,35,Spiro-MeOTAD,Li-TFSI; TBP,DMF; DMSO,19.11
MA,,,,1,,,,Pb,,1,,I,,,3,,,100,2,C60,35,Spiro-MeOTAD,Li-TFSI; TBP,DMF; DMSO,16
MA,,,,1,,,,Pb,,1,,I,,,3,,,100,2,C60,35,Spiro-MeOTAD,Li-TFSI; TBP,DMF; DMSO,17.85
MA,,,,1,,,,Pb,,1,,I,,,3,,,100,2,C60,35,Spiro-MeOTAD,Li-TFSI; TBP,DMF; DMSO,15.52
MA,,,,1,,,,Pb,,1,,I,,,3,,,100,0,TiO2-c | TiO2-mp,nan | 600.0,Spiro-MeOTAD,Li-TFSI; TBP,GBL,2.65
MA,,,,1,,,,Pb,,1,,I,,,3,,,100,15,TiO2-c | TiO2-mp,nan | 600.0,Spiro-MeOTAD,Li-TFSI; TBP,GBL,8.69
MA,,,,1,,,,Pb,,1,,I,,,3,,,100,30,TiO2-c | TiO2-mp,nan | 600.0,Spiro-MeOTAD,Li-TFSI; TBP,GBL,7.98
MA,,,,1,,,,Pb,,1,,I,,,3,,,100,60,TiO2-c | TiO2-mp,nan | 600.0,Spiro-MeOTAD,Li-TFSI; TBP,GBL,4.36
MA,,,,1,,,,Pb,,1,,I,,,3,,,100,3,TiO2-c | TiO2-mp,30.0 | 250.0,Spiro-MeOTAD,Li-TFSI; TBP,DMF; DMSO,11.94
MA,,,,1,,,,Pb,,1,,I,,,3,,,100,10,TiO2-c | TiO2-mp,30.0 | 150.0,P1,Li-TFSI; TBP,DMSO; GBL,12.11
MA,,,,1,,,,Pb,,1,,I,,,3,,,100,10,TiO2-c | TiO2-mp,30.0 | 150.0,P2,Li-TFSI; TBP,DMSO; GBL,9.7
MA,,,,1,,,,Pb,,1,,I,,,3,,,100,10,TiO2-c | TiO2-mp,30.0 | 150.0,P3,Li-TFSI; TBP,DMSO; GBL,2.3
MA,,,,1,,,,Pb,,1,,I,,,3,,,100,10,TiO2-c | TiO2-mp,30.0 | 150.0,Spiro-MeOTAD,Li-TFSI; TBP,DMSO; GBL,12.69
MA,,,,1,,,,Pb,,1,,I,,,3,,,100,10,TiO2-c | TiO2-mp,30.0 | 150.0,P1,Li-TFSI; TBP,DMSO; GBL,11.69
MA,,,,1,,,,Pb,,1,,I,,,3,,,100,10,TiO2-c | TiO2-mp,30.0 | 150.0,P2,Li-TFSI; TBP,DMSO; GBL,9.27
MA,,,,1,,,,Pb,,1,,I,,,3,,,100,10,TiO2-c | TiO2-mp,30.0 | 150.0,P3,Li-TFSI; TBP,DMSO; GBL,1.84
MA,,,,1,,,,Pb,,1,,I,,,3,,,100,10,TiO2-c | TiO2-mp,30.0 | 150.0,Spiro-MeOTAD,Li-TFSI; TBP,DMSO; GBL,12.28
MA,,,,1,,,,Pb,,1,,I,,,3,,,95,5,TiO2-c,60,Spiro-MeOTAD,Li-TFSI; TBP,DMF; DMSO,15.9
MA,,,,1,,,,Pb,,1,,I,,,3,,,120,45,TiO2-c | TiO2-mp,nan | 200.0,Spiro-MeOTAD,Li-TFSI; TBP,DMF,8.7
MA,,,,1,,,,Pb,,1,,I,,,3,,,120,45,TiO2-c | TiO2-mp,nan | 200.0,Spiro-MeOTAD,Li-TFSI; TBP,DMF,10
MA,,,,1,,,,Pb,,1,,I,,,3,,,120,45,TiO2-c | TiO2-mp,nan | 200.0,Spiro-MeOTAD,Li-TFSI; TBP,DMF,7.1
MA,,,,1,,,,Pb,,1,,I,,,3,,,100,90,TiO2-c | Al2O3-mp,nan | 250.0,Spiro-MeOTAD,Li-TFSI; TBP,DMF,12.6
MA,,,,1,,,,Pb,,1,,I,,,3,,,100,90,TiO2-c | Al2O3-mp,nan | 250.0,Spiro-MeOTAD,Li-TFSI; TBP,DMF,9.4
MA, PA,,,2,3,,,Pb,,4,,I,,,13,,,100,10,SnO2-np,40,Spiro-MeOTAD,Li-TFSI; TBP,DMSO,5.5
MA, PA,,,2,3,,,Pb,,4,,I,,,13,,,100,10,SnO2-np,40,Spiro-MeOTAD,Li-TFSI; TBP,DMSO,3.9
MA,,,,1,,,,Pb,,1,,I,,,3,,,70; 100,1.0; 2.0,TiO2-c | TiO2-mp,nan | 200.0,Spiro-MeOTAD,Li-TFSI; TBP,DMF; DMSO,18.96
MA,,,,1,,,,Pb,,1,,I,,,3,,,70; 100,1.0; 2.0,TiO2-c | TiO2-mp,nan | 200.0,Spiro-MeOTAD,Li-TFSI; TBP,DMF; DMSO,18.13
MA,,,,1,,,,Pb,,1,,I,,,3,,,70; 100,1.0; 2.0,TiO2-c | TiO2-mp,nan | 200.0,Spiro-MeOTAD,Li-TFSI; TBP,DMF; DMSO,16.68
MA,,,,1,,,,Pb,,1,,I,,,3,,,70; 100,1.0; 2.0,TiO2-c | TiO2-mp,nan | 200.0,Spiro-MeOTAD,Li-TFSI; TBP,DMF; DMSO,14.81
MA,,,,1,,,,Pb,,1,,I,,,3,,,70; 100,1.0; 2.0,TiO2-c | TiO2-mp,nan | 200.0,Spiro-MeOTAD,Li-TFSI; TBP,DMF; DMSO,18.11
MA,,,,1,,,,Pb,,1,,I,,,3,,,70; 100,1.0; 2.0,TiO2-c | TiO2-mp,nan | 200.0,Spiro-MeOTAD,Li-TFSI; TBP,DMF; DMSO,18.13
MA,,,,1,,,,Pb,,1,,I,,,3,,,70; 100,1.0; 2.0,TiO2-c | TiO2-mp,nan | 200.0,Spiro-MeOTAD,Li-TFSI; TBP,DMF; DMSO,18.13
MA,,,,1,,,,Pb,,1,,I,,,3,,,70; 100,1.0; 2.0,TiO2-c | TiO2-mp,nan | 200.0,Spiro-MeOTAD,Li-TFSI; TBP,DMF; DMSO,18.13
MA,,,,1,,,,Pb,,1,,I,,,3,,,70; 100,1.0; 2.0,TiO2-c | TiO2-mp,nan | 200.0,Spiro-MeOTAD,Li-TFSI; TBP,DMF; DMSO,18.13
MA,,,,1,,,,Pb,,1,,I,,,3,,,70; 100,1.0; 2.0,TiO2-c | TiO2-mp,nan | 200.0,Spiro-MeOTAD,Li-TFSI; TBP,DMF; DMSO,18.96
MA,,,,1,,,,Pb,,1,,I,,,3,,,70; 100,1.0; 2.0,TiO2-c | TiO2-mp,nan | 200.0,Spiro-MeOTAD,Li-TFSI; TBP,DMF; DMSO,18.96
MA,,,,1,,,,Pb,,1,,I,,,3,,,70; 100,1.0; 2.0,TiO2-c | TiO2-mp,nan | 200.0,Spiro-MeOTAD,Li-TFSI; TBP,DMF; DMSO,18.96
MA,,,,1,,,,Pb,,1,,I,,,3,,,70; 100,1.0; 2.0,TiO2-c | TiO2-mp,nan | 200.0,Spiro-MeOTAD,Li-TFSI; TBP,DMF; DMSO,18.96
MA,,,,1,,,,Pb,,1,,I,,,3,,,70; 100,1.0; 2.0,TiO2-c | TiO2-mp,nan | 200.0,Spiro-MeOTAD,Li-TFSI; TBP,DMF; DMSO,18.11
MA,,,,1,,,,Pb,,1,,I,,,3,,,70; 100,1.0; 2.0,TiO2-c | TiO2-mp,nan | 200.0,Spiro-MeOTAD,Li-TFSI; TBP,DMF; DMSO,18.11
MA,,,,1,,,,Pb,,1,,I,,,3,,,100,15,TiO2-c,50,Spiro-MeOTAD,Li-TFSI; TBP,DMF,12.7
MA,,,,1,,,,Pb,,1,,I,,,3,,,100,15,TiO2-c,176,Spiro-MeOTAD,Li-TFSI; TBP,DMF,10.6
MA,,,,1,,,,Pb,,1,,I,,,3,,,100,15,TiO2-c,252,Spiro-MeOTAD,Li-TFSI; TBP,DMF,7.3
MA,,,,1,,,,Pb,,1,,I,,,3,,,100,15,TiO2-c,350,Spiro-MeOTAD,Li-TFSI; TBP,DMF,8.9
MA,,,,1,,,,Pb,,1,,I,,,3,,,105,40,PTCA,6,Spiro-MeOTAD,Li-TFSI; TBP,DMF,13.81
MA,,,,1,,,,Pb,,1,,I,,,3,,,105,40,PTCA,9,Spiro-MeOTAD,Li-TFSI; TBP,DMF,16.09
MA,,,,1,,,,Pb,,1,,I,,,3,,,105,40,PTCA,13,Spiro-MeOTAD,Li-TFSI; TBP,DMF,13.14
MA,,,,1,,,,Pb,,1,,I,,,3,,,105,40,PTCA,18,Spiro-MeOTAD,Li-TFSI; TBP,DMF,10.02
MA,,,,1,,,,Pb,,1,,I,,,3,,,100,30,ZnO-c | ZnO-nw,nan | 700.0,Spiro-MeOTAD,Li-TFSI; TBP,DMF; DMSO,9.97
MA,,,,1,,,,Pb,,1,,I,,,3,,,100,30,ZnO-c | ZnO-nw | TiO2-c,nan | 700.0 | 5.0,Spiro-MeOTAD,Li-TFSI; TBP,DMF; DMSO,13.49
MA,,,,1,,,,Pb,,1,,I,,,3,,,100,30,ZnO-c | CdS,40.0 | 40.0,Spiro-MeOTAD,Li-TFSI; TBP,DMF,9.2
MA,,,,1,,,,Pb,,1,,I,,,3,,,100,30,ZnO-c | CdSO,40.0 | 40.0,Spiro-MeOTAD,Li-TFSI; TBP,DMF,9.8
MA,,,,1,,,,Pb,,1,,I,,,3,,,100,30,ZnO-c | CdS,40.0 | 55.0,Spiro-MeOTAD,Li-TFSI; TBP,DMF,6.1
MA,,,,1,,,,Pb,,1,,I,,,3,,,100,30,ZnO-c | CdSO,40.0 | 55.0,Spiro-MeOTAD,Li-TFSI; TBP,DMF,7.8
MA,,,,1,,,,Pb,,1,,I,,,3,,,100,30,ZnO-c | CdS,40.0 | 80.0,Spiro-MeOTAD,Li-TFSI; TBP,DMF,5
MA,,,,1,,,,Pb,,1,,I,,,3,,,100,30,ZnO-c | CdSO,40.0 | 80.0,Spiro-MeOTAD,Li-TFSI; TBP,DMF,8.9
MA,,,,1,,,,Pb,,1,,I,,,3,,,100,30,ZnO-c | CdS,40.0 | 40.0,Spiro-MeOTAD,Li-TFSI; TBP,DMF,7.91
MA,,,,1,,,,Pb,,1,,I,,,3,,,100,30,ZnO-c | CdSO,40.0 | 40.0,Spiro-MeOTAD,Li-TFSI; TBP,DMF,9.33
MA,,,,1,,,,Pb,,1,,I,,,3,,,100,30,ZnO-c | CdS,40.0 | 55.0,Spiro-MeOTAD,Li-TFSI; TBP,DMF,4.75
MA,,,,1,,,,Pb,,1,,I,,,3,,,100,30,ZnO-c | CdSO,40.0 | 55.0,Spiro-MeOTAD,Li-TFSI; TBP,DMF,7.8
MA,,,,1,,,,Pb,,1,,I,,,3,,,100,30,ZnO-c | CdS,40.0 | 80.0,Spiro-MeOTAD,Li-TFSI; TBP,DMF,3.79
MA,,,,1,,,,Pb,,1,,I,,,3,,,100,30,ZnO-c | CdSO,40.0 | 80.0,Spiro-MeOTAD,Li-TFSI; TBP,DMF,7.66
MA,,,,1,,,,Pb,,1,,I,,,3,,,100,10,PCBM-60 | C60 | LiF,30.0 | 8.0 | 1.0,PEDOT:PSS,VOx,DMF; DMSO,14.1
MA,,,,1,,,,Pb,,1,,I,,,3,,,65; 100,2.0; 2.0,WO3,60,Spiro-MeOTAD,Li-TFSI; TBP,DMF; DMSO,10.3
MA,,,,1,,,,Pb,,1,,I,,,3,,,65; 100,2.0; 2.0,WO3,60,Spiro-MeOTAD,Li-TFSI; TBP,DMF; DMSO,9.3
MA,,,,1,,,,Pb,,1,,I,,,3,,,100,10,TiO2-c,45,Spiro-MeOTAD,Li-TFSI; TBP,DMF; DMSO,7.69
MA,,,,1,,,,Pb,,1,,I,,,3,,,100,10,TiO2-c | TiO2-mp,45.0 | nan,Spiro-MeOTAD,Li-TFSI; TBP,DMF; DMSO,9.62
MA,,,,1,,,,Pb,,1,,I,,,3,,,100,10,TiO2-c,45,Spiro-MeOTAD,Li-TFSI; TBP,DMF; DMSO,4.93
MA,,,,1,,,,Pb,,1,,I,,,3,,,100,10,TiO2-c,40,2mF-X59,F4-TCNQ,DMF; DMSO,16.19
MA,,,,1,,,,Pb,,1,,I,,,3,,,100,10,TiO2-c,40,2mF-X59,F4-TCNQ,DMF; DMSO,18.13
MA,,,,1,,,,Pb,,1,,I,,,3,,,100,10,TiO2-c,40,2mF-X59,F4-TCNQ,DMF; DMSO,17.18
MA,,,,1,,,,Pb,,1,,I,,,3,,,100,10,TiO2-c,40,2mF-X59,F4-TCNQ,DMF; DMSO,16.88
MA,,,,1,,,,Pb,,1,,I,,,3,,,100,10,TiO2-c,40,Spiro-MeOTAD,Li-TFSI; TBP,DMF; DMSO,18.22
MA,,,,1,,,,Pb,,1,,I,,,3,,,100,10,TiO2-c,40,2mF-X59,F4-TCNQ,DMF; DMSO,17.21
MA,,,,1,,,,Pb,,1,,I,,,3,,,100,30,TiO2-c,40,Spiro-MeOTAD,Li-TFSI; TBP,DMF; DMSO,11.47
MA,,,,1,,,,Pb,,1,,I,,,3,,,100,30,TiO2-c,15,Spiro-MeOTAD,Li-TFSI; TBP,DMF; DMSO,16.11
MA,,,,1,,,,Pb,,1,,I,,,3,,,100,30,TiO2-c | TiO2-mp,11.0 | 120.0,Spiro-MeOTAD,Li-TFSI; TBP,DMF; DMSO,18.36
MA,,,,1,,,,Pb,,1,,I,,,3,,,100,10,SnO2-c,20,Spiro-MeOTAD,Li-TFSI; TBP,DMSO; GBL,16.72
MA,,,,1,,,,Pb,,1,,I,,,3,,,100,10,SnO2-c; SWCNTs,20,Spiro-MeOTAD,Li-TFSI; TBP,DMSO; GBL,17.25
MA,,,,1,,,,Pb,,1,,I,,,3,,,100,10,SnO2-c; SWCNTs,20,Spiro-MeOTAD,Li-TFSI; TBP,DMSO; GBL,18.97
MA,,,,1,,,,Pb,,1,,I,,,3,,,100,10,SnO2-c; SWCNTs,20,Spiro-MeOTAD,Li-TFSI; TBP,DMSO; GBL,19.43
MA,,,,1,,,,Pb,,1,,I,,,3,,,100,10,SnO2-c; SWCNTs,20,Spiro-MeOTAD,Li-TFSI; TBP,DMSO; GBL,18.45
MA,,,,1,,,,Pb,,1,,I,,,3,,,100,10,SnO2-c,20,Spiro-MeOTAD,Li-TFSI; TBP,DMSO; GBL,17.9
MA,,,,1,,,,Pb,,1,,I,,,3,,,100,10,SnO2-c; SWCNTs,20,Spiro-MeOTAD,Li-TFSI; TBP,DMSO; GBL,20.33
MA,,,,1,,,,Pb,,1,,I,,,3,,,70; 100,10.0; 30.0,TiO2-c | TiO2-nw,20.0 | 450.0,Spiro-MeOTAD,Li-TFSI; TBP,DMF,11.46
MA,,,,1,,,,Pb,,1,,I,,,3,,,70; 100,10.0; 30.0,TiO2-c | TiO2-nw,20.0 | 450.0,Spiro-MeOTAD,Li-TFSI; TBP,DMF,12.03
MA,,,,1,,,,Pb,,1,,I,,,3,,,70; 100,10.0; 30.0,TiO2-c | TiO2-nw,20.0 | 450.0,Spiro-MeOTAD,Li-TFSI; TBP,DMF,12.9
MA,,,,1,,,,Pb,,1,,I,,,3,,,70; 100,10.0; 30.0,TiO2-c | TiO2-nw,20.0 | 450.0,Spiro-MeOTAD,Li-TFSI; TBP,DMF,14.55
MA,,,,1,,,,Pb,,1,,I,,,3,,,70; 100,10.0; 30.0,TiO2-c | TiO2-nw,20.0 | 450.0,Spiro-MeOTAD,Li-TFSI; TBP,DMF,14.78
MA,,,,1,,,,Pb,,1,,I,,,3,,,70; 100,10.0; 30.0,TiO2-c | TiO2-nw,20.0 | 450.0,Spiro-MeOTAD,Li-TFSI; TBP,DMF,15.16
MA,,,,1,,,,Pb,,1,,I,,,3,,,50; 100,2.0; 10.0,TiO2-c,22,Spiro-MeOTAD,FK209; Li-TFSI; TBP,DMF; DMSO,0.48
MA,,,,1,,,,Pb,,1,,I,,,3,,,50; 100,2.0; 10.0,TiO2-c,22,Spiro-MeOTAD,FK209; Li-TFSI; TBP,DMF; DMSO,11.94
MA,,,,1,,,,Pb,,1,,I,,,3,,,50; 100,2.0; 10.0,TiO2-c,40,Spiro-MeOTAD,FK209; Li-TFSI; TBP,DMF; DMSO,2.59
MA,,,,1,,,,Pb,,1,,I,,,3,,,50; 100,2.0; 10.0,TiO2-c,40,Spiro-MeOTAD,FK209; Li-TFSI; TBP,DMF; DMSO,12.66
MA,,,,1,,,,Pb,,1,,I,,,3,,,50; 100,2.0; 10.0,TiO2-c,76,Spiro-MeOTAD,FK209; Li-TFSI; TBP,DMF; DMSO,10.34
MA,,,,1,,,,Pb,,1,,I,,,3,,,50; 100,2.0; 10.0,TiO2-c,76,Spiro-MeOTAD,FK209; Li-TFSI; TBP,DMF; DMSO,11.83
MA,,,,1,,,,Pb,,1,,I,,,3,,,50; 100,2.0; 10.0,TiO2-c,80,Spiro-MeOTAD,FK209; Li-TFSI; TBP,DMF; DMSO,8.92
MA,,,,1,,,,Pb,,1,,I,,,3,,,50; 100,2.0; 10.0,TiO2-c,80,Spiro-MeOTAD,FK209; Li-TFSI; TBP,DMF; DMSO,21.08
MA,,,,1,,,,Pb,,1,,I,,,3,,,120,10,ZnSO | TiO2-mp,30.0 | nan,Spiro-MeOTAD,Li-TFSI; TBP,DMF; NMP,7.01
MA,,,,1,,,,Pb,,1,,I,,,3,,,120,10,ZnSO | TiO2-mp,30.0 | nan,Spiro-MeOTAD,Li-TFSI; TBP,DMF; NMP,15.79
MA,,,,1,,,,Pb,,1,,I,,,3,,,120,10,ZnSO | TiO2-mp,30.0 | nan,Spiro-MeOTAD,Li-TFSI; TBP,DMF; NMP,16.15
MA,,,,1,,,,Pb,,1,,I,,,3,,,120,10,ZnSO | TiO2-mp,30.0 | nan,Spiro-MeOTAD,Li-TFSI; TBP,DMF; NMP,19.34
MA,,,,1,,,,Pb,,1,,I,,,3,,,120,10,ZnSO | TiO2-mp,30.0 | nan,Spiro-MeOTAD,Li-TFSI; TBP,DMF; NMP,15.27
MA,,,,1,,,,Pb,,1,,I,,,3,,,120,10,ZnSO | TiO2-mp,30.0 | nan,Spiro-MeOTAD,Li-TFSI; TBP,DMF; NMP,16.3
MA,,,,1,,,,Pb,,1,,I,,,3,,,120,10,ZnSO | TiO2-mp,30.0 | nan,Spiro-MeOTAD,Li-TFSI; TBP,DMF; NMP,18.75
MA,,,,1,,,,Pb,,1,,I,,,3,,,120,10,TiO2-c | TiO2-mp,50.0 | nan,C6TBPH2,Li-TFSI,DMSO,5.1
MA,,,,1,,,,Pb,,1,,I,,,3,,,120,10,TiO2-c | TiO2-mp,50.0 | nan,C6TBPH2,FK209,DMSO,9
MA,,,,1,,,,Pb,,1,,I,,,3,,,120,10,TiO2-c | TiO2-mp,50.0 | nan,C6TBPH2,FK209; Li-TFSI,DMSO,14
MA,,,,1,,,,Pb,,1,,I,,,3,,,120,10,TiO2-c | TiO2-mp,50.0 | nan,Spiro-MeOTAD,Li-TFSI; TBP,DMSO,14.1
MA,,,,1,,,,Pb,,1,,I,,,3,,,70.0 >> 95.0,Unknown >> 35.0,TiO2-c | TiO2-mp,50.0 | 500.0,Spiro-MeOTAD,Li-TFSI; TBP,DMF >> IPA,12.77
MA,,,,1,,,,Pb,,1,,I,,,3,,,70.0 >> 95.0,Unknown >> 35.0,TiO2-c | TiO2-mp,50.0 | 500.0,Spiro-MeOTAD,Li-TFSI; TBP,DMF >> IPA,12.72
MA,,,,1,,,,Pb,,1,,I,,,3,,,70.0 >> 95.0,Unknown >> 35.0,TiO2-c | TiO2-mp,50.0 | 500.0,Spiro-MeOTAD,Li-TFSI; TBP,DMF >> IPA,14.64
MA,,,,1,,,,Pb,,1,,I,,,3,,,70.0 >> 95.0,Unknown >> 35.0,TiO2-c | TiO2-mp,50.0 | 500.0,Spiro-MeOTAD,Li-TFSI; TBP,DMF >> IPA,14.73
MA,,,,1,,,,Pb,,1,,I,,,3,,,70.0 >> 95.0,Unknown >> 35.0,TiO2-c | TiO2-mp,50.0 | 500.0,Spiro-MeOTAD,Li-TFSI; TBP,DMF >> IPA,12.1
MA,,,,1,,,,Pb,,1,,I,,,3,,,70.0 >> 95.0,Unknown >> 35.0,TiO2-c | TiO2-mp,50.0 | 500.0,Spiro-MeOTAD,Li-TFSI; TBP,DMF >> IPA,14.8
MA,,,,1,,,,Pb,,1,,I,,,3,,,100,10,TiO2-c,30,Spiro-MeOTAD,Li-TFSI; TBP,DMF,4.6
MA,,,,1,,,,Pb,,1,,I,,,3,,,35,10,TiO2-c,30,Spiro-MeOTAD,Li-TFSI; TBP,DMF,3.8
MA,,,,1,,,,Pb,,1,,I,,,3,,,60,10,TiO2-c,30,Spiro-MeOTAD,Li-TFSI; TBP,DMF,7.9
MA,,,,1,,,,Pb,,1,,I,,,3,,,75,10,TiO2-c,30,Spiro-MeOTAD,Li-TFSI; TBP,DMF,13
MA,,,,1,,,,Pb,,1,,I,,,3,,,100,10,TiO2-c,30,Spiro-MeOTAD,Li-TFSI; TBP,DMF,14.1
MA,,,,1,,,,Pb,,1,,I,,,3,,,100,10,TiO2-c,30,Spiro-MeOTAD,Li-TFSI; TBP,DMF,16.5
MA,,,,1,,,,Pb,,1,,I,,,3,,,70.0 >> 100.0,10.0 >> 15.0,TiO2-c | TiO2-mp,nan | 220.0,Spiro-MeOTAD,Li-TFSI; TBP,DMF >> IPA,12.5
MA,,,,1,,,,Pb,,1,,I,,,3,,,70.0 >> 100.0,10.0 >> 15.0,TiO2-c | TiO2-mp,nan | 110.0,Spiro-MeOTAD,Li-TFSI; TBP,DMF >> IPA,12.2
MA,,,,1,,,,Pb,,1,,I,,,3,,,70.0 >> 100.0,10.0 >> 15.0,TiO2-c | TiO2-mp,nan | 0.0,Spiro-MeOTAD,Li-TFSI; TBP,DMF >> IPA,10.2
MA,,,,1,,,,Pb,,1,,I,,,3,,,100,60,TiO2-c | TiO2-mp,30.0 | 150.0,Sym-HTPcH,FK209; Li-TFSI; TBP,DMSO,4.21
MA,,,,1,,,,Pb,,1,,I,,,3,,,100,60,TiO2-c | TiO2-mp,30.0 | 150.0,Al2O3 | Sym-HTPcH,FK209; Li-TFSI; TBP,DMSO,12.8
MA,,,,1,,,,Pb,,1,,I,,,3,,,100,60,TiO2-c | TiO2-mp,30.0 | 150.0,Spiro-MeOTAD,FK209; Li-TFSI; TBP,DMSO,15.7
MA,,,,1,,,,Pb,,1,,Br,,,3,,,100,10,TiO2-c | TiO2-mp,nan | 300.0,Spiro-MeOTAD,FK209; Li-TFSI; TBP,DMSO; GBL,3.28
MA,,,,1,,,,Pb,,1,,I,,,3,,,40; 55; 75; 100,5.0; 5.0; 5.0; 30.0,PEIE | NDI-H,5.0 | 40.0,Spiro-MeOTAD,FK209; Li-TFSI; TBP,DMF; DMSO,4.8
MA,,,,1,,,,Pb,,1,,I,,,3,,,40; 55; 75; 100,5.0; 5.0; 5.0; 30.0,PEIE | NDI-H,5.0 | 40.0,Spiro-MeOTAD,FK209; Li-TFSI; TBP,DMF; DMSO,10.7
MA,,,,1,,,,Pb,,1,,I,,,3,,,40; 55; 75; 100,5.0; 5.0; 5.0; 30.0,PEIE | C60,5.0 | 40.0,Spiro-MeOTAD,FK209; Li-TFSI; TBP,DMF; DMSO,9.3
MA,,,,1,,,,Pb,,1,,I,,,3,,,40; 55; 75; 100,5.0; 5.0; 5.0; 30.0,PEIE | NDI-H,5.0 | 20.0,Spiro-MeOTAD,FK209; Li-TFSI; TBP,DMF; DMSO,8.1
MA,,,,1,,,,Pb,,1,,I,,,3,,,40; 55; 75; 100,5.0; 5.0; 5.0; 30.0,PEIE | NDI-H,5.0 | 80.0,Spiro-MeOTAD,FK209; Li-TFSI; TBP,DMF; DMSO,9.3
MA,,,,1,,,,Pb,,1,,I,,,3,,,95,60,TiO2-c | TiO2-nanofibers,nan | 400.0,Spiro-MeOTAD,FK102; Li-TFSI; TBP,DMSO,8.56
MA,,,,1,,,,Pb,,1,,I,,,3,,,95,60,TiO2-c | TiO2-nanofibers,nan | 400.0,Spiro-MeOTAD,FK102; Li-TFSI; TBP,DMSO,8.21
MA,,,,1,,,,Pb,,1,,I,,,3,,,95,60,TiO2-c | TiO2-nanofibers,nan | 400.0,Spiro-MeOTAD,FK102; Li-TFSI; TBP,DMSO,9.91
MA,,,,1,,,,Pb,,1,,I,,,3,,,95,60,TiO2-c | TiO2-nanofibers,nan | 400.0,Spiro-MeOTAD,FK102; Li-TFSI; TBP,DMSO,9.69
MA,,,,1,,,,Pb,,1,,I,,,3,,,95,60,TiO2-c | TiO2-nanofibers,nan | 400.0,Spiro-MeOTAD,FK102; Li-TFSI; TBP,DMSO,11.05
MA,,,,1,,,,Pb,,1,,I,,,3,,,95,60,TiO2-c | TiO2-nanofibers,nan | 400.0,Spiro-MeOTAD,FK102; Li-TFSI; TBP,DMSO,10.81
MA,,,,1,,,,Pb,,1,,I,,,3,,,95,60,TiO2-c | TiO2-nanofibers,nan | 400.0,Spiro-MeOTAD,FK102; Li-TFSI; TBP,DMSO,12.03
MA,,,,1,,,,Pb,,1,,I,,,3,,,95,60,TiO2-c | TiO2-nanofibers,nan | 400.0,Spiro-MeOTAD,FK102; Li-TFSI; TBP,DMSO,11.51
MA,,,,1,,,,Pb,,1,,I,,,3,,,95,60,TiO2-c | TiO2-nanofibers,nan | 400.0,Spiro-MeOTAD,FK102; Li-TFSI; TBP,DMSO,10.54
MA,,,,1,,,,Pb,,1,,I,,,3,,,95,60,TiO2-c | TiO2-nanofibers,nan | 400.0,Spiro-MeOTAD,FK102; Li-TFSI; TBP,DMSO,10.16
MA,,,,1,,,,Pb,,1,,I,,,3,,,95,60,TiO2-c | TiO2-nanofibers,nan | 400.0,Spiro-MeOTAD,FK102; Li-TFSI; TBP,DMSO,9.8
MA,,,,1,,,,Pb,,1,,I,,,3,,,95,60,TiO2-c | TiO2-nanofibers,nan | 400.0,Spiro-MeOTAD,FK102; Li-TFSI; TBP,DMSO,9.4
MA,,,,1,,,,Pb,,1,,I,,,3,,,95,60,TiO2-c | TiO2-nanofibers,nan | 400.0,Spiro-MeOTAD,FK102; Li-TFSI; TBP,DMSO,14.03
MA,,,,1,,,,Pb,,1,,I,,,3,,,95,60,TiO2-c | TiO2-nanofibers,nan | 400.0,Spiro-MeOTAD,FK102; Li-TFSI; TBP,DMSO,8.16
MA,,,,1,,,,Pb,,1,,I,,,3,,,95,60,TiO2-c | TiO2-nanofibers,nan | 400.0,Spiro-MeOTAD,FK102; Li-TFSI; TBP,DMSO,11.44
MA,,,,1,,,,Pb,,1,,I,,,3,,,95,60,TiO2-c | TiO2-nanofibers,nan | 400.0,Spiro-MeOTAD,FK102; Li-TFSI; TBP,DMSO,8.56
MA,,,,1,,,,Pb,,1,,I,,,3,,,95,60,TiO2-c | TiO2-nanofibers,nan | 400.0,Spiro-MeOTAD,FK102; Li-TFSI; TBP,DMSO,9.04
MA,,,,1,,,,Pb,,1,,I,,,3,,,95,60,TiO2-c | TiO2-nanofibers,nan | 400.0,Spiro-MeOTAD,FK102; Li-TFSI; TBP,DMSO,9.08
MA,,,,1,,,,Pb,,1,,I,,,3,,,95,60,TiO2-c | TiO2-nanofibers,nan | 2200.0,Spiro-MeOTAD,FK102; Li-TFSI; TBP,DMSO,5.01
MA,,,,1,,,,Pb,,1,,I,,,3,,,95,60,TiO2-c | TiO2-nanofibers,nan | 1300.0,Spiro-MeOTAD,FK102; Li-TFSI; TBP,DMSO,6.13
MA,,,,1,,,,Pb,,1,,I,,,3,,,95,60,TiO2-c | TiO2-nanofibers,nan | 580.0,Spiro-MeOTAD,FK102; Li-TFSI; TBP,DMSO,7.54
MA,,,,1,,,,Pb,,1,,I,,,3,,,95,60,TiO2-c | TiO2-nanofibers,nan | 400.0,Spiro-MeOTAD,FK102; Li-TFSI; TBP,DMSO,8.56
MA,,,,1,,,,Pb,,1,,I,,,3,,,95,60,TiO2-c | TiO2-nanofibers,nan | 285.0,Spiro-MeOTAD,FK102; Li-TFSI; TBP,DMSO,8.07
MA,,,,1,,,,Sn,,1,,I,,,3,,,70,10,TiO2-c | TiO2-mp,1000,PTAA,4-isopropyl-4â€?methyldiphenyliodonium tetrakis(pentafluorophenyl)borate,DMF; DMSO,0.17
MA,,,,1,,,,Sn,,1,,I,,,3,,,70,10,TiO2-c | TiO2-mp,1000,PTAA,4-isopropyl-4â€?methyldiphenyliodonium tetrakis(pentafluorophenyl)borate,DMF; DMSO,5.49
MA,,,,1,,,,Sn,,1,,I,,,3,,,70,10,TiO2-c | TiO2-mp,1000,PTAA,4-isopropyl-4â€?methyldiphenyliodonium tetrakis(pentafluorophenyl)borate,DMF; DMSO,2.38
MA,,,,1,,,,Sn,,1,,I,,,3,,,70,10,TiO2-c | TiO2-mp,1000,PTAA,4-isopropyl-4â€?methyldiphenyliodonium tetrakis(pentafluorophenyl)borate,DMF; DMSO,4.16
MA,,,,1,,,,Sn,,1,,I,,,3,,,70,10,TiO2-c | TiO2-mp,1000,PTAA,4-isopropyl-4â€?methyldiphenyliodonium tetrakis(pentafluorophenyl)borate,DMF; DMSO,5.85
MA,,,,1,,,,Sn,,1,,I,,,3,,,70,10,TiO2-c | TiO2-mp,1000,PTAA,4-isopropyl-4â€?methyldiphenyliodonium tetrakis(pentafluorophenyl)borate,DMF; DMSO,2.95
MA,,,,1,,,,Sn,,1,,I,,,3,,,70,10,TiO2-c | TiO2-mp,1000,PTAA,4-isopropyl-4â€?methyldiphenyliodonium tetrakis(pentafluorophenyl)borate,DMF; DMSO,5.34
MA,,,,1,,,,Sn,,1,,I,,,3,,,70,10,TiO2-c | TiO2-mp,1000,PTAA,4-isopropyl-4â€?methyldiphenyliodonium tetrakis(pentafluorophenyl)borate,DMF; DMSO,5.26
MA,,,,1,,,,Sn,,1,,I,,,3,,,70,10,TiO2-c | TiO2-mp,1000,PTAA,4-isopropyl-4â€?methyldiphenyliodonium tetrakis(pentafluorophenyl)borate,DMF; DMSO,5.09
MA,,,,1,,,,Sn,,1,,I,,,3,,,70,10,TiO2-c | TiO2-mp,1000,PTAA,4-isopropyl-4â€?methyldiphenyliodonium tetrakis(pentafluorophenyl)borate,DMF; DMSO,6.63
MA,,,,1,,,,Pb,,1,,I,,,3,,,100.0 >> 100.0,3.0 >> 10.0,ZnO-c,45,Spiro-MeOTAD,Li-TFSI; TBP,DMF; DMSO >> H2O; IPA,16.1
MA,,,,1,,,,Pb,,1,,I,,,3,,,100.0 >> 100.0,3.0 >> 10.0,ZnO-c,45,Spiro-MeOTAD,Li-TFSI; TBP,DMF; DMSO >> H2O; IPA,15.4
MA,,,,1,,,,Pb,,1,,I,,,3,,,100.0 >> 100.0,3.0 >> 10.0,ZnO-c,45,Spiro-MeOTAD,Li-TFSI; TBP,DMF; DMSO >> H2O; IPA,17.8
MA,,,,1,,,,Pb,,1,,I,,,3,,,100.0 >> 100.0,3.0 >> 10.0,ZnO-c,45,Spiro-MeOTAD,Li-TFSI; TBP,DMF; DMSO >> H2O; IPA,16.6
MA,,,,1,,,,Pb,,1,,I,,,3,,,100.0 >> 100.0,3.0 >> 10.0,ZnO-c,45,Spiro-MeOTAD,Li-TFSI; TBP,DMF; DMSO >> H2O; IPA,18.9
MA,,,,1,,,,Pb,,1,,I,,,3,,,100.0 >> 100.0,3.0 >> 10.0,ZnO-c,45,Spiro-MeOTAD,Li-TFSI; TBP,DMF; DMSO >> H2O; IPA,17.7
MA,,,,1,,,,Pb,,1,,I,,,3,,,100.0 >> 100.0,3.0 >> 10.0,ZnO-c,45,Spiro-MeOTAD,Li-TFSI; TBP,DMF; DMSO >> H2O; IPA,19.9
MA,,,,1,,,,Pb,,1,,I,,,3,,,100.0 >> 100.0,3.0 >> 10.0,ZnO-c,45,Spiro-MeOTAD,Li-TFSI; TBP,DMF; DMSO >> H2O; IPA,18.9
MA,,,,1,,,,Pb,,1,,I,,,3,,,70.0 >> 70.0,30.0 >> 30.0,TiO2-c | TiO2-mp,nan | 170.0,Spiro-MeOTAD,Li-TFSI; TBP,DMF >> IPA,14
MA,,,,1,,,,Pb,,1,,I,,,3,,,70.0 >> 70.0,30.0 >> 30.0,TiO2-c | TiO2-mp,nan | 170.0,Spiro-MeOTAD,Li-TFSI; TBP,DMF >> IPA,12.7
MA,,,,1,,,,Pb,,1,,I,,,3,,,70.0 >> 70.0,30.0 >> 30.0,TiO2-c | TiO2-mp,nan | 250.0,Spiro-MeOTAD,Li-TFSI; TBP,DMF >> IPA,11.7
MA,,,,1,,,,Pb,,1,,I,,,3,,,70.0 >> 70.0,30.0 >> 30.0,TiO2-c | TiO2-mp,nan | 250.0,Spiro-MeOTAD,Li-TFSI; TBP,DMF >> IPA,10.9
MA,,,,1,,,,Pb,,1,,I,,,3,,,70.0 >> 70.0,30.0 >> 30.0,TiO2-c | TiO2-mp,nan | 220.0,Spiro-MeOTAD,Li-TFSI; TBP,DMF >> IPA,14.6
MA,,,,1,,,,Pb,,1,,I,,,3,,,70.0 >> 70.0,30.0 >> 30.0,TiO2-c | TiO2-mp,nan | 220.0,Spiro-MeOTAD,Li-TFSI; TBP,DMF >> IPA,12.9
MA,,,,1,,,,Pb,,1,,I,,,3,,,70.0 >> 70.0,30.0 >> 30.0,TiO2-c | TiO2-mp,nan | 190.0,Spiro-MeOTAD,Li-TFSI; TBP,DMF >> IPA,14.3
MA,,,,1,,,,Pb,,1,,I,,,3,,,70.0 >> 70.0,30.0 >> 30.0,TiO2-c | TiO2-mp,nan | 190.0,Spiro-MeOTAD,Li-TFSI; TBP,DMF >> IPA,12.8
MA,,,,1,,,,Pb,,1,,I,,,3,,,70.0 >> 70.0,30.0 >> 30.0,TiO2-c | TiO2-mp,nan | 180.0,Spiro-MeOTAD,Li-TFSI; TBP,DMF >> IPA,14.4
MA,,,,1,,,,Pb,,1,,I,,,3,,,70.0 >> 70.0,30.0 >> 30.0,TiO2-c | TiO2-mp,nan | 180.0,Spiro-MeOTAD,Li-TFSI; TBP,DMF >> IPA,12.4
MA,,,,1,,,,Pb,,1,,I,,,3,,,70.0 >> 70.0,30.0 >> 30.0,TiO2-c | TiO2-mp,nan | 150.0,Spiro-MeOTAD,Li-TFSI; TBP,DMF >> IPA,11.1
MA,,,,1,,,,Pb,,1,,I,,,3,,,70.0 >> 70.0,30.0 >> 30.0,TiO2-c | TiO2-mp,nan | 150.0,Spiro-MeOTAD,Li-TFSI; TBP,DMF >> IPA,9.14
MA,,,,1,,,,Pb,,1,,I,,,3,,,70.0 >> 70.0,30.0 >> 30.0,TiO2-c | TiO2-mp,nan | 110.0,Spiro-MeOTAD,Li-TFSI; TBP,DMF >> IPA,8.82
MA,,,,1,,,,Pb,,1,,I,,,3,,,70.0 >> 70.0,30.0 >> 30.0,TiO2-c | TiO2-mp,nan | 110.0,Spiro-MeOTAD,Li-TFSI; TBP,DMF >> IPA,7.73
MA,,,,1,,,,Pb,,1,,I,,,3,,,70.0 >> 70.0,30.0 >> 30.0,TiO2-c | TiO2-mp,nan | 200.0,Spiro-MeOTAD,Li-TFSI; TBP,DMF >> IPA,11.2
MA,,,,1,,,,Pb,,1,,I,,,3,,,70.0 >> 70.0,30.0 >> 30.0,TiO2-c | TiO2-mp,nan | 200.0,Spiro-MeOTAD,Li-TFSI; TBP,DMF >> IPA,9.88
MA,,,,1,,,,Pb,,1,,I,,,3,,,70.0 >> 70.0,30.0 >> 30.0,TiO2-c | TiO2-mp,nan | 220.0,Spiro-MeOTAD,Li-TFSI; TBP,DMF >> IPA,10.9
MA,,,,1,,,,Pb,,1,,I,,,3,,,70.0 >> 70.0,30.0 >> 30.0,TiO2-c | TiO2-mp,nan | 220.0,Spiro-MeOTAD,Li-TFSI; TBP,DMF >> IPA,9.51
MA,,,,1,,,,Pb,,1,,I,,,3,,,70.0 >> 70.0,30.0 >> 30.0,TiO2-c | TiO2-mp,nan | 220.0,Spiro-MeOTAD,Li-TFSI; TBP,DMF >> IPA,8.59
MA,,,,1,,,,Pb,,1,,I,,,3,,,70.0 >> 70.0,30.0 >> 30.0,TiO2-c | TiO2-mp,nan | 220.0,Spiro-MeOTAD,Li-TFSI; TBP,DMF >> IPA,7.17
MA,,,,1,,,,Pb,,1,,I,,,3,,,100,90,TiO2-c | TiO2-mp,30.0 | nan,Spiro-MeOTAD,Li-TFSI; TBP,DMF; DMSO,13.1
MA,,,,1,,,,Pb,,1,,I,,,3,,,100,90,TiO2-c | TiO2-mp,30.0 | nan,Spiro-MeOTAD,Li-TFSI; TBP,DMF; DMSO,17.9
MA,,,,1,,,,Pb,,1,,I,,,3,,,100,90,TiO2-c | TiO2-mp,30.0 | nan,Spiro-MeOTAD,Li-TFSI; TBP,DMF; DMSO,17.11
MA,,,,1,,,,Pb,,1,,I,,,3,,,100,90,TiO2-c | TiO2-mp,30.0 | nan,Spiro-MeOTAD,Li-TFSI; TBP,DMF; DMSO,18.13
MA,,,,1,,,,Pb,,1,,I,,,3,,,100,60,TiO2-c | TiO2-mp,50.0 | 150.0,Spiro-MeOTAD,FK209; Li-TFSI; TBP,DMSO,14.2
MA,,,,1,,,,Pb,,1,,I,,,3,,,100,60,TiO2-c | TiO2-mp,50.0 | 150.0,Spiro-MeOTAD,FK209; Li-TFSI; TBP,DMSO,14.05
MA,,,,1,,,,Pb,,1,,I,,,3,,,100,60,TiO2-c | TiO2-mp,50.0 | 150.0,Spiro-MeOTAD,FK209; Li-TFSI; TBP,DMSO,11.4
