Repository: Zhang-NJ-Lab/HuangYiRuPerovskiteNature-Boston-Lsy

# HuangYiRuPerovskiteNature-Boston-Lsy
主要是hyr的清洗数据，fillna

File: data15-00.csv (part 18 of 20)
a1,a2,a3,a4,a1_coefficients,a2_coefficients,a3_coefficients,a4_coefficients,b1,b2,b1_coefficients,b2_coefficients,c1,c2,c3,c1_coefficients,c2_coefficients,c3_coefficients,Perovskite_deposition_thermal_annealing_temperature,Perovskite_deposition_thermal_annealing_time,ETL_stack_sequence,ETL_thickness,HTL_stack_sequence,HTL_additives_compounds,Perovskite_deposition_solvents,JV_default_PCE
MA,,,,1,,,,Pb,,1,,I,,,3,,,100,45,TiO2-c,60,Spiro-MeOTAD,Li-TFSI; TBP,DMF,16.07
MA,,,,1,,,,Pb,,1,,I,,,3,,,130,10,TiO2-c,20,Spiro-MeOTAD,Li-TFSI; TBP,DMF,12
MA,,,,1,,,,Pb,,1,,I,,,3,,,130,10,TiO2-c,20,Spiro-MeOTAD,Li-TFSI; TBP,DMF,15.3
MA,,,,1,,,,Pb,,1,,I,,,3,,,130,10,TiO2-c,20,Spiro-MeOTAD,Li-TFSI; TBP,DMF,16.4
MA,,,,1,,,,Pb,,1,,I,,,3,,,100.0 >> 100.0,120.0 >> 60.0,TiO2-c,50,Spiro-MeOTAD,Li-TFSI; TBP,none >> IPA,12.5
MA,,,,1,,,,Pb,,1,,I,,,3,,,100.0 >> 100.0,120.0 >> 60.0,TiO2-c,50,Spiro-MeOTAD,Li-TFSI; TBP,none >> IPA,18.3
MA,,,,1,,,,Pb,,1,,I,,,3,,,100.0 >> 100.0,120.0 >> 60.0,TiO2-c,50,Spiro-MeOTAD,Li-TFSI; TBP,none >> IPA,19.1
MA,,,,1,,,,Pb,,1,,I,,,3,,,100.0 >> 100.0,120.0 >> 60.0,TiO2-c,50,Spiro-MeOTAD,Li-TFSI; TBP,none >> IPA,18.7
MA,,,,1,,,,Pb,,1,,I,,,3,,,100.0 >> 100.0,120.0 >> 60.0,TiO2-c,50,Spiro-MeOTAD,Li-TFSI; TBP,none >> IPA,15.1
MA,,,,1,,,,Pb,,1,,I,,,3,,,100.0 >> 100.0,120.0 >> 60.0,TiO2-c,50,Spiro-MeOTAD,Li-TFSI; TBP,none >> IPA,16.1
MA,,,,1,,,,Pb,,1,,I,,,3,,,100.0 >> 100.0,120.0 >> 60.0,TiO2-c,50,Spiro-MeOTAD,Li-TFSI; TBP,none >> IPA,15.1
MA,,,,1,,,,Pb,,1,,I,,,3,,,100,30,TiO2-c | TiO2-mp,nan | 150.0,Spiro-MeOTAD,Li-TFSI; TBP,DMF,17.4
MA,,,,1,,,,Pb,,1,,I,,,3,,,100,30,TiO2-c | TiO2-mp | Poly(TA),nan | 150.0 | nan,Spiro-MeOTAD,Li-TFSI; TBP,DMF,18.6
MA,,,,1,,,,Pb,,1,,I,,,3,,,95,120,TiO2-c,120,H-PheDOT,Li-TFSI; TBP,DMF,5.34
MA,,,,1,,,,Pb,,1,,I,,,3,,,95,120,TiO2-c,120,H-PheDOT,Li-TFSI; TBP,DMF,6.69
MA,,,,1,,,,Pb,,1,,I,,,3,,,95,120,TiO2-c,120,MeO-PheDOT,Li-TFSI; TBP,DMF,9.46
MA,,,,1,,,,Pb,,1,,I,,,3,,,95,120,TiO2-c,120,MeO-PheDOT,Li-TFSI; TBP,DMF,10.64
MA,,,,1,,,,Pb,,1,,I,,,3,,,95,120,TiO2-c,120,H-PheDOT,Li-TFSI; TBP,DMF,6.4
MA,,,,1,,,,Pb,,1,,I,,,3,,,95,120,TiO2-c,120,MeO-PheDOT,Li-TFSI; TBP,DMF,9.7
MA,,,,1,,,,Pb,,1,,I,,,3,,,100,30,TiO2-c | TiO2-mp,nan | 250.0,Spiro-MeOTAD,FK209; Li-TFSI; TBP,DMSO,16.16
MA,,,,1,,,,Pb,,1,,I,,,3,,,100,45,TiO2-c | TiO2-mp,60.0 | nan,Spiro-MeOTAD,Li-TFSI; TBP,DMF,9.68
MA,,,,1,,,,Pb,,1,,I,,,3,,,100,45,TiO2-c | TiO2-mp | MAI,60.0 | nan | nan,Spiro-MeOTAD,Li-TFSI; TBP,DMF,10.44
MA,,,,1,,,,Pb,,1,,I,,,3,,,100,45,TiO2-c | TiO2-mp | MAI,60.0 | nan | nan,Spiro-MeOTAD,Li-TFSI; TBP,DMF,12.27
MA,,,,1,,,,Pb,,1,,I,,,3,,,100,45,TiO2-c | TiO2-mp | MAI,60.0 | nan | nan,Spiro-MeOTAD,Li-TFSI; TBP,DMF,11.59
MA,,,,1,,,,Pb,,1,,I,,,3,,,100,45,TiO2-c | TiO2-mp,60.0 | nan,Spiro-MeOTAD,Li-TFSI; TBP,DMF,10.55
MA,,,,1,,,,Pb,,1,,I,,,3,,,100,45,TiO2-c | TiO2-mp | MAI,60.0 | nan | nan,Spiro-MeOTAD,Li-TFSI; TBP,DMF,11.21
MA,,,,1,,,,Pb,,1,,I,,,3,,,100,45,TiO2-c | TiO2-mp | MAI,60.0 | nan | nan,Spiro-MeOTAD,Li-TFSI; TBP,DMF,12.44
MA,,,,1,,,,Pb,,1,,I,,,3,,,100,45,TiO2-c | TiO2-mp | MAI,60.0 | nan | nan,Spiro-MeOTAD,Li-TFSI; TBP,DMF,11.97
MA,,,,1,,,,Pb,,1,,I,,,3,,,100,10,TiO2-c | TiO2-mp,nan | 380.0,Spiro-MeOTAD,Li-TFSI; TBP,DMF; DMSO,17.1
MA,,,,1,,,,Pb,,1,,I,,,3,,,100,10,TiO2-c | TiO2-mp,nan | 380.0,Spiro-MeOTAD,Li-TFSI; TBP,DMF; DMSO,15.1
MA,,,,1,,,,Pb,,1,,I,,,3,,,100,10,TiO2-c | TiO2-mp,nan | 380.0,Spiro-MeOTAD,Li-TFSI; TBP,DMF; DMSO,12.1
MA,,,,1,,,,Pb,,1,,I,,,3,,,100,10,TiO2-c | TiO2-mp,nan | 380.0,Spiro-MeOTAD,Li-TFSI; TBP,DMF; DMSO,16.6
MA,,,,1,,,,Pb,,1,,I,,,3,,,100,10,TiO2-c | TiO2-mp,nan | 380.0,Spiro-MeOTAD,Li-TFSI; TBP,DMF; DMSO,15.5
MA,,,,1,,,,Pb,,1,,I,,,3,,,100,10,TiO2-c | TiO2-mp,nan | 380.0,Spiro-MeOTAD,Li-TFSI; TBP,DMF; DMSO,18.1
MA,,,,1,,,,Pb,,1,,I,,,3,,,100,10,TiO2-c | TiO2-mp,nan | 380.0,Spiro-MeOTAD,Li-TFSI; TBP,DMF; DMSO,16.5
MA,,,,1,,,,Pb,,1,,I,,,3,,,100,10,TiO2-c | TiO2-mp,nan | 380.0,Spiro-MeOTAD,Li-TFSI; TBP,DMF; DMSO,14.7
MA,,,,1,,,,Pb,,1,,I,,,3,,,100,10,TiO2-c | TiO2-mp,nan | 380.0,Spiro-MeOTAD,Li-TFSI; TBP,DMF; DMSO,12.5
MA,,,,1,,,,Pb,,1,,I,,,3,,,100,10,TiO2-c | TiO2-mp,nan | 380.0,Spiro-MeOTAD,Li-TFSI; TBP,DMF; DMSO,16.1
MA,,,,1,,,,Pb,,1,,I,,,3,,,100,10,TiO2-c | TiO2-mp,nan | 380.0,Spiro-MeOTAD,Li-TFSI; TBP,DMF; DMSO,15.2
MA,,,,1,,,,Pb,,1,,I,,,3,,,100,10,TiO2-c | TiO2-mp,nan | 380.0,Spiro-MeOTAD,Li-TFSI; TBP,DMF; DMSO,17
MA,,,,1,,,,Pb,,1,,I,,,3,,,60; 100,1.0; 7.0,TiO2-c | TiO2-mp,3.0 | 200.0,Spiro-MeOTAD,Li-TFSI; TBP,DMF; DMSO,17.3
MA,,,,1,,,,Pb,,1,,I,,,3,,,60; 100,1.0; 7.0,TiO2-c | TiO2-mp,50.0 | 200.0,Spiro-MeOTAD,Li-TFSI; TBP,DMF; DMSO,16.31
MA,,,,1,,,,Pb,,1,,I,,,3,,,60; 100,1.0; 7.0,TiO2-mp,200,Spiro-MeOTAD,Li-TFSI; TBP,DMF; DMSO,12.89
MA,,,,1,,,,Pb,,1,,I,,,3,,,60; 100,1.0; 7.0,TiO2-c | TiO2-mp,50.0 | 200.0,Spiro-MeOTAD,Li-TFSI; TBP,DMF; DMSO,16.64
MA,,,,1,,,,Pb,,1,,I,,,3,,,60; 100,1.0; 7.0,TiO2-c | TiO2-mp,3.0 | 200.0,Spiro-MeOTAD,Li-TFSI; TBP,DMF; DMSO,17.51
MA,,,,1,,,,Pb,,1,,I,,,3,,,90; 100,60.0; 25.0,PEIE | TiO2-c,40,Spiro-MeOTAD,FK209; Li-TFSI; TBP,DMF,19.3
MA,,,,1,,,,Pb,,1,,I,,,3,,,105,60,TiO2-c,60,Spiro-MeOTAD,Li-TFSI; TBP,DMF,12.32
MA,,,,1,,,,Pb,,1,,I,,,3,,,105,60,TiO2-c,60,Spiro-MeOTAD,Li-TFSI; TBP,DMF,15.45
MA,,,,1,,,,Pb,,1,,I,,,3,,,65.0; 100.0,2.0; 4.0,TiO2-c,60,Spiro-MeOTAD,Li-TFSI; TBP,DMF; DMSO,14.54
MA,,,,1,,,,Pb,,1,,I,,,3,,,65.0; 100.0,2.0; 4.0,TiO2-c | PCBM-60,60.0 | 40.0,Spiro-MeOTAD,Li-TFSI; TBP,DMF; DMSO,14.39
MA,,,,1,,,,Pb,,1,,I,,,3,,,65.0; 100.0,2.0; 4.0,TiO2-c | PCBM-60,60.0 | 50.0,Spiro-MeOTAD,Li-TFSI; TBP,DMF; DMSO,13.22
MA,,,,1,,,,Pb,,1,,I,,,3,,,65.0; 100.0,2.0; 4.0,TiO2-c | PCBM-60,60.0 | 60.0,Spiro-MeOTAD,Li-TFSI; TBP,DMF; DMSO,12.18
MA,,,,1,,,,Pb,,1,,I,,,3,,,65.0; 100.0,2.0; 4.0,TiO2-c,60,Spiro-MeOTAD,Li-TFSI; TBP,DMF; DMSO,14.87
MA,,,,1,,,,Pb,,1,,I,,,3,,,65.0; 100.0,2.0; 4.0,TiO2-c | PCBM-60,60.0 | 40.0,Spiro-MeOTAD,Li-TFSI; TBP,DMF; DMSO,14.36
MA,,,,1,,,,Pb,,1,,I,,,3,,,65.0; 100.0,2.0; 4.0,TiO2-c | PCBM-60,60.0 | 50.0,Spiro-MeOTAD,Li-TFSI; TBP,DMF; DMSO,13.18
MA,,,,1,,,,Pb,,1,,I,,,3,,,65.0; 100.0,2.0; 4.0,TiO2-c | PCBM-60,60.0 | 60.0,Spiro-MeOTAD,Li-TFSI; TBP,DMF; DMSO,12.22
MA,,,,1,,,,Pb,,1,,I,,,3,,,65.0; 100.0,2.0; 4.0,TiO2-c,60,Spiro-MeOTAD,Li-TFSI; TBP,DMF; DMSO,15.11
MA,,,,1,,,,Pb,,1,,I,,,3,,,65.0; 100.0,2.0; 4.0,TiO2-c | PCBM-60,60.0 | 40.0,Spiro-MeOTAD,Li-TFSI; TBP,DMF; DMSO,14.19
MA,,,,1,,,,Pb,,1,,I,,,3,,,65.0; 100.0,2.0; 4.0,TiO2-c | PCBM-60,60.0 | 50.0,Spiro-MeOTAD,Li-TFSI; TBP,DMF; DMSO,12.99
MA,,,,1,,,,Pb,,1,,I,,,3,,,65.0; 100.0,2.0; 4.0,TiO2-c | PCBM-60,60.0 | 60.0,Spiro-MeOTAD,Li-TFSI; TBP,DMF; DMSO,12.13
MA,,,,1,,,,Pb,,1,,I,,,3,,,65.0; 100.0,2.0; 4.0,TiO2-c,60,Spiro-MeOTAD,Li-TFSI; TBP,DMF; DMSO,15.2
MA,,,,1,,,,Pb,,1,,I,,,3,,,65.0; 100.0,2.0; 4.0,TiO2-c | PCBM-60,60.0 | 40.0,Spiro-MeOTAD,Li-TFSI; TBP,DMF; DMSO,14.24
MA,,,,1,,,,Pb,,1,,I,,,3,,,65.0; 100.0,2.0; 4.0,TiO2-c | PCBM-60,60.0 | 50.0,Spiro-MeOTAD,Li-TFSI; TBP,DMF; DMSO,12.88
MA,,,,1,,,,Pb,,1,,I,,,3,,,65.0; 100.0,2.0; 4.0,TiO2-c | PCBM-60,60.0 | 60.0,Spiro-MeOTAD,Li-TFSI; TBP,DMF; DMSO,12.04
MA,,,,1,,,,Pb,,1,,I,,,3,,,100,10,TiO2-c | TiO2-mp,30.0 | nan,Spiro-MeOTAD,Li-TFSI; TBP,DMF,12.5
MA,,,,1,,,,Pb,,1,,I,,,3,,,100,10,TiO2-c | TiO2-mp,30.0 | nan,Spiro-MeOTAD,Li-TFSI; TBP,DMF,10.3
MA,,,,1,,,,Pb,,1,,I,,,3,,,100,10,TiO2-c | TiO2-mp,30.0 | nan,Spiro-MeOTAD,Li-TFSI; TBP,DMF,15.2
MA,,,,1,,,,Pb,,1,,I,,,3,,,100,30,TiO2-c | TiO2-mp,70.0 | 90.0,Spiro-MeOTAD,Li-TFSI; TBP,DMF; DMSO,18.47
MA,,,,1,,,,Pb,,1,,I,,,3,,,65.0; 100.0,1.0; 2.0,TiO2-c | TiO2-mp,40.0 | 230.0,Spiro-MeOTAD,Li-TFSI; TBP,DMF; DMSO,19.71
MA,,,,1,,,,Pb,,1,,I,,,3,,,65.0; 100.0,1.0; 2.0,TiO2-c | TiO2-mp,40.0 | 230.0,Spiro-MeOTAD,Li-TFSI; TBP,DMF; DMSO,18.3
MA,,,,1,,,,Pb,,1,,I,,,3,,,100,30,PCBM-60,15,NiO-c,Cu,DMF,3.81
MA,,,,1,,,,Pb,,1,,I,,,3,,,100,30,PCBM-60,15,NiO-c,Cu,DMF,7.8
MA,,,,1,,,,Sn,,1,,I,,,3,,,80.0 >> 100.0,5.0 >> 5.0,TiO2-c | TiO2-mp,50.0 | 300.0,PTAA,TPFB,DMF >> none,6.8
MA,,,,1,,,,Pb,,1,,I,,,3,,,100,15,CdS-nw,400,Spiro-MeOTAD,Li-TFSI; TBP,GBL,2.58
MA,,,,1,,,,Pb,,1,,I,,,3,,,100,15,CdS-nw,400,Spiro-MeOTAD,Li-TFSI; TBP,GBL,3.9
MA,,,,1,,,,Pb,,1,,I,,,3,,,100,15,CdS-nw,400,Spiro-MeOTAD,Li-TFSI; TBP,GBL,8.36
MA,,,,1,,,,Pb,,1,,I,,,3,,,70.0 >> 70.0,30.0 >> 30.0,TiO2-c | TiO2-mp,60.0 | 300.0,Spiro-MeOTAD,Li-TFSI; TBP,DMF >> IPA,14.05
MA,,,,1,,,,Pb,,1,,I,,,3,,,70.0 >> 70.0,30.0 >> 30.0,TiO2-c,60,Spiro-MeOTAD,Li-TFSI; TBP,DMF >> IPA,6.76
MA,,,,1,,,,Pb,,1,,I,,,3,,,70.0 >> 70.0,30.0 >> 30.0,TiO2-c | TiO2-mp,60.0 | 300.0,Spiro-MeOTAD,Li-TFSI; TBP,DMF >> IPA,7.87
MA,,,,1,,,,Pb,,1,,I,,,3,,,70.0 >> 70.0,30.0 >> 30.0,TiO2-c,60,Spiro-MeOTAD,Li-TFSI; TBP,DMF >> IPA,12.67
MA,,,,1,,,,Pb,,1,,I,,,3,,,100,5,PCBM-60,40,Spiro-MeOTAD,Li-TFSI; TBP,DMF,1
MA,,,,1,,,,Pb,,1,,I,,,3,,,100,5,PCBM-60; PEI,40,Spiro-MeOTAD,Li-TFSI; TBP,DMF,11.4
MA,,,,1,,,,Pb,,1,,I,,,3,,,100,5,PCBM-60; PEI,40,Spiro-MeOTAD,Li-TFSI; TBP,DMF,8.3
MA,,,,1,,,,Pb,,1,,I,,,3,,,100,5,TiO2-c,40,Spiro-MeOTAD,Li-TFSI; TBP,DMF,11.7
MA,,,,1,,,,Pb,,1,,I,,,3,,,100,5,TiO2-c,40,Spiro-MeOTAD,Li-TFSI; TBP,DMF,10.1
MA,,,,1,,,,Pb,,1,,I,,,3,,,100,120,TiO2-nt,1300,Spiro-MeOTAD,Li-TFSI; TBP,DMF,1.12
MA,,,,1,,,,Pb,,1,,I,,,3,,,100,10,TiO2-c | TiO2-mp,30.0 | 250.0,Spiro-MeOTAD,FK209; Li-TFSI; TBP,DMSO,9.4
MA,,,,1,,,,Pb,,1,,I,,,3,,,100,10,TiO2-c | TiO2-mp,30.0 | 250.0,Spiro-MeOTAD,FK209; Li-TFSI; TBP,DMSO,7.6
MA,,,,1,,,,Pb,,1,,I,,,3,,,100,10,TiO2-c | TiO2-mp,30.0 | 250.0,Spiro-MeOTAD,FK209; Li-TFSI; TBP,DMSO,6.7
MA,,,,1,,,,Pb,,1,,I,,,3,,,100,10,TiO2-c | TiO2-mp,30.0 | 200.0,Spiro-MeOTAD,Li-TFSI; TBP,DMSO; GBL,16.4
MA,,,,1,,,,Pb,,1,,I,,,3,,,100,10,TiO2-c | TiO2-mp,30.0 | 200.0,Spiro-MeOTAD,Li-TFSI; TBP,DMSO; GBL,13.46
MA,,,,1,,,,Pb,,1,,I,,,3,,,100,10,TiO2-c | TiO2-mp,30.0 | 200.0,Spiro-MeOTAD,Li-TFSI; TBP,DMSO; GBL,13.61
MA,,,,1,,,,Pb,,1,,I,,,3,,,100,120,TiO2-c,40,Spiro-MeOTAD,Li-TFSI; TBP,DMSO,17.1
MA,,,,1,,,,Pb,,1,,I,,,3,,,100,120,TiO2-c,40,Spiro-MeOTAD,Li-TFSI; TBP,DMSO,17
MA,,,,1,,,,Pb,,1,,I,,,3,,,100,120,TiO2-c,40,Spiro-MeOTAD,Li-TFSI; TBP,DMSO,16.5
MA,,,,1,,,,Pb,,1,,I,,,3,,,100,120,TiO2-c,40,Spiro-MeOTAD,Li-TFSI; TBP,DMSO,12.5
MA,,,,1,,,,Pb,,1,,I,,,3,,,100,5,TiO2 | C60,nan | 15.0,PTAA,Li-TFSI; TBP,DMF; HPA,15.7
MA,,,,1,,,,Pb,,1,,I,,,3,,,100,5,TiO2 | C60,nan | 15.0,PTAA,Li-TFSI; TBP,DMF; HPA,15.7
MA,,,,1,,,,Pb,,1,,I,,,3,,,100,5,TiO2 | C60,nan | 15.0,PTAA,Li-TFSI; TBP,DMF; HPA,15.7
MA,,,,1,,,,Pb,,1,,I,,,3,,,100,5,TiO2 | C60,nan | 15.0,PTAA,Li-TFSI; TBP,DMF; HPA,15.7
MA,,,,1,,,,Pb,,1,,I,,,3,,,100,5,TiO2 | C60,nan | 15.0,PTAA,Li-TFSI; TBP,DMF; HPA,15.7
MA,,,,1,,,,Pb,,1,,I,,,3,,,60.0; 80.0; 100.0,10.0; 10.0; 50.0,TiO2-c,50,Spiro-MeOTAD,Li-TFSI; TBP,DMF,15.6
MA,,,,1,,,,Pb,,1,,Br, I,,0.05,2.95,,60.0; 80.0; 100.0,10.0; 10.0; 50.0,TiO2-c,50,Spiro-MeOTAD,Li-TFSI; TBP,DMF,13.99
MA,,,,1,,,,Pb,,1,,Br, I,,0.1,2.9,,60.0; 80.0; 100.0,10.0; 10.0; 50.0,TiO2-c,50,Spiro-MeOTAD,Li-TFSI; TBP,DMF,16.3
MA,,,,1,,,,Pb,,1,,Br, I,,0.15,2.85,,60.0; 80.0; 100.0,10.0; 10.0; 50.0,TiO2-c,50,Spiro-MeOTAD,Li-TFSI; TBP,DMF,13.6
MA,,,,1,,,,Pb,,1,,Br, I,,0.2,2.8,,60.0; 80.0; 100.0,10.0; 10.0; 50.0,TiO2-c,50,Spiro-MeOTAD,Li-TFSI; TBP,DMF,12.35
MA,,,,1,,,,Pb,,1,,I,,,3,,,65.0; 100.0,1.0; 2.0,In2S3,105,Spiro-MeOTAD,Li-TFSI; TBP,DMF; DMSO,16.75
MA,,,,1,,,,Pb,,1,,I,,,3,,,65.0; 100.0,1.0; 2.0,In2S3,75,Spiro-MeOTAD,Li-TFSI; TBP,DMF; DMSO,17.6
MA,,,,1,,,,Pb,,1,,I,,,3,,,65.0; 100.0,1.0; 2.0,In2S3,40,Spiro-MeOTAD,Li-TFSI; TBP,DMF; DMSO,18.44
MA,,,,1,,,,Pb,,1,,I,,,3,,,65.0; 100.0,1.0; 2.0,In2S3,20,Spiro-MeOTAD,Li-TFSI; TBP,DMF; DMSO,16.19
MA,,,,1,,,,Pb,,1,,Br,,,3,,,120,30,TiO2-c,100,CBP,Li-TFSI; TBP,DMF,5.4
MA,,,,1,,,,Pb,,1,,I,,,3,,,100,10,TiO2-np,35,Spiro-MeOTAD,Li-TFSI; TBP,DMF; DMSO; GBL,15.7
MA,,,,1,,,,Pb,,1,,I,,,3,,,100,10,PCBM-60 | PEI,30.0 | nan,NiO-c,Co,DMSO; GBL,17.2
MA,,,,1,,,,Pb,,1,,I,,,3,,,100,10,PCBM-60 | PEI,30.0 | nan,NiO-c,Co,DMSO; GBL,18.6
MA,,,,1,,,,Pb,,1,,I,,,3,,,100,10,PCBM-60 | PEI,30.0 | nan,NiO-c,Co,DMSO; GBL,16.1
MA,,,,1,,,,Pb,,1,,I,,,3,,,100,2,TiO2-c,50,PTAA,Li-TFSI; TBP,DMF,17.2
MA,,,,1,,,,Pb,,1,,I,,,3,,,70.0 >> 70.0,30.0 >> 30.0,TiO2-c | TiO2-nw,nan | 600.0,Spiro-MeOTAD,Li-TFSI; TBP,DMF >> IPA,9
MA,,,,1,,,,Pb,,1,,I,,,3,,,70.0 >> 70.0,30.0 >> 30.0,TiO2-c | TiO2-nw,nan | 1000.0,Spiro-MeOTAD,Li-TFSI; TBP,DMF >> IPA,8.6
MA,,,,1,,,,Pb,,1,,I,,,3,,,70.0 >> 70.0,30.0 >> 30.0,TiO2-c | TiO2-nw,nan | 1400.0,Spiro-MeOTAD,Li-TFSI; TBP,DMF >> IPA,8.1
MA,,,,1,,,,Pb,,1,,I,,,3,,,70.0 >> 70.0,30.0 >> 30.0,TiO2-c | TiO2-nw,nan | 1700.0,Spiro-MeOTAD,Li-TFSI; TBP,DMF >> IPA,4.5
MA,,,,1,,,,Pb,,1,,I,,,3,,,100.0 >> 100.0,5.0 >> 5.0,TiO2-c | TiO2-mp,nan | 150.0,Spiro-MeOTAD,FK102; Li-TFSI; TBP,DMF >> IPA,13.1
MA,,,,1,,,,Pb,,1,,I,,,3,,,100.0 >> 100.0,5.0 >> 5.0,TiO2-c | TiO2-mp,nan | 150.0,Spiro-MeOTAD,FK102; Li-TFSI; TBP,DMF >> IPA,10.6
MA,,,,1,,,,Pb,,1,,I,,,3,,,100.0 >> 100.0,5.0 >> 5.0,TiO2-c | TiO2-mp,nan | 150.0,Spiro-MeOTAD,FK102; Li-TFSI; TBP,DMF >> IPA,12.1
MA,,,,1,,,,Pb,,1,,I,,,3,,,65.0; 100.0,1.0; 5.0,TiO2-c | TiO2-mp,30.0 | 250.0,Spiro-MeOTAD,FK209; Li-TFSI; TBP,DMF; DMSO,15.4
MA,,,,1,,,,Pb,,1,,I,,,3,,,65.0; 100.0,1.0; 5.0,TiO2-c | TiO2-mp,30.0 | 250.0,Spiro-MeOTAD,FK209; Li-TFSI; TBP,DMF; DMSO,15.3
MA,,,,1,,,,Pb,,1,,I,,,3,,,65.0; 100.0,1.0; 5.0,TiO2-c | TiO2-mp,30.0 | 250.0,Spiro-MeOTAD,FK209; Li-TFSI; TBP,DMF; DMSO,15.4
MA,,,,1,,,,Pb,,1,,I,,,3,,,65.0; 100.0,1.0; 5.0,TiO2-c | TiO2-mp,30.0 | 250.0,Spiro-MeOTAD,FK209; Li-TFSI; TBP,DMF; DMSO,15.7
MA,,,,1,,,,Pb,,1,,I,,,3,,,65.0; 100.0,1.0; 5.0,TiO2-c | TiO2-mp,30.0 | 250.0,Spiro-MeOTAD,FK209; Li-TFSI; TBP,DMF; DMSO,15.1
MA,,,,1,,,,Pb,,1,,I,,,3,,,100,10,TiO2-c | TiO2-mp,nan | 300.0,Spiro-MeOTAD,Li-TFSI; TBP,DMF,6.56
MA,,,,1,,,,Pb,,1,,I,,,3,,,100,10,TiO2-c | TiO2-mp,nan | 300.0,Spiro-MeOTAD,Li-TFSI; TBP,DMF,4.91
MA,,,,1,,,,Pb,,1,,I,,,3,,,100,10,TiO2-c | TiO2-mp,nan | 300.0,Spiro-MeOTAD,Li-TFSI; TBP,DMF,1.18
MA,,,,1,,,,Pb,,1,,I,,,3,,,100,10,TiO2-c | TiO2-mp,nan | 300.0,Spiro-MeOTAD,Li-TFSI; TBP,DMF,2.82
MA,,,,1,,,,Pb,,1,,I,,,3,,,100,10,TiO2-c | TiO2-mp,nan | 300.0,Spiro-MeOTAD,Li-TFSI; TBP,DMF,9.34
MA,,,,1,,,,Pb,,1,,I,,,3,,,100,10,TiO2-c | TiO2-mp,nan | 300.0,Spiro-MeOTAD,Li-TFSI; TBP,DMF,8.91
MA,,,,1,,,,Pb,,1,,I,,,3,,,70.0 >> 70.0,30.0 >> 30.0,ZnO-c,440,Spiro-MeOTAD,Li-TFSI; TBP,DMF >> IPA,10.8
MA,,,,1,,,,Pb,,1,,I,,,3,,,70.0 >> 70.0,30.0 >> 30.0,ZnO-c,614,Spiro-MeOTAD,Li-TFSI; TBP,DMF >> IPA,4.4
MA,,,,1,,,,Pb,,1,,I,,,3,,,70.0 >> 70.0,30.0 >> 30.0,ZnO-c,745,Spiro-MeOTAD,Li-TFSI; TBP,DMF >> IPA,3.4
MA,,,,1,,,,Pb,,1,,I,,,3,,,70.0 >> 70.0,30.0 >> 30.0,AZO-c,440,Spiro-MeOTAD,Li-TFSI; TBP,DMF >> IPA,12
MA,,,,1,,,,Pb,,1,,I,,,3,,,130,10,TiO2-c,50,Spiro-MeOTAD,Li-TFSI; TBP,DMF,15.1
MA,,,,1,,,,Pb,,1,,I,,,3,,,100,Unknown,ZnO-c | PCBM-60,30.0 | 30.0,Spiro-MeOTAD,Li-TFSI; TBP,DMF; GBL,12.3
MA,,,,1,,,,Pb,,1,,I,,,3,,,100,10,TiO2-c | TiO2-mp,50.0 | 80.0,Spiro-MeOTAD,Li-TFSI; TBP,DMF; DMSO,10.2
MA,,,,1,,,,Pb,,1,,I,,,3,,,100,45,TiO2-c,250,Spiro-MeOTAD,Li-TFSI; TBP,DMF,8.74
MA,,,,1,,,,Pb,,1,,I,,,3,,,100,45,Al2O3; TiO2-c,250,Spiro-MeOTAD,Li-TFSI; TBP,DMF,10.08
MA,,,,1,,,,Pb,,1,,I,,,3,,,100,45,Al2O3; TiO2-c,250,Spiro-MeOTAD,Li-TFSI; TBP,DMF,10.14
MA,,,,1,,,,Pb,,1,,I,,,3,,,100,45,Al2O3; TiO2-c,250,Spiro-MeOTAD,Li-TFSI; TBP,DMF,11.15
MA,,,,1,,,,Pb,,1,,I,,,3,,,100,45,Al2O3; TiO2-c,250,Spiro-MeOTAD,Li-TFSI; TBP,DMF,9.2
MA,,,,1,,,,Pb,,1,,I,,,3,,,70.0 >> 100.0,40.0 >> 120.0,PCBM-60,40,PTAA,F4-TCNQ,DMF >> IPA,14.3
MA,,,,1,,,,Pb,,1,,I,,,3,,,70.0 >> 100.0,40.0 >> 120.0,PCBM-60,40,PTAA,F4-TCNQ,DMF >> IPA,1.23
MA,,,,1,,,,Pb,,1,,I,,,3,,,70.0 >> 100.0,40.0 >> 120.0,PCBM-60,40,PTAA,F4-TCNQ,DMF >> IPA,14.48
MA,,,,1,,,,Pb,,1,,I,,,3,,,70.0 >> 100.0,40.0 >> 120.0,PCBM-60,40,PTAA,F4-TCNQ,DMF >> IPA,12.13
MA,,,,1,,,,Pb,,1,,I,,,3,,,50; 100,2.0; 10.0,MgO-c,21,Spiro-MeOTAD,FK102; Li-TFSI; TBP,DMF; DMSO,0.74
MA,,,,1,,,,Pb,,1,,I,,,3,,,50; 100,2.0; 10.0,MgO-c,21,Spiro-MeOTAD,FK102; Li-TFSI; TBP,DMF; DMSO,1.08
MA,,,,1,,,,Pb,,1,,I,,,3,,,50; 100,2.0; 10.0,SnO2-c,24,Spiro-MeOTAD,FK102; Li-TFSI; TBP,DMF; DMSO,15.08
MA,,,,1,,,,Pb,,1,,I,,,3,,,50; 100,2.0; 10.0,SnO2-c,24,Spiro-MeOTAD,FK102; Li-TFSI; TBP,DMF; DMSO,15.2
MA,,,,1,,,,Pb,,1,,I,,,3,,,50; 100,2.0; 10.0,SnO2-c | SnO2-c,24.0 | 30.0,Spiro-MeOTAD,FK102; Li-TFSI; TBP,DMF; DMSO,15.48
MA,,,,1,,,,Pb,,1,,I,,,3,,,50; 100,2.0; 10.0,SnO2-c | SnO2-c,24.0 | 30.0,Spiro-MeOTAD,FK102; Li-TFSI; TBP,DMF; DMSO,16.3
MA,,,,1,,,,Pb,,1,,I,,,3,,,50; 100,2.0; 10.0,SnO2-c | MgO-c,24.0 | 30.0,Spiro-MeOTAD,FK102; Li-TFSI; TBP,DMF; DMSO,16.26
MA,,,,1,,,,Pb,,1,,I,,,3,,,50; 100,2.0; 10.0,SnO2-c | MgO-c,24.0 | 30.0,Spiro-MeOTAD,FK102; Li-TFSI; TBP,DMF; DMSO,17.2
MA,,,,1,,,,Pb,,1,,I,,,3,,,50; 100,2.0; 10.0,SnO2-c | MgO-c,24.0 | 30.0,Spiro-MeOTAD,FK102; Li-TFSI; TBP,DMF; DMSO,17.92
MA,,,,1,,,,Pb,,1,,I,,,3,,,50; 100,2.0; 10.0,SnO2-c | MgO-c,24.0 | 30.0,Spiro-MeOTAD,FK102; Li-TFSI; TBP,DMF; DMSO,19
MA,,,,1,,,,Pb,,1,,I,,,3,,,50; 100,2.0; 10.0,SnO2-c | MgO-c,24.0 | 30.0,Spiro-MeOTAD,FK102; Li-TFSI; TBP,DMF; DMSO,16.82
MA,,,,1,,,,Pb,,1,,I,,,3,,,50; 100,2.0; 10.0,SnO2-c | MgO-c,24.0 | 30.0,Spiro-MeOTAD,FK102; Li-TFSI; TBP,DMF; DMSO,17.2
MA,,,,1,,,,Pb,,1,,I,,,3,,,50; 100,2.0; 10.0,SnO2-c,24,Spiro-MeOTAD,FK102; Li-TFSI; TBP,DMF; DMSO,20.33
MA,,,,1,,,,Pb,,1,,I,,,3,,,50; 100,2.0; 10.0,SnO2-c,24,Spiro-MeOTAD,FK102; Li-TFSI; TBP,DMF; DMSO,21.4
MA,,,,1,,,,Pb,,1,,I,,,3,,,50; 100,2.0; 10.0,SnO2-c,24,Spiro-MeOTAD,FK102; Li-TFSI; TBP,DMF; DMSO,21.33
MA,,,,1,,,,Pb,,1,,I,,,3,,,50; 100,2.0; 10.0,SnO2-c,24,Spiro-MeOTAD,FK102; Li-TFSI; TBP,DMF; DMSO,21.91
MA,,,,1,,,,Pb,,1,,I,,,3,,,80.0 >> 150.0,60.0 >> 60.0,TiO2-c | TiO2-mp,70.0 | 350.0 | nan,Spiro-MeOTAD,Li-TFSI; TBP,DMF >> none,9.66
MA,,,,1,,,,Pb,,1,,I,,,3,,,80.0 >> 150.0,60.0 >> 60.0,TiO2-c | TiO2-mp | GO-Li,70.0 | 350.0,Spiro-MeOTAD,Li-TFSI; TBP,DMF >> none,11.8
MA,,,,1,,,,Pb,,1,,I,,,3,,,100,10,TiO2-c,30,Spiro-MeOTAD,Li-TFSI; TBP,DMF,15.41
MA,,,,1,,,,Pb,,1,,I,,,3,,,100,10,TiO2-c,30,Spiro-MeOTAD,Li-TFSI; TBP,DMF,15.96
MA,,,,1,,,,Pb,,1,,I,,,3,,,100,10,TiO2-c,30,Spiro-MeOTAD,Li-TFSI; TBP,DMF,16.26
MA,,,,1,,,,Pb,,1,,I,,,3,,,100,10,TiO2-c,30,Spiro-MeOTAD,Li-TFSI; TBP,DMF,17.21
MA,,,,1,,,,Pb,,1,,I,,,3,,,100,10,TiO2-c,30,Spiro-MeOTAD,Li-TFSI; TBP,DMF,16.28
MA,,,,1,,,,Pb,,1,,I,,,3,,,100,10,TiO2-c,30,Spiro-MeOTAD,Li-TFSI; TBP,DMF,17.18
MA,,,,1,,,,Pb,,1,,I,,,3,,,100,10,TiO2-c,30,Spiro-MeOTAD,Li-TFSI; TBP,DMF,17.2
MA,,,,1,,,,Pb,,1,,I,,,3,,,100,10,TiO2-c,30,Spiro-MeOTAD,Li-TFSI; TBP,DMF,18.38
MA,,,,1,,,,Pb,,1,,I,,,3,,,100,10,TiO2-c,30,Spiro-MeOTAD,Li-TFSI; TBP,DMF,15.64
MA,,,,1,,,,Pb,,1,,I,,,3,,,100,10,TiO2-c,30,Spiro-MeOTAD,Li-TFSI; TBP,DMF,16.02
MA,,,,1,,,,Pb,,1,,I,,,3,,,100,45,TiO2-c | Al2O3-mp,nan | 800.0,Spiro-MeOTAD,Li-TFSI; TBP,DMF,11
MA,,,,1,,,,Pb,,1,,I,,,3,,,70,30,TiO2-c | TiO2-mp,50.0 | 180.0,Spiro-MeOTAD,Li-TFSI; TBP,DMF,8.4
MA,,,,1,,,,Pb,,1,,I,,,3,,,70,30,TiO2-c | TiO2-mp,50.0 | 180.0,Spiro-MeOTAD,Li-TFSI; TBP,DMF,9.7
MA,,,,1,,,,Pb,,1,,I,,,3,,,70,30,TiO2-c | TiO2-mp,50.0 | 180.0,Spiro-MeOTAD,Li-TFSI; TBP,DMF,11.8
MA,,,,1,,,,Pb,,1,,I,,,3,,,70,30,TiO2-c | TiO2-mp,50.0 | 180.0,Spiro-MeOTAD,Li-TFSI; TBP,DMF,13.1
MA,,,,1,,,,Pb,,1,,I,,,3,,,70,30,TiO2-c | TiO2-mp,50.0 | 180.0,Spiro-MeOTAD,Li-TFSI; TBP,DMF,14.6
MA,,,,1,,,,Pb,,1,,I,,,3,,,70,30,TiO2-c | TiO2-mp,50.0 | 180.0,Spiro-MeOTAD,Li-TFSI; TBP,DMF,12.4
MA,,,,1,,,,Pb,,1,,I,,,3,,,100,60,TiO2-c | TiO2-mp,50.0 | nan,Spiro-MeOTAD,FK102; Li-TFSI; TBP,DMSO,12.88
MA,,,,1,,,,Pb,,1,,I,,,3,,,100,60,TiO2-c | TiO2-mp,50.0 | nan,Spiro-MeOTAD,FK102; Li-TFSI; TBP,DMSO,13.53
MA,,,,1,,,,Pb,,1,,I,,,3,,,100,60,TiO2-c | TiO2-mp,50.0 | nan,Spiro-MeOTAD,FK102; Li-TFSI; TBP,DMSO,14.1
MA,,,,1,,,,Pb,,1,,I,,,3,,,100,60,TiO2-c | TiO2-mp,50.0 | nan,Spiro-MeOTAD,FK102; Li-TFSI; TBP,DMSO,14.5
MA,,,,1,,,,Pb,,1,,I,,,3,,,100,60,TiO2-c | TiO2-mp,50.0 | nan,Spiro-MeOTAD,FK102; Li-TFSI; TBP,DMSO,15.58
MA,,,,1,,,,Pb,,1,,I,,,3,,,100,60,TiO2-c | TiO2-mp,50.0 | nan,Spiro-MeOTAD,FK102; Li-TFSI; TBP,DMSO,16.11
MA,,,,1,,,,Pb,,1,,I,,,3,,,100,60,TiO2-c | TiO2-mp,50.0 | nan,Spiro-MeOTAD,FK102; Li-TFSI; TBP,DMSO,14.27
MA,,,,1,,,,Pb,,1,,I,,,3,,,100,60,TiO2-c | TiO2-mp,50.0 | nan,Spiro-MeOTAD,FK102; Li-TFSI; TBP,DMSO,14.72
MA,,,,1,,,,Pb,,1,,I,,,3,,,100,60,TiO2-c | TiO2-mp,50.0 | nan,Spiro-MeOTAD,FK102; Li-TFSI; TBP,DMSO,11.02
MA,,,,1,,,,Pb,,1,,I,,,3,,,100,60,TiO2-c | TiO2-mp,50.0 | nan,Spiro-MeOTAD,FK102; Li-TFSI; TBP,DMSO,11.64
MA,,,,1,,,,Pb,,1,,I,,,3,,,100,60,TiO2-c | TiO2-mp,50.0 | nan,Spiro-MeOTAD,FK102; Li-TFSI; TBP,DMSO,12.88
MA,,,,1,,,,Pb,,1,,I,,,3,,,100,60,TiO2-c | TiO2-mp,50.0 | nan,Spiro-MeOTAD,FK102; Li-TFSI; TBP,DMSO,15.58
MA,,,,1,,,,Pb,,1,,I,,,3,,,70.0 >> 25.0,30.0 >> Unknown,ZnO-c,70,Spiro-MeOTAD,Li-TFSI; TBP,DMF >> IPA,13.4
MA,,,,1,,,,Pb,,1,,I,,,3,,,70.0 >> 25.0,30.0 >> Unknown,ZnO-c,70,Spiro-MeOTAD,Li-TFSI; TBP,DMF >> IPA,8.03
MA,,,,1,,,,Pb,,1,,I,,,3,,,70.0 >> 25.0,30.0 >> Unknown,ZnO-c,70,Spiro-MeOTAD,Li-TFSI; TBP,DMF >> IPA,7
MA,,,,1,,,,Pb,,1,,I,,,3,,,70.0 >> 25.0,30.0 >> Unknown,ZnO-c,40,Spiro-MeOTAD,Li-TFSI; TBP,DMF >> IPA,9.38
MA,,,,1,,,,Pb,,1,,I,,,3,,,70.0 >> 25.0,30.0 >> Unknown,ZnO-c,80,Spiro-MeOTAD,Li-TFSI; TBP,DMF >> IPA,9.23
MA,,,,1,,,,Pb,,1,,I,,,3,,,70.0 >> 25.0,30.0 >> Unknown,ZnO-c,120,Spiro-MeOTAD,Li-TFSI; TBP,DMF >> IPA,9.45
MA,,,,1,,,,Pb,,1,,I,,,3,,,70.0 >> 25.0,30.0 >> Unknown,ZnO-c,160,Spiro-MeOTAD,Li-TFSI; TBP,DMF >> IPA,8.15
MA,,,,1,,,,Pb,,1,,I,,,3,,,105,10,TiO2-c | TiO2-mp,100,Spiro-MeOTAD,Li-TFSI; TBP,DMF; DMSO,12.7
MA,,,,1,,,,Pb,,1,,I,,,3,,,105,10,TiO2-c | TiO2-mp | TiO2-c,100.0 | nan | 2.0,Spiro-MeOTAD,Li-TFSI; TBP,DMF; DMSO,13.7
MA,,,,1,,,,Pb,,1,,I,,,3,,,105,10,TiO2-c | TiO2-mp | TiO2-c,100.0 | nan | 5.0,Spiro-MeOTAD,Li-TFSI; TBP,DMF; DMSO,12.6
MA,,,,1,,,,Pb,,1,,I,,,3,,,105,10,TiO2-c | TiO2-mp | TiO2-c,100.0 | nan | 10.0,Spiro-MeOTAD,Li-TFSI; TBP,DMF; DMSO,10.4
MA,,,,1,,,,Pb,,1,,I,,,3,,,105,10,TiO2-c | TiO2-mp,100.0 | nan,Spiro-MeOTAD,Li-TFSI; TBP,DMF; DMSO,15.3
MA,,,,1,,,,Pb,,1,,I,,,3,,,70.0 >> 100.0,10.0 >> 20.0,ZnO-np,50,Spiro-MeOTAD,Li-TFSI; TBP,DMF >> Ethanol,3.6
MA,,,,1,,,,Pb,,1,,I,,,3,,,70.0 >> 100.0,10.0 >> 20.0,ZnO-np,50,Spiro-MeOTAD,Li-TFSI; TBP,DMF >> Ethanol,1.1
MA,,,,1,,,,Pb,,1,,I,,,3,,,70.0 >> 100.0,10.0 >> 20.0,ZnO-np,50,Spiro-MeOTAD,Li-TFSI; TBP,DMF >> Ethanol,7.5
MA,,,,1,,,,Pb,,1,,I,,,3,,,70.0 >> 100.0,10.0 >> 20.0,ZnO@rQD-np,50,Spiro-MeOTAD,Li-TFSI; TBP,DMF >> Ethanol,15.2
MA,,,,1,,,,Pb,,1,,I,,,3,,,70.0 >> 100.0,10.0 >> 20.0,ZnO@rQD-np,50,Spiro-MeOTAD,Li-TFSI; TBP,DMF >> Ethanol,11.2
MA,,,,1,,,,Pb,,1,,I,,,3,,,75.0 >> 135.0,15.0 >> 15.0,SnO2-c,40,Spiro-MeOTAD,Li-TFSI; TBP,DMF >> IPA,17.19
MA,,,,1,,,,Pb,,1,,I,,,3,,,75.0 >> 135.0,15.0 >> 15.0,SnO2-c | CBA-SAM,40.0 | nan,Spiro-MeOTAD,Li-TFSI; TBP,DMF >> IPA,18.27
MA,,,,1,,,,Pb,,1,,I,,,3,,,75.0 >> 135.0,15.0 >> 15.0,SnO2-c | PA-SAM,40.0 | nan,Spiro-MeOTAD,Li-TFSI; TBP,DMF >> IPA,18.77
MA,,,,1,,,,Pb,,1,,I,,,3,,,75.0 >> 135.0,15.0 >> 15.0,SnO2-c | BA-SAM,40.0 | nan,Spiro-MeOTAD,Li-TFSI; TBP,DMF >> IPA,18.11
MA,,,,1,,,,Pb,,1,,I,,,3,,,75.0 >> 135.0,15.0 >> 15.0,SnO2-c | C3-SAM,40.0 | nan,Spiro-MeOTAD,Li-TFSI; TBP,DMF >> IPA,17.11
MA,,,,1,,,,Pb,,1,,I,,,3,,,75.0 >> 135.0,15.0 >> 15.0,SnO2-c | ABA-SAM,40.0 | nan,Spiro-MeOTAD,Li-TFSI; TBP,DMF >> IPA,16.5
MA,,,,1,,,,Pb,,1,,I,,,3,,,50; 100 >> 100,3.0; 6.0 >> 10.0,TiO2-c | TiO2-mp,nan | 200.0,Spiro-MeOTAD,Li-TFSI,DMF >> IPA,14.7
MA,,,,1,,,,Pb,,1,,I,,,3,,,50; 100 >> 100,3.0; 6.0 >> 10.0,TiO2-c | TiO2-mp,nan | 500.0,Spiro-MeOTAD,Li-TFSI,DMF >> IPA,11.6
MA,,,,1,,,,Pb,,1,,I,,,3,,,50; 100 >> 100,3.0; 6.0 >> 10.0,TiO2-c | TiO2-nw,nan | 370.0,Spiro-MeOTAD,Li-TFSI,DMF >> IPA,12.9
MA,,,,1,,,,Pb,,1,,I,,,3,,,50; 100 >> 100,3.0; 6.0 >> 10.0,TiO2-c | TiO2-nw,nan | 510.0,Spiro-MeOTAD,Li-TFSI,DMF >> IPA,15
MA,,,,1,,,,Pb,,1,,I,,,3,,,50; 100 >> 100,3.0; 6.0 >> 10.0,TiO2-c | TiO2-nw,nan | 670.0,Spiro-MeOTAD,Li-TFSI,DMF >> IPA,14.3
MA,,,,1,,,,Pb,,1,,I,,,3,,,50; 100 >> 100,3.0; 6.0 >> 10.0,TiO2-c | TiO2-nw,nan | 1100.0,Spiro-MeOTAD,Li-TFSI,DMF >> IPA,7.79
MA,,,,3,,,,Bi,,2,,I,,,9,,,100,30,TiO2-c | TiO2-mp,30.0 | 300.0,Spiro-MeOTAD,Li-TFSI; TBP,DMF,0.069
MA,,,,3,,,,Bi,,2,,I,,,9,,,100,30,TiO2-c | TiO2-mp,30.0 | 300.0,Spiro-MeOTAD,Li-TFSI; TBP,DMF,0.36
MA,,,,1,,,,Sn,,1,,I,,,3,,,100; 180,10.0; 15.0,TiO2-c | TiO2-mp,40.0 | 200.0,Spiro-MeOTAD,Li-TFSI; TBP,DMF,0.16
MA,,,,1,,,,Pb,,1,,I,,,3,,,150,60,TiO2-c | TiO2-mp,nan | 170.0,Spiro-MeOTAD,Li-TFSI; TBP,DMF; DMSO,8.97
MA,,,,1,,,,Pb,,1,,I,,,3,,,150,60,TiO2-c | TiO2-mp,nan | 170.0,Spiro-MeOTAD,Li-TFSI; TBP,DMF; DMSO,11.07
MA,,,,1,,,,Pb,,1,,I,,,3,,,150,60,TiO2-c | TiO2-mp,nan | 170.0,Spiro-MeOTAD,Li-TFSI; TBP,DMF; DMSO,12.8
MA,,,,1,,,,Pb,,1,,I,,,3,,,150,60,TiO2-c | TiO2-mp,nan | 170.0,Spiro-MeOTAD,Li-TFSI; TBP,DMF; DMSO,14.9
MA,,,,1,,,,Pb,,1,,I,,,3,,,150,60,TiO2-c | TiO2-mp,nan | 170.0,Spiro-MeOTAD,Li-TFSI; TBP,DMF; DMSO,16.5
MA,,,,1,,,,Pb,,1,,I,,,3,,,150,60,TiO2-c | TiO2-mp,nan | 170.0,Spiro-MeOTAD,Li-TFSI; TBP,DMF; DMSO,14.28
MA,,,,1,,,,Pb,,1,,I,,,3,,,150,60,TiO2-c | TiO2-mp,nan | 170.0,Spiro-MeOTAD,Li-TFSI; TBP,DMF; DMSO,18.25
MA,,,,1,,,,Pb,,1,,I,,,3,,,100,10,SnO2-c,30,Spiro-MeOTAD,Li-TFSI; TBP,DMF; DMSO,17.07
MA,,,,1,,,,Pb,,1,,I,,,3,,,100,10,SnO2-c,30,Spiro-MeOTAD,Li-TFSI; TBP,DMF; DMSO,17.8
MA,,,,1,,,,Pb,,1,,I,,,3,,,100,10,SnO2-c,30,Spiro-MeOTAD,Li-TFSI; TBP,DMF; DMSO,18.9
MA,,,,1,,,,Pb,,1,,I,,,3,,,100,10,SnO2-c,30,Spiro-MeOTAD,Li-TFSI; TBP,DMF; DMSO,20.34
MA,,,,1,,,,Pb,,1,,I,,,3,,,100,10,SnO2-c,30,Spiro-MeOTAD,Li-TFSI; TBP,DMF; DMSO,19.41
MA,,,,1,,,,Pb,,1,,I,,,3,,,65; 105,3.0; 10.0,ZnO-c | PEI,140.0 | nan,Spiro-MeOTAD,Li-TFSI; TBP,DMF; DMSO,9.6
MA,,,,1,,,,Pb,,1,,I,,,3,,,65; 105,3.0; 10.0,ZnO-c | PEI,140.0 | nan,Spiro-MeOTAD,Li-TFSI; TBP,DMF; DMSO,8.65
MA,,,,1,,,,Pb,,1,,I,,,3,,,65; 105,3.0; 10.0,ZnO-c | PEI,140.0 | nan,Spiro-MeOTAD,Li-TFSI; TBP,DMF; DMSO,12.49
MA,,,,1,,,,Pb,,1,,I,,,3,,,65; 105,3.0; 10.0,ZnO-c | PEI,140.0 | nan,Spiro-MeOTAD,Li-TFSI; TBP,DMF; DMSO,10.85
MA,,,,1,,,,Pb,,1,,I,,,3,,,100,60,(RhCp*Cp)2 | PTCBI,10.0 | nan,Spiro-MeOTAD,Li-TFSI; TBP,acetonitrile; Methylamine,14.2
MA,,,,1,,,,Pb,,1,,I,,,3,,,95,120,TiO2-np,40,DERDTS-TBDT,Li-TFSI; TBP,DMF,10.71
MA,,,,1,,,,Pb,,1,,I,,,3,,,110.0 >> 105.0,5.0 >> 65.0,PCBM-60 | C60 | BCP,nan | 20.0 | 8.0,PEDOT:PSS,PVA,DMF >> IPA,12.3
MA,,,,1,,,,Pb,,1,,I,,,3,,,110.0 >> 105.0,5.0 >> 65.0,PCBM-60 | C60 | BCP,nan | 20.0 | 8.0,c-OTPD,Diphenyliodonium-hexafluorophosphat,DMF >> IPA,17.5
MA,,,,1,,,,Pb,,1,,I,,,3,,,110.0 >> 105.0,5.0 >> 65.0,PCBM-60 | C60 | BCP,nan | 20.0 | 8.0,c-OTPD,Diphenyliodonium-hexafluorophosphat,DMF >> IPA,17.8
MA,,,,1,,,,Pb,,1,,I,,,3,,,110.0 >> 105.0,5.0 >> 65.0,PCBM-60 | C60 | BCP,nan | 20.0 | 8.0,c-OTPD,Diphenyliodonium-hexafluorophosphat,DMF >> IPA,17.2
MA,,,,1,,,,Pb,,1,,I,,,3,,,110.0 >> 105.0,5.0 >> 65.0,PCBM-60 | C60 | BCP,nan | 20.0 | 8.0,PTAA,F4-TCNQ,DMF >> IPA,18.3
MA,,,,1,,,,Pb,,1,,I,,,3,,,70.0 >> 100.0,30.0 >> 30.0,TiO2-c | TiO2-mp,90.0 | 300.0,F101,Li-TFSI; TBP; FK102,DMF >> IPA,13.1
MA,,,,1,,,,Pb,,1,,I,,,3,,,70.0 >> 100.0,30.0 >> 30.0,TiO2-c | TiO2-mp,90.0 | 300.0,Spiro-MeOTAD,Li-TFSI; TBP; FK102,DMF >> IPA,13
MA,,,,1,,,,Pb,,1,,I,,,3,,,70.0 >> 100.0,30.0 >> 30.0,TiO2-c | TiO2-mp,90.0 | 300.0,F101,Li-TFSI; TBP; FK102,DMF >> IPA,13
MA,,,,1,,,,Pb,,1,,I,,,3,,,70.0 >> 100.0,30.0 >> 30.0,TiO2-c | TiO2-mp,90.0 | 300.0,Spiro-MeOTAD,Li-TFSI; TBP; FK102,DMF >> IPA,12.4
MA,,,,1,,,,Pb,,1,,I,,,3,,,90,20,PCBM-70 | C70 | BCP,nan | nan | 10.0,PEDOT:PSS | PTB7,nan | Li-TFSI; TBP,DMSO; GBL,14.11
MA,,,,1,,,,Pb,,1,,I,,,3,,,100,10,In2S3,99.4,Spiro-MeOTAD,Li-TFSI; TBP,DMSO; GBL,13.99
MA,,,,1,,,,Pb,,1,,I,,,3,,,100,10,In2S3,43.9,Spiro-MeOTAD,Li-TFSI; TBP,DMSO; GBL,14.33
MA,,,,1,,,,Pb,,1,,I,,,3,,,100,10,In2S3,24.6,Spiro-MeOTAD,Li-TFSI; TBP,DMSO; GBL,15.48
MA,,,,1,,,,Pb,,1,,I,,,3,,,100,10,In2S3,17.5,Spiro-MeOTAD,Li-TFSI; TBP,DMSO; GBL,12.54
MA,,,,1,,,,Pb,,1,,I,,,3,,,100,10,In2S3,24.6,Spiro-MeOTAD,Li-TFSI; TBP,DMSO; GBL,14.02
MA,,,,1,,,,Pb,,1,,I,,,3,,,100,10,In2S3,24.6,Spiro-MeOTAD,Li-TFSI; TBP,DMSO; GBL,13.8
MA,,,,1,,,,Pb,,1,,Br, I,,1,2,,100,5,TiO2-c | TiO2-mp,nan | 500.0,Spiro-MeOTAD,Li-TFSI; TBP,DMF,5.73
MA,,,,1,,,,Pb,,1,,Br, I,,0.3,2.7,,100,30,PCBM-60 | BCP,nan | 10.0,CuO,acetylacetonate,DMF; DMSO,12.79
MA,,,,1,,,,Pb,,1,,Br, I,,0.3,2.7,,100,30,PCBM-60 | BCP,nan | 10.0,CuO,acetylacetonate,DMF; DMSO,13.11
MA,,,,1,,,,Pb,,1,,Br, I,,0.3,2.7,,100,30,PCBM-60 | BCP,nan | 10.0,CuO,acetylacetonate,DMF; DMSO,12.95
MA,,,,1,,,,Pb,,1,,Br, I,,0.3,2.7,,100,30,PCBM-60 | BCP,nan | 10.0,CuO,acetylacetonate,DMF; DMSO,12.95
MA,,,,1,,,,Pb,,1,,I,,,3,,,100,5,TiO2-c | TiO2-mp,20.0 | 300.0,Spiro-MeOTAD,Li-TFSI; TBP,DMSO,17.46
MA,,,,1,,,,Pb,,1,,I,,,3,,,100,20,TiO2-c | TiO2-mp,20.0 | 300.0,Spiro-MeOTAD,Li-TFSI; TBP,DMSO,17.49
MA,,,,1,,,,Pb,,1,,I,,,3,,,100,40,TiO2-c | TiO2-mp,20.0 | 300.0,Spiro-MeOTAD,Li-TFSI; TBP,DMSO,18.47
MA,,,,1,,,,Pb,,1,,Cl, I,,0.06,2.94,,100,60,TiO2-c | TiO2-mp,20.0 | 300.0,Spiro-MeOTAD,Li-TFSI; TBP,DMSO,20.15
MA,,,,1,,,,Pb,,1,,I,,,3,,,100,80,TiO2-c | TiO2-mp,20.0 | 300.0,Spiro-MeOTAD,Li-TFSI; TBP,DMSO,16.62
MA,,,,1,,,,Pb,,1,,I,,,3,,,100,100,TiO2-c | TiO2-mp,20.0 | 300.0,Spiro-MeOTAD,Li-TFSI; TBP,DMSO,15.65
MA,,,,1,,,,Pb,,1,,I,,,3,,,100,Unknown,TiO2-c | TiO2-mp,20.0 | 300.0,Spiro-MeOTAD,Li-TFSI; TBP,DMSO,17.17
MA,,,,1,,,,Pb,,1,,I,,,3,,,100,Unknown,TiO2-c | TiO2-mp,20.0 | 300.0,Spiro-MeOTAD,Li-TFSI; TBP,DMSO,15.44
MA,,,,1,,,,Pb,,1,,I,,,3,,,100,30,C60,10,Spiro-MeOTAD,Li-TFSI; TBP,none,11.3
MA,,,,1,,,,Pb,,1,,I,,,3,,,100,30,C60,20,Spiro-MeOTAD,Li-TFSI; TBP,none,15.1
MA,,,,1,,,,Pb,,1,,I,,,3,,,100,30,C60,30,Spiro-MeOTAD,Li-TFSI; TBP,none,11.8
MA,,,,1,,,,Pb,,1,,I,,,3,,,100,35,TiO2-c,45,COPV1,Li-TFSI; TBP,DMF,12.3
MA,,,,1,,,,Pb,,1,,I,,,3,,,100,35,TiO2-c,45,COPV2,Li-TFSI; TBP,DMF,11.2
MA,,,,1,,,,Pb,,1,,I,,,3,,,100,35,TiO2-c,45,COPV3,Li-TFSI; TBP,DMF,12
MA,,,,1,,,,Pb,,1,,I,,,3,,,100,35,TiO2-c,45,COPV4,Li-TFSI; TBP,DMF,4.4
MA,,,,1,,,,Pb,,1,,I,,,3,,,100,35,TiO2-c,45,COPV5,Li-TFSI; TBP; FK209,DMF,1.1
MA,,,,1,,,,Pb,,1,,I,,,3,,,100,35,TiO2-c,45,COPV6,Li-TFSI; TBP,DMF,1.6
MA,,,,1,,,,Pb,,1,,I,,,3,,,100,35,TiO2-c,45,COPV7,Li-TFSI; TBP,DMF,8.9
MA,,,,1,,,,Pb,,1,,I,,,3,,,100,35,TiO2-c,45,Spiro-MeOTAD,Li-TFSI; TBP,DMF,12.2
MA,,,,1,,,,Pb,,1,,I,,,3,,,100,5,TiO2-c | TiO2-mp,nan | 200.0,Spiro-MeOTAD,Li-TFSI; TBP,DMF,13.6
MA,,,,1,,,,Pb,,1,,I,,,3,,,100,5,TiO2-c | TiO2-mp,nan | 200.0,Spiro-MeOTAD,Li-TFSI; TBP,DMF,15.51
MA,,,,1,,,,Pb,,1,,I,,,3,,,100,5,TiO2-c | TiO2-mp,nan | 200.0,Spiro-MeOTAD,Li-TFSI; TBP,DMF,14.19
MA,,,,1,,,,Pb,,1,,I,,,3,,,100,5,TiO2-c | TiO2-mp,nan | 200.0,Spiro-MeOTAD,Li-TFSI; TBP,DMF,15.05
MA,,,,1,,,,Pb,,1,,I,,,3,,,70.0 >> 70.0,30.0 >> 30.0,TiO2-mp,300,Spiro-MeOTAD,Li-TFSI; TBP; FK209,DMF >> IPA,7.2
MA,,,,1,,,,Pb,,1,,I,,,3,,,70.0 >> 70.0,30.0 >> 30.0,TiO2-mp | TiO2-c,300.0 | 1.0,Spiro-MeOTAD,Li-TFSI; TBP; FK209,DMF >> IPA,9.9
MA,,,,1,,,,Pb,,1,,I,,,3,,,70.0 >> 70.0,30.0 >> 30.0,TiO2-mp | TiO2-c,300.0 | 2.0,Spiro-MeOTAD,Li-TFSI; TBP; FK209,DMF >> IPA,11.5
MA,,,,1,,,,Pb,,1,,I,,,3,,,70.0 >> 70.0,30.0 >> 30.0,TiO2-mp | TiO2-c,300.0 | 3.0,Spiro-MeOTAD,Li-TFSI; TBP; FK209,DMF >> IPA,11.2
MA,,,,1,,,,Pb,,1,,I,,,3,,,70.0 >> 70.0,30.0 >> 30.0,TiO2-mp | TiO2-c,300.0 | 4.0,Spiro-MeOTAD,Li-TFSI; TBP; FK209,DMF >> IPA,9.1
MA,,,,1,,,,Pb,,1,,I,,,3,,,70.0 >> 70.0 >> 80.0,15.0 >> 15.0 >> 15.0,TiO2-c | TiO2-mp,30.0 | 250.0,Spiro-MeOTAD,Li-TFSI; TBP; FK209,DMF; DMSO >> DMF; DMSO >> IPA,14.2
MA,,,,1,,,,Pb,,1,,Br, I,,0.03,2.97,,70.0 >> 70.0 >> 80.0,15.0 >> 15.0 >> 15.0,TiO2-c | TiO2-mp,30.0 | 250.0,Spiro-MeOTAD,Li-TFSI; TBP; FK209,DMF; DMSO >> DMF; DMSO >> IPA,17.2
MA,,,,1,,,,Pb,,1,,Br, I,,0.15,2.85,,70.0 >> 70.0 >> 80.0,15.0 >> 15.0 >> 15.0,TiO2-c | TiO2-mp,30.0 | 250.0,Spiro-MeOTAD,Li-TFSI; TBP; FK209,DMF; DMSO >> DMF; DMSO >> IPA,16
MA,,,,1,,,,Pb,,1,,Br, I,,0.3,2.7,,70.0 >> 70.0 >> 80.0,15.0 >> 15.0 >> 15.0,TiO2-c | TiO2-mp,30.0 | 250.0,Spiro-MeOTAD,Li-TFSI; TBP; FK209,DMF; DMSO >> DMF; DMSO >> IPA,12.8
MA,,,,1,,,,Pb,,1,,I,,,3,,,70.0 >> 70.0 >> 80.0,15.0 >> 15.0 >> 15.0,TiO2-c | TiO2-mp,30.0 | 250.0,Spiro-MeOTAD,Li-TFSI; TBP; FK209,DMF; DMSO >> DMF; DMSO >> IPA,13.4
MA,,,,1,,,,Pb,,1,,Br, I,,0.03,2.97,,70.0 >> 70.0 >> 80.0,15.0 >> 15.0 >> 15.0,TiO2-c | TiO2-mp,30.0 | 250.0,Spiro-MeOTAD,Li-TFSI; TBP; FK209,DMF; DMSO >> DMF; DMSO >> IPA,15.7
MA,,,,1,,,,Pb,,1,,Br, I,,0.15,2.85,,70.0 >> 70.0 >> 80.0,15.0 >> 15.0 >> 15.0,TiO2-c | TiO2-mp,30.0 | 250.0,Spiro-MeOTAD,Li-TFSI; TBP; FK209,DMF; DMSO >> DMF; DMSO >> IPA,14.8
MA,,,,1,,,,Pb,,1,,Br, I,,0.3,2.7,,70.0 >> 70.0 >> 80.0,15.0 >> 15.0 >> 15.0,TiO2-c | TiO2-mp,30.0 | 250.0,Spiro-MeOTAD,Li-TFSI; TBP; FK209,DMF; DMSO >> DMF; DMSO >> IPA,11.6
MA,,,,1,,,,Pb,,1,,I,,,3,,,100,10,C60 | PEI,40.0 | 10.0,PTAA,TPE-NM3; Mo(tfdCOCF3)3,DMF; DMSO,15.09
MA,,,,1,,,,Pb,,1,,I,,,3,,,100,10,C60 | PEI,40.0 | 10.0,PTAA,TPE-NM3; Mo(tfdCOCF3)3,DMF; DMSO >> Chloroform,17.21
MA,,,,1,,,,Pb,,1,,I,,,3,,,100,10,C60 | PEI,40.0 | 10.0,PTAA,TPE-NM3; Mo(tfdCOCF3)3,DMF; DMSO >> Chloroform,18.93
MA,,,,1,,,,Pb, Sn,0.75,0.25,I,,,3,,,100,10,C60 | PEI,40.0 | 10.0,PTAA,TPE-NM3; Mo(tfdCOCF3)3,DMF; DMSO,10.73
MA,,,,1,,,,Pb, Sn,0.75,0.25,I,,,3,,,100,10,C60 | PEI,40.0 | 10.0,PTAA,TPE-NM3; Mo(tfdCOCF3)3,DMF; DMSO >> Chloroform,13.49
MA,,,,1,,,,Pb,,1,,I,,,3,,,100,10,C60 | PEI,40.0 | 10.0,PTAA,TPE-NM3; Mo(tfdCOCF3)3,DMF; DMSO,10.76
MA,,,,1,,,,Pb, Sn,0.75,0.25,I,,,3,,,100,10,C60 | PEI,40.0 | 10.0,PTAA,TPE-NM3; Mo(tfdCOCF3)3,DMF; DMSO,10.73
MA,,,,1,,,,Pb,,1,,I,,,3,,,100,10,C60 | PEI,40.0 | 10.0,PTAA,TPE-NM3; Mo(tfdCOCF3)3,DMF; DMSO >> Chloroform,17.53
MA,,,,1,,,,Pb, Sn,0.75,0.25,I,,,3,,,100,10,C60 | PEI,40.0 | 10.0,PTAA,TPE-NM3; Mo(tfdCOCF3)3,DMF; DMSO >> Chloroform,13.27
MA,,,,1,,,,Pb,,1,,I,,,3,,,100,10,C60 | PEI,40.0 | 10.0,PTAA,TPE-NM3; Mo(tfdCOCF3)3,DMF; DMSO >> Chloroform,20.3
MA,,,,1,,,,Pb,,1,,I,,,3,,,100,10,C60 | PEI,40.0 | 10.0,PTAA,TPE-NM3; Mo(tfdCOCF3)3,DMF; DMSO >> Chloroform,17.53
MA,,,,1,,,,Pb,,1,,I,,,3,,,100,10,C60 | PEI,40.0 | 10.0,PTAA,TPE-NM3; Mo(tfdCOCF3)3,DMF; DMSO >> Chloroform,16.18
MA,,,,1,,,,Pb,,1,,I,,,3,,,100,3,ZnO-np | SnO2-np,nan | nan,Spiro-MeOTAD,Li-TFSI; TBP,DMF; DMSO,20.43
MA,,,,1,,,,Pb,,1,,I,,,3,,,100,3,ZnO-np | SnO2-np,nan | nan,Spiro-MeOTAD,Li-TFSI; TBP,DMF; DMSO,17.34
MA,,,,1,,,,Pb,,1,,I,,,3,,,100,3,ZnO-np | SnO2-np,nan | nan,Spiro-MeOTAD,Li-TFSI; TBP,DMF; DMSO,33.4
MA,,,,1,,,,Pb,,1,,I,,,3,,,100,3,ZnO-np | SnO2-np,nan | nan,Spiro-MeOTAD,Li-TFSI; TBP,DMF; DMSO,32.3
MA,,,,1,,,,Pb,,1,,I,,,3,,,100,3,ZnO-np | SnO2-np,nan | nan,Spiro-MeOTAD,Li-TFSI; TBP,DMF; DMSO,35.9
MA,,,,1,,,,Pb,,1,,I,,,3,,,100,3,ZnO-np | SnO2-np,nan | nan,Spiro-MeOTAD,Li-TFSI; TBP,DMF; DMSO,34.8
MA,,,,1,,,,Pb,,1,,I,,,3,,,100,20,TiO2-c | TiO2-mp,nan | nan,Spiro-MeOTAD,Li-TFSI; TBP,DMF; DMSO,14
MA,,,,1,,,,Pb,,1,,I,,,3,,,100,20,TiO2-c | TiO2-mp,nan | nan,CdSe-QD | Spiro-MeOTAD,Li-TFSI; TBP,DMF; DMSO,14.9
MA,,,,1,,,,Pb,,1,,I,,,3,,,100,20,TiO2-c | TiO2-mp,nan | nan,CsPbI3-QD | Spiro-MeOTAD,Li-TFSI; TBP,DMF; DMSO,15.6
MA,,,,1,,,,Pb,,1,,I,,,3,,,100,20,TiO2-c | TiO2-mp,nan | nan,CdSe-Qd | CsPbI3-QD | Spiro-MeOTAD,Li-TFSI; TBP,DMF; DMSO,17.1
MA,,,,1,,,,Pb,,1,,I,,,3,,,100,10,SiO2-c | ZnO-c,30.0 | 50.0,Cu2O,Undoped,DMSO; GBL,15.5
MA,,,,1,,,,Pb,,1,,I,,,3,,,100,10,SiO2-c | ZnO-c,30.0 | 50.0,Cu2O,Undoped,DMSO; GBL,16.4
MA,,,,1,,,,Pb,,1,,I,,,3,,,100,10,SiO2-c | ZnO-c,30.0 | 50.0,Cu2O,Undoped,DMSO; GBL,17.2
MA,,,,1,,,,Pb,,1,,I,,,3,,,100,10,SiO2-c | ZnO-c,30.0 | 50.0,Cu2O,Undoped,DMSO; GBL,18.4
MA,,,,1,,,,Pb,,1,,I,,,3,,,100,10,SiO2-c | ZnO-c,50.0 | 50.0,Cu2O,Undoped,DMSO; GBL,17.7
MA,,,,1,,,,Pb,,1,,I,,,3,,,100,10,SiO2-c | ZnO-c,70.0 | 50.0,Cu2O,Undoped,DMSO; GBL,17.7
MA,,,,1,,,,Pb,,1,,I,,,3,,,65 >> 100,3.0 >> 5.0,Zn2SnO4-c | Zn2SnO4-mp,430,Spiro-MeOTAD,Li-TFSI; TBP,DMF; DMSO,15.5
MA,,,,1,,,,Pb,,1,,I,,,3,,,65 >> 100,3.0 >> 5.0,Zn2SnO4-c | Zn2SnO4-mp,430,Spiro-MeOTAD,Li-TFSI; TBP,DMF; DMSO,18.32
MA,,,,1,,,,Pb,,1,,I,,,3,,,65 >> 100,3.0 >> 5.0,Zn2SnO4-c | Zn2SnO4-mp,430,Spiro-MeOTAD,Li-TFSI; TBP,DMF; DMSO,17.28
MA,,,,1,,,,Pb,,1,,I,,,3,,,65 >> 100,3.0 >> 5.0,Zn2SnO4-c | Zn2SnO4-mp,430,Spiro-MeOTAD,Li-TFSI; TBP,DMF; DMSO,14.46
MA,,,,1,,,,Pb,,1,,I,,,3,,,100,30,TiO2-c | TiO2-mp,nan | 300.0,Spiro-MeOTAD,Li-TFSI; TBP,DMF,3.5
MA,,,,1,,,,Pb,,1,,I,,,3,,,100,30,TiO2-c | TiO2-mp,nan | 300.0,Spiro-MeOTAD,Li-TFSI; TBP,DMF,4.73
MA,,,,1,,,,Pb,,1,,I,,,3,,,100,5,TiO2-c | TiO2-mp,nan | 300.0,Spiro-MeOTAD,Li-TFSI; TBP,DMF,5.52
MA,,,,1,,,,Pb,,1,,I,,,3,,,100,5,TiO2-c | TiO2-mp,nan | 300.0,Spiro-MeOTAD,Li-TFSI; TBP,DMF,7.88
MA,,,,1,,,,Pb,,1,,I,,,3,,,100,90,TiO2-c | Al2O3-mp,100.0 | 250.0,Spiro-MeOTAD,Li-TFSI; TBP,DMF,12
MA,,,,1,,,,Pb,,1,,I,,,3,,,100,90,Nb2O3 | Al2O3-mp,100.0 | 250.0,Spiro-MeOTAD,Li-TFSI; TBP,DMF,8.8
MA,,,,1,,,,Pb,,1,,I,,,3,,,100,45,TiO2-c | TiO2-mp,30.0 | nan,Spiro-MeOTAD,FK209; Li-TFSI; TBP,DMSO,18.1
MA,,,,1,,,,Pb,,1,,I,,,3,,,100,45,TiO2-c | TiO2-mp,30.0 | nan,Spiro-MeOTAD,FK209; Li-TFSI; TBP,DMSO,18.5
MA,,,,1,,,,Pb,,1,,I,,,3,,,100,45,TiO2-c | TiO2-mp,30.0 | nan,Spiro-MeOTAD,FK209; Li-TFSI; TBP,DMSO,16.9
MA,,,,1,,,,Pb,,1,,I,,,3,,,100,45,TiO2-c | TiO2-mp,30.0 | nan,Spiro-MeOTAD,FK209; Li-TFSI; TBP,DMSO,16.4
MA,,,,1,,,,Pb,,1,,I,,,3,,,100,45,TiO2-c | TiO2-mp,30.0 | nan,Spiro-MeOTAD,FK209; Li-TFSI; TBP,DMSO,18.4
MA,,,,1,,,,Pb,,1,,I,,,3,,,100,45,TiO2-c | TiO2-mp,30.0 | nan,Spiro-MeOTAD,FK209; Li-TFSI; TBP,DMSO,19
MA,,,,1,,,,Pb,,1,,I,,,3,,,100,45,TiO2-c | TiO2-mp,30.0 | nan,Spiro-MeOTAD,FK209; Li-TFSI; TBP,DMSO,16.5
MA,,,,1,,,,Pb,,1,,I,,,3,,,100,45,TiO2-c | TiO2-mp,30.0 | nan,Spiro-MeOTAD,FK209; Li-TFSI; TBP,DMSO,16.3
MA,,,,1,,,,Pb,,1,,I,,,3,,,100,45,TiO2-c | TiO2-mp,30.0 | nan,Spiro-MeOTAD,FK209; Li-TFSI; TBP,DMSO,13.5
MA,,,,1,,,,Pb,,1,,I,,,3,,,100,45,TiO2-c | TiO2-mp,30.0 | nan,Spiro-MeOTAD,FK209; Li-TFSI; TBP,DMSO,12.7
MA,,,,1,,,,Pb,,1,,I,,,3,,,100,45,TiO2-c | TiO2-mp,30.0 | nan,Spiro-MeOTAD,FK209; Li-TFSI; TBP,DMSO,15.1
MA,,,,1,,,,Pb,,1,,I,,,3,,,100,45,TiO2-c | TiO2-mp,30.0 | nan,Spiro-MeOTAD,FK209; Li-TFSI; TBP,DMSO,14.7
MA,,,,1,,,,Pb,,1,,I,,,3,,,100,45,TiO2-c | TiO2-mp,30.0 | nan,Spiro-MeOTAD,FK209; Li-TFSI; TBP,DMSO,14.2
MA,,,,1,,,,Pb,,1,,I,,,3,,,100,45,TiO2-c | TiO2-mp,30.0 | nan,Spiro-MeOTAD,FK209; Li-TFSI; TBP,DMSO,13.9
MA,,,,1,,,,Pb,,1,,I,,,3,,,100,45,TiO2-c | TiO2-mp,30.0 | nan,Spiro-MeOTAD,FK209; Li-TFSI; TBP,DMSO,12.2
MA,,,,1,,,,Pb,,1,,I,,,3,,,100,45,TiO2-c | TiO2-mp,30.0 | nan,Spiro-MeOTAD,FK209; Li-TFSI; TBP,DMSO,14.5
MA,,,,1,,,,Pb,,1,,I,,,3,,,100,45,TiO2-c | TiO2-mp,30.0 | nan,Spiro-MeOTAD,FK209; Li-TFSI; TBP,DMSO,13.4
MA,,,,1,,,,Pb,,1,,I,,,3,,,100,45,TiO2-c | TiO2-mp,30.0 | nan,Spiro-MeOTAD,FK209; Li-TFSI; TBP,DMSO,13.3
MA,,,,1,,,,Pb,,1,,I,,,3,,,100,45,TiO2-c | TiO2-mp,30.0 | nan,Spiro-MeOTAD,FK209; Li-TFSI; TBP,DMSO,10.7
MA,,,,1,,,,Pb,,1,,I,,,3,,,100,45,TiO2-c | TiO2-mp,30.0 | nan,Spiro-MeOTAD,FK209; Li-TFSI; TBP,DMSO,11.9
MA,,,,1,,,,Pb,,1,,I,,,3,,,100,45,TiO2-c | TiO2-mp,30.0 | nan,Spiro-MeOTAD,FK209; Li-TFSI; TBP,DMSO,12.1
MA,,,,1,,,,Pb,,1,,I,,,3,,,100,45,TiO2-c | TiO2-mp,30.0 | nan,Spiro-MeOTAD,FK209; Li-TFSI; TBP,DMSO,13
MA,,,,1,,,,Pb,,1,,I,,,3,,,100,45,TiO2-c | TiO2-mp,30.0 | nan,Spiro-MeOTAD,FK209; Li-TFSI; TBP,DMSO,13.4
MA,,,,1,,,,Pb,,1,,I,,,3,,,100,45,TiO2-c | TiO2-mp,30.0 | nan,Spiro-MeOTAD,FK209; Li-TFSI; TBP,DMSO,12.9
MA,,,,1,,,,Pb,,1,,Br, I,,0.45,2.55,,100,45,TiO2-c | TiO2-mp,30.0 | nan,Spiro-MeOTAD,FK209; Li-TFSI; TBP,DMSO,14.7
MA,,,,1,,,,Pb,,1,,Br, I,,0.45,2.55,,100,45,TiO2-c | TiO2-mp,30.0 | nan,Spiro-MeOTAD,FK209; Li-TFSI; TBP,DMSO,11.9
MA,,,,1,,,,Pb,,1,,Br, I,,0.45,2.55,,100,45,TiO2-c | TiO2-mp,30.0 | nan,Spiro-MeOTAD,FK209; Li-TFSI; TBP,DMSO,10.4
MA,,,,1,,,,Pb,,1,,Br, I,,0.45,2.55,,100,45,TiO2-c | TiO2-mp,30.0 | nan,Spiro-MeOTAD,FK209; Li-TFSI; TBP,DMSO,14.7
MA,,,,1,,,,Pb,,1,,I,,,3,,,100,10,TiO2-c | TiO2-mp,50.0 | 200.0,PAH 1,Li-TFSI; TBP,DMSO,6.7
MA,,,,1,,,,Pb,,1,,I,,,3,,,100,10,TiO2-c | TiO2-mp,50.0 | 200.0,PAH 2,Li-TFSI; TBP,DMSO,5.7
MA,,,,1,,,,Pb,,1,,I,,,3,,,100,10,TiO2-c | TiO2-mp,50.0 | 200.0,Spiro-MeOTAD,Li-TFSI; TBP,DMSO,12.3
MA,,,,1,,,,Pb,,1,,I,,,3,,,25 >> 100,Unknown >> 30.0,TiO2-nanobundles,500,CF-BTz-ThR,Undoped,DMF >> IPA,15.4
MA,,,,1,,,,Pb,,1,,I,,,3,,,25; 50; 60,15.0; 90.0; 60.0,TiO2-c | TiO2-mp | ZrO2-mp,nan | 500.0 | 1300.0,Cu:NiO-np,Cu,GBL,12.1
MA,,,,1,,,,Pb,,1,,I,,,3,,,80; 25 >> 80,30.0; Unknown >> 30.0,TiO2-nw,200,Spiro-MeOTAD,Li-TFSI; TBP,DMF >> IPA,6.2
MA,,,,1,,,,Pb,,1,,I,,,3,,,80; 25 >> 80,30.0; Unknown >> 30.0,TiO2-nw,200,Spiro-MeOTAD,Li-TFSI; TBP,DMF >> IPA,7.7
MA,,,,1,,,,Pb,,1,,I,,,3,,,25; 100; 25 >> 100,10.0; 5.0; Unknown >> 5.0,TiO2-3D,300,Spiro-MeOTAD,Li-TFSI; TBP,DMF >> IPA,13.5
MA,,,,1,,,,Pb,,1,,I,,,3,,,25; 100; 25 >> 100,10.0; 5.0; Unknown >> 5.0,TiO2-3D,300,Spiro-MeOTAD,Li-TFSI; TBP,DMF >> IPA,4.42
MA,,,,1,,,,Pb,,1,,I,,,3,,,25; 100; 25 >> 100,10.0; 5.0; Unknown >> 5.0,TiO2-3D,300,Spiro-MeOTAD,Li-TFSI; TBP,DMF >> IPA,11.68
MA,,,,1,,,,Pb,,1,,I,,,3,,,25; 100; 25 >> 100,10.0; 5.0; Unknown >> 5.0,TiO2-3D,300,Spiro-MeOTAD,Li-TFSI; TBP,DMF >> IPA,11.84
MA,,,,1,,,,Pb,,1,,I,,,3,,,25; 100; 25 >> 100,10.0; 5.0; Unknown >> 5.0,TiO2-3D,300,Spiro-MeOTAD,Li-TFSI; TBP,DMF >> IPA,14.03
MA,,,,1,,,,Pb,,1,,I,,,3,,,25; 100; 25 >> 100,10.0; 5.0; Unknown >> 5.0,TiO2-c | TiO2-mp,nan | 300.0,Spiro-MeOTAD,Li-TFSI; TBP,DMF >> IPA,13.05
