Repository: Zhang-NJ-Lab/HuangYiRuPerovskiteNature-Boston-Lsy

# HuangYiRuPerovskiteNature-Boston-Lsy
主要是hyr的清洗数据，fillna

File: data15-00.csv (part 19 of 20)
a1,a2,a3,a4,a1_coefficients,a2_coefficients,a3_coefficients,a4_coefficients,b1,b2,b1_coefficients,b2_coefficients,c1,c2,c3,c1_coefficients,c2_coefficients,c3_coefficients,Perovskite_deposition_thermal_annealing_temperature,Perovskite_deposition_thermal_annealing_time,ETL_stack_sequence,ETL_thickness,HTL_stack_sequence,HTL_additives_compounds,Perovskite_deposition_solvents,JV_default_PCE
MA,,,,1,,,,Pb,,1,,I,,,3,,,25; 100; 25 >> 100,10.0; 5.0; Unknown >> 5.0,TiO2-c | TiO2-mp,nan | 300.0,Spiro-MeOTAD,Li-TFSI; TBP,DMF >> IPA,13.3
MA,,,,1,,,,Pb,,1,,I,,,3,,,25; 100; 25 >> 100,10.0; 5.0; Unknown >> 5.0,TiO2-c | TiO2-mp,nan | 300.0,Spiro-MeOTAD,Li-TFSI; TBP,DMF >> IPA,11.79
MA,,,,1,,,,Pb,,1,,I,,,3,,,25; 100; 25 >> 100,10.0; 5.0; Unknown >> 5.0,TiO2-3D,300,Spiro-MeOTAD,Li-TFSI; TBP,DMF >> IPA,13.95
MA,,,,1,,,,Pb,,1,,I,,,3,,,25; 100; 25 >> 100,10.0; 5.0; Unknown >> 5.0,TiO2-3D,300,Spiro-MeOTAD,Li-TFSI; TBP,DMF >> IPA,13.73
MA,,,,1,,,,Pb,,1,,I,,,3,,,70 >> 100,10.0 >> 10.0,Nb2O5 | TiO2-mp,100.0 | 150.0,Spiro-MeOTAD,FK209; Li-TFSI; TBP,DMF >> IPA,15.4
MA,,,,1,,,,Pb,,1,,I,,,3,,,70 >> 100,10.0 >> 10.0,Nb2O5 | TiO2-mp,100.0 | 150.0,Spiro-MeOTAD,FK209; Li-TFSI; TBP,DMF >> IPA,13.2
MA,,,,1,,,,Pb,,1,,I,,,3,,,70 >> 100,10.0 >> 10.0,Nb2O5 | TiO2-mp,100.0 | 150.0,Spiro-MeOTAD,FK209; Li-TFSI; TBP,DMF >> IPA,12.5
MA,,,,1,,,,Pb,,1,,I,,,3,,,100; 25 >> 25 >> 25,15.0; Unknown >> 25.0 >> Unknown,TiO2-c | TiO2-mp,nan | 500.0,HA1,Undoped,DMF >> IPA >> IPA,11.98
MA,,,,1,,,,Pb,,1,,I,,,3,,,100; 25 >> 25 >> 25,15.0; Unknown >> 25.0 >> Unknown,TiO2-c | TiO2-mp,nan | 500.0,HA2,Undoped,DMF >> IPA >> IPA,10.79
MA,,,,1,,,,Pb,,1,,I,,,3,,,100; 25 >> 25 >> 25,15.0; Unknown >> 25.0 >> Unknown,TiO2-c | TiO2-mp,nan | 500.0,Spiro-MeOTAD,Li-TFSI; TBP,DMF >> IPA >> IPA,12.27
MA,,,,1,,,,Pb,,1,,I,,,3,,,100; 25 >> 25 >> 25,15.0; Unknown >> 25.0 >> Unknown,TiO2-c | TiO2-mp,nan | 500.0,HA1,Undoped,DMF >> IPA >> IPA,11.3
MA,,,,1,,,,Pb,,1,,I,,,3,,,100; 25 >> 25 >> 25,15.0; Unknown >> 25.0 >> Unknown,TiO2-c | TiO2-mp,nan | 500.0,HA2,Undoped,DMF >> IPA >> IPA,9.7
MA,,,,1,,,,Pb,,1,,I,,,3,,,100; 25 >> 25 >> 25,15.0; Unknown >> 25.0 >> Unknown,TiO2-c | TiO2-mp,nan | 500.0,Spiro-MeOTAD,Li-TFSI; TBP,DMF >> IPA >> IPA,11.4
MA,,,,1,,,,Pb,,1,,I,,,3,,,150; 25 >> 100,Unknown; Unknown >> 30.0,TiO2-c | TiO2-mp,nan | 350.0,Spiro-MeOTAD,Li-TFSI; TBP,DMSO >> Ethanol,12.31
MA,,,,1,,,,Pb,,1,,I,,,3,,,150; 25 >> 100,Unknown; Unknown >> 30.0,TiO2-c | TiO2-mp,nan | 350.0,Spiro-MeOTAD,Li-TFSI; TBP,DMSO >> Ethanol,6.23
MA,,,,1,,,,Pb,,1,,I,,,3,,,150; 25 >> 100,Unknown; Unknown >> 30.0,TiO2-c | TiO2-mp,nan | 350.0,Spiro-MeOTAD,Li-TFSI; TBP,DMSO >> Ethanol,8.96
MA,,,,1,,,,Pb,,1,,I,,,3,,,150; 25 >> 100,Unknown; Unknown >> 30.0,TiO2-c | TiO2-mp,nan | 350.0,Spiro-MeOTAD,Li-TFSI; TBP,DMSO >> Ethanol,10.51
MA,,,,1,,,,Pb,,1,,I,,,3,,,150; 25 >> 100,Unknown; Unknown >> 30.0,TiO2-c | TiO2-mp,nan | 350.0,Spiro-MeOTAD,Li-TFSI; TBP,DMSO >> Ethanol,5.42
MA,,,,1,,,,Pb,,1,,I,,,3,,,150; 25 >> 100,Unknown; Unknown >> 30.0,TiO2-c | TiO2-mp,nan | 350.0,Spiro-MeOTAD,Li-TFSI; TBP,DMSO >> Ethanol,7.85
MA,,,,1,,,,Pb,,1,,I,,,3,,,90; 25 >> 25 >> 90,5.0; Unknown >> Unknown >> 30.0,TiO2-c | TiO2-mp,50.0 | 300.0,Spiro-MeOTAD,Li-TFSI; TBP,DMF >> IPA >> IPA,7.6
MA,,,,1,,,,Pb,,1,,I,,,3,,,90; 25 >> 25 >> 120,5.0; Unknown >> Unknown >> 30.0,TiO2-c | TiO2-mp,50.0 | 300.0,Spiro-MeOTAD,Li-TFSI; TBP,DMF >> IPA >> IPA,12.5
MA,,,,1,,,,Pb,,1,,I,,,3,,,90; 25 >> 25 >> 150,5.0; Unknown >> Unknown >> 30.0,TiO2-c | TiO2-mp,50.0 | 300.0,Spiro-MeOTAD,Li-TFSI; TBP,DMF >> IPA >> IPA,10.8
MA,,,,1,,,,Pb,,1,,I,,,3,,,90; 25 >> 25 >> 120,5.0; Unknown >> Unknown >> 10.0,TiO2-c | TiO2-mp,50.0 | 300.0,Spiro-MeOTAD,Li-TFSI; TBP,DMF >> IPA >> IPA,8.9
MA,,,,1,,,,Pb,,1,,I,,,3,,,90; 25 >> 25 >> 120,5.0; Unknown >> Unknown >> 60.0,TiO2-c | TiO2-mp,50.0 | 300.0,Spiro-MeOTAD,Li-TFSI; TBP,DMF >> IPA >> IPA,14.2
MA,,,,1,,,,Pb,,1,,I,,,3,,,90; 25 >> 25 >> 120,5.0; Unknown >> Unknown >> 90.0,TiO2-c | TiO2-mp,50.0 | 300.0,Spiro-MeOTAD,Li-TFSI; TBP,DMF >> IPA >> IPA,10.7
MA,,,,1,,,,Pb,,1,,I,,,3,,,90; 25 >> 25 >> 90,5.0; Unknown >> Unknown >> 30.0,TiO2-c | TiO2-mp,50.0 | 300.0,Spiro-MeOTAD,Li-TFSI; TBP,DMF >> Ethanol >> Ethanol,11.6
MA,,,,1,,,,Pb,,1,,I,,,3,,,90; 25 >> 25 >> 120,5.0; Unknown >> Unknown >> 60.0,TiO2-c,50,Spiro-MeOTAD,Li-TFSI; TBP,DMF >> IPA >> IPA,14.5
MA,,,,1,,,,Pb,,1,,I,,,3,,,100,10,TiO2-c,20,Spiro-MeOTAD,Li-TFSI; TBP,DMSO; GBL,7.8
MA,,,,1,,,,Pb,,1,,I,,,3,,,100,10,TiO2-c,60,Spiro-MeOTAD,Li-TFSI; TBP,DMSO; GBL,11.18
MA,,,,1,,,,Pb,,1,,I,,,3,,,100,10,TiO2-c,150,Spiro-MeOTAD,Li-TFSI; TBP,DMSO; GBL,9.38
MA,,,,1,,,,Pb,,1,,I,,,3,,,100,10,TiO2-c,310,Spiro-MeOTAD,Li-TFSI; TBP,DMSO; GBL,3.07
MA,,,,1,,,,Pb,,1,,I,,,3,,,100,10,TiO2-c,60,Spiro-MeOTAD,Li-TFSI; TBP,DMSO; GBL,12.62
MA,,,,1,,,,Pb,,1,,I,,,3,,,25 >> 25 >> 100,Unknown >> Unknown >> 10.0,TiO2-c | TiO2-mp,90.0 | 200.0,Spiro-MeOTAD,Li-TFSI; TBP,DMF >> IPA >> IPA,14.77
MA,,,,1,,,,Pb, Sb,0.97,0.03,Br, I,,2.94,0.09,,100,15,TiO2-c | TiO2-mp,90.0 | 200.0,Spiro-MeOTAD,Li-TFSI; TBP,GBL,6.47
MA,,,,1,,,,Pb,,1,,I,,,3,,,100,15,TiO2-c | TiO2-mp,90.0 | 200.0,Spiro-MeOTAD,Li-TFSI; TBP,GBL,4.95
MA,,,,1,,,,Pb,,1,,I,,,3,,,100,90,TiO2-c,20,Spiro-MeOTAD,Li-TFSI; TBP,DMF,11.92
MA,,,,1,,,,Pb,,1,,I,,,3,,,100,90,TiO2-c,20,Spiro-MeOTAD,Li-TFSI; TBP,DMF,10.75
MA,,,,1,,,,Pb,,1,,I,,,3,,,25; 100,30.0; 90.0,TiO2-c,20,Spiro-MeOTAD,Li-TFSI; TBP,DMF,12.44
MA,,,,1,,,,Pb,,1,,I,,,3,,,25 >> 25 >> 70,60.0 >> 30.0 >> 5.0,TiO2-c,65,Spiro-MeOTAD,Li-TFSI; TBP,none >> none >> IPA,15.64
MA,,,,1,,,,Pb,,1,,I,,,3,,,25 >> 25 >> 70,60.0 >> 30.0 >> 5.0,TiO2-c,65,Spiro-MeOTAD,Li-TFSI; TBP,none >> none >> IPA,15.73
MA,,,,1,,,,Pb,,1,,I,,,3,,,25 >> 25 >> 70,60.0 >> 30.0 >> 5.0,TiO2-c,65,Spiro-MeOTAD,Li-TFSI; TBP,none >> none >> IPA,15.35
MA,,,,1,,,,Pb,,1,,I,,,3,,,25 >> 25 >> 70,60.0 >> 30.0 >> 5.0,TiO2-c,65,Spiro-MeOTAD,Li-TFSI; TBP,none >> none >> IPA,15.53
MA,,,,1,,,,Pb,,1,,I,,,3,,,25 >> 25 >> 70,60.0 >> 30.0 >> 5.0,TiO2-c,65,Spiro-MeOTAD,Li-TFSI; TBP,none >> none >> IPA,14.09
MA,,,,1,,,,Pb,,1,,I,,,3,,,25 >> 25 >> 70,60.0 >> 30.0 >> 5.0,TiO2-c,65,Spiro-MeOTAD,Li-TFSI; TBP,none >> none >> IPA,15.73
MA,,,,1,,,,Pb,,1,,I,,,3,,,25 >> 150,Unknown >> 15.0,TiO2-c | PPDI-F3N,40.0 | nan,Spiro-MeOTAD,Li-TFSI; TBP,DMF >> IPA,16.7
MA,,,,1,,,,Pb,,1,,I,,,3,,,25 >> 150,Unknown >> 15.0,TiO2-c | PPDI-F3N,40.0 | nan,Spiro-MeOTAD,Li-TFSI; TBP,DMF >> IPA,17.5
MA,,,,1,,,,Pb,,1,,I,,,3,,,25 >> 150,Unknown >> 15.0,TiO2-c,40,Spiro-MeOTAD,Li-TFSI; TBP,DMF >> IPA,15.8
MA,,,,1,,,,Pb,,1,,I,,,3,,,25 >> 150,Unknown >> 15.0,TiO2-c,40,Spiro-MeOTAD,Li-TFSI; TBP,DMF >> IPA,15.8
MA,,,,1,,,,Pb,,1,,I,,,3,,,65; 100,1.0; 10.0,TiO2-c | TiO2-mp | SbI3,40.0 | 165.0 | nan,Spiro-MeOTAD,Li-TFSI; TBP,DMF; DMSO,16.6
MA,,,,1,,,,Pb,,1,,I,,,3,,,65; 100,1.0; 10.0,TiO2-c | TiO2-mp | SbI3,40.0 | 165.0 | nan,Spiro-MeOTAD,Li-TFSI; TBP,DMF; DMSO,16.41
MA,,,,1,,,,Pb,,1,,I,,,3,,,65; 100,1.0; 10.0,TiO2-c | TiO2-mp,40.0 | 165.0,Spiro-MeOTAD,Li-TFSI; TBP,DMF; DMSO,15.2
MA,,,,1,,,,Pb,,1,,I,,,3,,,65; 100,1.0; 10.0,TiO2-c | TiO2-mp,40.0 | 165.0,Spiro-MeOTAD,Li-TFSI; TBP,DMF; DMSO,15.04
MA,,,,1,,,,Pb,,1,,I,,,3,,,60; 80,1.0; 2.0,B2F | C60 | BCP,1.5 | nan | nan,P3CT,Undoped,DMF; DMSO,15.35
MA,,,,1,,,,Pb,,1,,I,,,3,,,60; 80,1.0; 2.0,B2F | C60 | BCP,1.5 | nan | nan,P3CT,Undoped,DMF; DMSO,14.35
MA,,,,1,,,,Pb,,1,,I,,,3,,,60; 80,1.0; 2.0,B2F | C60 | BCP,3.0 | nan | nan,P3CT,Undoped,DMF; DMSO,16.95
MA,,,,1,,,,Pb,,1,,I,,,3,,,60; 80,1.0; 2.0,B2F | C60 | BCP,3.0 | nan | nan,P3CT,Undoped,DMF; DMSO,16.34
MA,,,,1,,,,Pb,,1,,I,,,3,,,60; 80,1.0; 2.0,B2F | C60 | BCP,6.0 | nan | nan,P3CT,Undoped,DMF; DMSO,15.83
MA,,,,1,,,,Pb,,1,,I,,,3,,,60; 80,1.0; 2.0,B2F | C60 | BCP,6.0 | nan | nan,P3CT,Undoped,DMF; DMSO,15.11
MA,,,,3,,,,Pb,,1,,I,,,3,,,60; 80,1.0; 2.0,C60 | BCP,nan | nan,P3CT,Undoped,DMF; DMSO,15.26
MA,,,,3,,,,Pb,,1,,I,,,3,,,60; 80,1.0; 2.0,C60 | BCP,nan | nan,P3CT,Undoped,DMF; DMSO,14.35
MA,,,,1,,,,Pb,,1,,I,,,3,,,100,10,SnO2-c,23,Spiro-MeOTAD,Li-TFSI; TBP,DMF; DMSO,15.27
MA,,,,1,,,,Pb,,1,,I,,,3,,,100,10,SnO2-c,23,Spiro-MeOTAD,Li-TFSI; TBP,DMF; DMSO,18.02
MA,,,,1,,,,Pb,,1,,I,,,3,,,100,20,PCBM-60,80,PEDOT:PSS,CTAB,DMF; DMSO,12.53
MA,,,,1,,,,Pb,,1,,I,,,3,,,100,20,PCBM-60,80,PEDOT:PSS,CTAB,DMF; DMSO,10.96
MA,,,,1,,,,Pb,,1,,I,,,3,,,100,20,PCBM-60,80,PEDOT:PSS,CTAB,DMF; DMSO,8.76
MA,,,,1,,,,Pb,,1,,I,,,3,,,50; 100,1.0; 10.0,TiO2-c | TiO2-mp,25.0 | 150.0,Spiro-MeOTAD,Li-TFSI,DMF; DMSO,18.2
MA,,,,1,,,,Pb,,1,,I,,,3,,,50; 100,1.0; 10.0,TiO2-c | TiO2-mp,25.0 | 150.0,Spiro-MeOTAD,Li-TFSI; Si NPs,DMF; DMSO,18.7
MA,,,,1,,,,Pb,,1,,I,,,3,,,100,75,TiO2-c | TiO2-mp,30.0 | 120.0,Spiro-MeOTAD,Li-TFSI; TBP,DMF,11.5
MA,,,,1,,,,Pb,,1,,I,,,3,,,100,75,TiO2-c | TiO2-mp,30.0 | 120.0,Spiro-MeOTAD,Li-TFSI; TBP,DMF,12.2
MA,,,,1,,,,Pb,,1,,I,,,3,,,100,75,TiO2-c | TiO2-mp,30.0 | 120.0,Spiro-MeOTAD,Li-TFSI; TBP,DMF,14.3
MA,,,,1,,,,Pb,,1,,I,,,3,,,100,75,TiO2-c | TiO2-mp,30.0 | 120.0,Spiro-MeOTAD,Li-TFSI; TBP,DMF,13.7
MA,,,,1,,,,Pb,,1,,I,,,3,,,250 | 100,1.0 | 10.0,TiO2-c,60,Spiro-MeOTAD,Li-TFSI; TBP,DMF | IPA,6.07
MA,,,,1,,,,Pb,,1,,I,,,3,,,250 | 100,1.0 | 10.0,TiO2-c,60,Spiro-MeOTAD,Li-TFSI; TBP,DMF | IPA,2.38
MA,,,,1,,,,Pb,,1,,I,,,3,,,250 | 100,5.0 | 10.0,TiO2-c,60,Spiro-MeOTAD,Li-TFSI; TBP,DMF | IPA,7.13
MA,,,,1,,,,Pb,,1,,I,,,3,,,250 | 100,5.0 | 10.0,TiO2-c,60,Spiro-MeOTAD,Li-TFSI; TBP,DMF | IPA,3.56
MA,,,,1,,,,Pb,,1,,I,,,3,,,250 | 100,10.0 | 10.0,TiO2-c,60,Spiro-MeOTAD,Li-TFSI; TBP,DMF | IPA,6.1
MA,,,,1,,,,Pb,,1,,I,,,3,,,250 | 100,10.0 | 10.0,TiO2-c,60,Spiro-MeOTAD,Li-TFSI; TBP,DMF | IPA,3.44
MA,,,,1,,,,Pb,,1,,I,,,3,,,250 | 100,30.0 | 10.0,TiO2-c,60,Spiro-MeOTAD,Li-TFSI; TBP,DMF | IPA,7.24
MA,,,,1,,,,Pb,,1,,I,,,3,,,250 | 100,30.0 | 10.0,TiO2-c,60,Spiro-MeOTAD,Li-TFSI; TBP,DMF | IPA,5.65
MA,,,,1,,,,Pb,,1,,I,,,3,,,110,12,TiO2-c,40,Spiro-MeOTAD,FK209; Li-TFSI; TBP,DMF | IPA,4.1
MA,,,,1,,,,Pb,,1,,I,,,3,,,110,12,TiO2-c,40,Spiro-MeOTAD,FK209; Li-TFSI; TBP,DMF | IPA,6.8
MA,,,,1,,,,Pb,,1,,I,,,3,,,110,12,TiO2-c,40,Spiro-MeOTAD,FK209; Li-TFSI; TBP,DMF | IPA | H2O,7.5
MA,,,,1,,,,Pb,,1,,I,,,3,,,110,12,TiO2-c,40,Spiro-MeOTAD,FK209; Li-TFSI; TBP,DMF | IPA | H2O | Ethanol,9.4
MA,,,,1,,,,Pb,,1,,I,,,3,,,65; 100,1.0; 5.0,TiO2-c | TiO2-mp,nan | 180.0,Spiro-MeOTAD,FK209; Li-TFSI; TBP,DMF; DMSO,19.03
MA,,,,1,,,,Pb,,1,,I,,,3,,,100,10,TiO2-c,60,Spiro-MeOTAD,FK209; Li-TFSI; TBP,DMF,5.1
MA,,,,1,,,,Pb,,1,,I,,,3,,,100,10,TiO2-c | C60,60.0 | 7.0,Spiro-MeOTAD,FK209; Li-TFSI; TBP,DMF,9
MA,,,,1,,,,Pb,,1,,I,,,3,,,100,3,TiO2-c | TiO2-mp,30.0 | 250.0,Spiro-MeOTAD,FK209,DMF; DMSO,13.31
MA,,,,1,,,,Pb,,1,,I,,,3,,,100,3,TiO2-c | TiO2-mp,30.0 | 250.0,Spiro-MeOTAD,FK210,DMF; DMSO,17.94
MA,,,,1,,,,Pb,,1,,I,,,3,,,100,3,TiO2-c | TiO2-mp,30.0 | 250.0,Spiro-MeOTAD,FK211,DMF; DMSO,12.47
MA,,,,1,,,,Pb,,1,,I,,,3,,,100,3,TiO2-c | TiO2-mp,30.0 | 250.0,Spiro-MeOTAD,FK212,DMF; DMSO,17.3
MA,,,,1,,,,Pb,,1,,I,,,3,,,100,10,C60 | BCP,20.0 | 5.0,NiO,n-Butylamine,DMF; DMSO,18.9
MA,,,,1,,,,Pb,,1,,I,,,3,,,100,60,TiO2-c | TiO2-mp,30.0 | nan,Spiro-MeOTAD,FK209; Li-TFSI; TBP,DMF; DMSO,16.91
MA,,,,1,,,,Pb,,1,,I,,,3,,,100,60,TiO2-c | TiO2-mp,30.0 | nan,Spiro-MeOTAD,FK209; Li-TFSI; TBP,DMF; DMSO,17.78
MA,,,,1,,,,Pb,,1,,I,,,3,,,100,60,SnO2-np,30,Spiro-MeOTAD,FK209; Li-TFSI; TBP,DMF; DMSO,16.83
MA,,,,1,,,,Pb,,1,,I,,,3,,,100,60,SnO2-np | Choline Chloride,30.0 | nan,Spiro-MeOTAD,FK209; Li-TFSI; TBP,DMF; DMSO,18.9
MA,,,,1,,,,Pb,,1,,I,,,3,,,100,60,SnO2-np,30,Spiro-MeOTAD,FK209; Li-TFSI; TBP,DMF; DMSO,14.64
MA,,,,1,,,,Pb,,1,,I,,,3,,,100,60,SnO2-np | Choline Chloride,30.0 | nan,Spiro-MeOTAD,FK209; Li-TFSI; TBP,DMF; DMSO,17.98
MA,,,,1,,,,Pb,,1,,I,,,3,,,105,10,TiO2-c | TiO2-mp,20.0 | 200.0,Spiro-MeOTAD,Li-TFSI; TBP,DMF; DMSO,18.18
MA,,,,1,,,,Pb,,1,,I,,,3,,,105,10,TiO2-c | TiO2-mp,20.0 | 200.0,Spiro-MeOTAD,Li-TFSI; TBP,DMF; DMSO,17.4
MA,,,,1,,,,Pb,,1,,I,,,3,,,105,10,TiO2-c,20,Spiro-MeOTAD,Li-TFSI; TBP,DMF; DMSO,16.19
MA,,,,1,,,,Pb,,1,,I,,,3,,,105,10,TiO2-c,20,Spiro-MeOTAD,Li-TFSI; TBP,DMF; DMSO,15.41
MA,,,,1,,,,Pb,,1,,I,,,3,,,100,30,TiO2-c | TiO2-nanoballs | SiO2,nan | 500.0 | nan,Spiro-MeOTAD,Li-TFSI; TBP,DMF; DMSO,14.1
MA,,,,1,,,,Pb,,1,,I,,,3,,,100,30,TiO2-c | TiO2-nanoballs,nan | 500.0,Spiro-MeOTAD,Li-TFSI; TBP,DMF; DMSO,13.57
MA,,,,1,,,,Pb,,1,,I,,,3,,,100,10,TiO2-c,100,Spiro-MeOTAD,Li-TFSI,DMF; DMSO,9.5
MA,,,,1,,,,Pb,,1,,I,,,3,,,100,10,TiO2-c,100,Spiro-MeOTAD,Li-TFSI,DMF; DMSO,6.1
MA,,,,1,,,,Pb,,1,,I,,,3,,,100,10,TiO2-c,100,Spiro-MeOTAD,Li-TFSI,DMF; DMSO,11.4
MA,,,,1,,,,Pb,,1,,I,,,3,,,100,10,TiO2-c,100,Spiro-MeOTAD,Li-TFSI,DMF; DMSO,13.6
MA,,,,1,,,,Pb,,1,,I,,,3,,,100,10,TiO2-c,100,Spiro-MeOTAD,Li-TFSI,DMF; DMSO,10.6
MA,,,,1,,,,Pb,,1,,I,,,3,,,60 >> 100,5.0 >> 40.0,MoS2-nanosheets,65,Spiro-MeOTAD,Li-TFSI; TBP,DMF; DMSO >> IPA,14.3
MA,,,,1,,,,Pb,,1,,I,,,3,,,60 >> 100,5.0 >> 40.0,MoS2-nanosheets,65,Spiro-MeOTAD,Li-TFSI; TBP,DMF; DMSO >> IPA,16.1
MA,,,,1,,,,Pb,,1,,I,,,3,,,60 >> 100,5.0 >> 40.0,MoS2-nanosheets,65,Spiro-MeOTAD,Li-TFSI; TBP,DMF; DMSO >> IPA,12.1
MA,,,,1,,,,Pb,,1,,I,,,3,,,60 >> 100,5.0 >> 40.0,MoS2-nanosheets,65,Spiro-MeOTAD,Li-TFSI; TBP,DMF; DMSO >> IPA,13.79
MA,,,,1,,,,Pb,,1,,I,,,3,,,100,45,TiO2-c | TiO2-nw,150.0 | 860.0,Spiro-MeOTAD,Li-TFSI; TBP,DMF,8.27
MA,,,,1,,,,Pb,,1,,I,,,3,,,100,45,TiO2-c | TiO2-nw,150.0 | 860.0,Spiro-MeOTAD,Li-TFSI; TBP,DMF,9.64
MA,,,,1,,,,Pb,,1,,I,,,3,,,100,50,TiO2-c | TiO2-mp,40.0 | 150.0,Spiro-MeOTAD,FK209; Li-TFSI; TBP,DMF; DMSO,15.9
MA,,,,1,,,,Pb,,1,,I,,,3,,,100,50,TiO2-c | TiO2-mp,40.0 | 150.0,Spiro-MeOTAD,FK209; Li-TFSI; TBP,DMF; DMSO,14.7
MA,,,,1,,,,Pb,,1,,I,,,3,,,100,10,PCBM-60 | C60 | LiF,nan | 8.0 | 1.0,PEDOT:PSS,CuSCN,DMSO; GBL,15.3
MA,,,,1,,,,Pb,,1,,I,,,3,,,100,10,PCBM-60 | C60 | LiF,nan | 8.0 | 1.0,PEDOT:PSS,CuSCN,DMSO; GBL,15.1
MA,,,,1,,,,Pb,,1,,I,,,3,,,25 >> 150,1.0 >> 20.0,TiO2-c,150,Spiro-MeOTAD,Li-TFSI; TBP,DMF; DMSO >> IPA,4.68
MA,,,,1,,,,Pb,,1,,I,,,3,,,25 >> 150,1.0 >> 20.0,TiO2-c,101,Spiro-MeOTAD,Li-TFSI; TBP,DMF; DMSO >> IPA,2.59
MA,,,,1,,,,Pb,,1,,I,,,3,,,25 >> 150,1.0 >> 20.0,TiO2-c,189,Spiro-MeOTAD,Li-TFSI; TBP,DMF; DMSO >> IPA,3.51
MA,,,,1,,,,Pb,,1,,I,,,3,,,100,10,TiO2-c,30,Spiro-MeOTAD,FK209; Li-TFSI; TBP,IPA >> DMF; DMSO,0.72
MA,,,,1,,,,Pb,,1,,I,,,3,,,25; 90; 120,30.0; 150.0; 15.0,TiO2-c | C60-SAM,nan | nan,Spiro-MeOTAD,Li-TFSI; TBP,DMF,17.3
MA,,,,1,,,,Pb,,1,,I,,,3,,,25; 90; 120,30.0; 150.0; 15.0,TiO2-c | C60-SAM,nan | nan,Spiro-MeOTAD,Li-TFSI; TBP,DMF,15.7
MA,,,,1,,,,Pb,,1,,I,,,3,,,25; 90; 120,30.0; 150.0; 15.0,TiO2-c | C60-SAM,nan | nan,Spiro-MeOTAD,Li-TFSI; TBP,DMF,12.8
MA,,,,1,,,,Pb,,1,,I,,,3,,,25; 90; 120,30.0; 150.0; 15.0,TiO2-c | C60-SAM,nan | nan,Spiro-MeOTAD,Li-TFSI; TBP,DMF,14.8
MA,,,,1,,,,Pb,,1,,I,,,3,,,100,10,TiO2-c,30,Spiro-MeOTAD,FK209; Li-TFSI; TBP,IPA >> DMF; DMSO,15.35
MA,,,,1,,,,Pb,,1,,I,,,3,,,100,10,TiO2-c,30,Spiro-MeOTAD,FK209; Li-TFSI; TBP,IPA >> DMF; DMSO,15.2
MA,,,,1,,,,Pb,,1,,I,,,3,,,100,10,TiO2-c,30,Spiro-MeOTAD,FK209; Li-TFSI; TBP,IPA >> DMF; DMSO,16
MA,,,,1,,,,Pb,,1,,I,,,3,,,100,10,TiO2-c,30,Spiro-MeOTAD,FK209; Li-TFSI; TBP,IPA >> DMF; DMSO,12.33
MA,,,,1,,,,Pb,,1,,I,,,3,,,100,10,TiO2-c,30,Spiro-MeOTAD,FK209; Li-TFSI; TBP,IPA >> DMF; DMSO,5.4
MA,,,,1,,,,Pb,,1,,I,,,3,,,100,10,TiO2-c,30,Spiro-MeOTAD,FK209; Li-TFSI; TBP,IPA >> DMF; DMSO,0.4
MA,,,,1,,,,Pb,,1,,I,,,3,,,70 >> 70,30.0 >> 30.0,TiO2-c | TiO2-mp,nan | 300.0,Spiro-MeOTAD,Li-TFSI; TBP,DMF >> IPA,12.2
MA,,,,1,,,,Pb,,1,,I,,,3,,,70 >> 70,30.0 >> 30.0,TiO2-c | TiO2-mp,nan | 300.0,Spiro-MeOTAD,Li-TFSI; TBP,DMF >> IPA,15.67
MA,,,,1,,,,Pb,,1,,I,,,3,,,70 >> 70,30.0 >> 30.0,TiO2-c | TiO2-mp,nan | 300.0,Spiro-MeOTAD,Li-TFSI; TBP,DMF >> IPA,12
MA,,,,1,,,,Pb,,1,,I,,,3,,,70 >> 70,30.0 >> 30.0,TiO2-c | TiO2-mp,nan | 300.0,Spiro-MeOTAD,Li-TFSI; TBP,DMF >> IPA,14.48
MA,,,,1,,,,Pb,,1,,I,,,3,,,70 >> 70,30.0 >> 30.0,TiO2-c | TiO2-mp,nan | 300.0,Spiro-MeOTAD,Li-TFSI; TBP,DMF >> IPA,16.5
MA,,,,1,,,,Pb,,1,,I,,,3,,,70 >> 70,30.0 >> 30.0,TiO2-c | TiO2-mp,nan | 300.0,Spiro-MeOTAD,Li-TFSI; TBP,DMF >> IPA,13.32
MA,,,,1,,,,Pb,,1,,I,,,3,,,70 >> 70,30.0 >> 30.0,TiO2-c | TiO2-mp,nan | 300.0,Spiro-MeOTAD,Li-TFSI; TBP,DMF >> IPA,15.5
MA,,,,1,,,,Pb,,1,,I,,,3,,,100,10,PCBM-60 | BCP,nan | 2.0,NiO-c,Ethanolamine,DMF; DMSO,15.89
MA,,,,1,,,,Pb,,1,,I,,,3,,,100,10,PCBM-60 | BCP,nan | 2.0,NiO-c,Ethanolamine,DMF; DMSO,17.36
MA,,,,1,,,,Pb,,1,,I,,,3,,,25; 100,10.0; 10.0,TiO2-c,60,Spiro-MeOTAD,Co(III)(pztbpy)3; LiNTf2; TBP,DMF,4.11
MA,,,,1,,,,Pb,,1,,I,,,3,,,25; 100,10.0; 10.0,TiO2-c | PDI2,60.0 | 5.0,Spiro-MeOTAD,Co(III)(pztbpy)3; LiNTf2; TBP,DMF,4.24
MA,,,,1,,,,Pb,,1,,I,,,3,,,25; 100,10.0; 10.0,TiO2-c | PDI2,60.0 | 10.0,Spiro-MeOTAD,Co(III)(pztbpy)3; LiNTf2; TBP,DMF,5.75
MA,,,,1,,,,Pb,,1,,I,,,3,,,25; 100,10.0; 10.0,TiO2-c | PDI2,60.0 | 15.0,Spiro-MeOTAD,Co(III)(pztbpy)3; LiNTf2; TBP,DMF,3.7
MA,,,,1,,,,Pb,,1,,I,,,3,,,100,2,C60 | BCP,40.0 | 8.0,PEDOT:PSS,Undoped,DMF; DMSO,11.12
MA,,,,1,,,,Pb,,1,,I,,,3,,,100,2,C60 | BCP,40.0 | 8.0,PEDOT:PSS,Triton-X,DMF; DMSO,14.34
MA,,,,1,,,,Pb,,1,,I,,,3,,,100,2,C60 | BCP,40.0 | 8.0,PEDOT:PSS,Triton-X,DMF; DMSO,16.23
MA,,,,1,,,,Pb,,1,,I,,,3,,,100,2,C60 | BCP,40.0 | 8.0,PEDOT:PSS,Triton-X,DMF; DMSO,12.93
MA,,,,1,,,,Pb,,1,,I,,,3,,,100,2,C60 | BCP,40.0 | 8.0,PEDOT:PSS,Triton-X,DMF; DMSO,12.01
MA,,,,1,,,,Pb,,1,,I,,,3,,,25 >> 135,Unknown >> 4.0,TiO2-c,50,Spiro-MeOTAD,Li-TFSI; TBP,DMF >> IPA,15.58
MA,,,,1,,,,Pb,,1,,I,,,3,,,25 >> 135,Unknown >> 4.0,TiO2-c,50,Spiro-MeOTAD,Li-TFSI; TBP,DMF >> IPA,13.24
MA,,,,1,,,,Pb,,1,,I,,,3,,,25 >> 135,Unknown >> 4.0,TiO2-c,50,rGO-4FPH | Spiro-MeOTAD,Undoped | Li-TFSI; TBP,DMF >> IPA,12.49
MA,,,,1,,,,Pb,,1,,I,,,3,,,25 >> 135,Unknown >> 4.0,TiO2-c,50,rGO-4FPH | Spiro-MeOTAD,Undoped | Li-TFSI; TBP,DMF >> IPA,15.56
MA,,,,1,,,,Pb,,1,,I,,,3,,,25 >> 135,Unknown >> 4.0,TiO2-c,50,rGO-4FPH | Spiro-MeOTAD,Undoped | Li-TFSI; TBP,DMF >> IPA,18.75
MA,,,,1,,,,Pb,,1,,I,,,3,,,25 >> 135,Unknown >> 4.0,TiO2-c,50,rGO-4FPH | Spiro-MeOTAD,Undoped | Li-TFSI; TBP,DMF >> IPA,15.61
MA,,,,1,,,,Pb,,1,,I,,,3,,,65 >> 100,1.0 >> 2.0,TiO2-c | TiO2-mp,50.0 | nan,Spiro-MeOTAD,Li-TFSI; TBP,DMF; DMSO >> IPA,10.7
MA,,,,1,,,,Pb,,1,,I,,,3,,,65 >> 100,1.0 >> 2.0,TiO2-c | TiO2-mp,50.0 | nan,Spiro-MeOTAD,Li-TFSI; TBP,DMF; DMSO >> IPA,10.1
MA,,,,1,,,,Pb,,1,,I,,,3,,,65 >> 100,1.0 >> 2.0,TiO2-c | Polystyrene-ns | TiO2-mp,50.0 | nan | nan,Spiro-MeOTAD,Li-TFSI; TBP,DMF; DMSO >> IPA,11.8
MA,,,,1,,,,Pb,,1,,I,,,3,,,65 >> 100,1.0 >> 2.0,TiO2-c | Polystyrene-ns | TiO2-mp,50.0 | nan | nan,Spiro-MeOTAD,Li-TFSI; TBP,DMF; DMSO >> IPA,10.7
MA,,,,1,,,,Pb,,1,,I,,,3,,,65 >> 100,1.0 >> 2.0,TiO2-c | Polystyrene-ns | TiO2-mp,50.0 | nan | nan,Spiro-MeOTAD,Li-TFSI; TBP,DMF; DMSO >> IPA,11.5
MA,,,,1,,,,Pb,,1,,I,,,3,,,65 >> 100,1.0 >> 2.0,TiO2-c | Polystyrene-ns | TiO2-mp,50.0 | nan | nan,Spiro-MeOTAD,Li-TFSI; TBP,DMF; DMSO >> IPA,10.6
MA,,,,1,,,,Pb,,1,,I,,,3,,,65 >> 100,1.0 >> 2.0,TiO2-c | Polystyrene-ns | TiO2-mp,50.0 | nan | nan,Spiro-MeOTAD,Li-TFSI; TBP,DMF; DMSO >> IPA,13.5
MA,,,,1,,,,Pb,,1,,I,,,3,,,65 >> 100,1.0 >> 2.0,TiO2-c | Polystyrene-ns | TiO2-mp,50.0 | nan | nan,Spiro-MeOTAD,Li-TFSI; TBP,DMF; DMSO >> IPA,12.2
MA,,,,1,,,,Pb,,1,,I,,,3,,,100,3,TiO2-c | TiO2-nw,40.0 | nan,Spiro-MeOTAD,Li-TFSI; TBP,DMF; DMSO,12.2
MA,,,,1,,,,Pb,,1,,I,,,3,,,100,60,TiO2-c,180,Spiro-MeOTAD,Li-TFSI; TBP,DMF,5.1
MA,,,,1,,,,Pb,,1,,I,,,3,,,80 >> 100,60.0 >> 30.0,TiO2-c,180,Spiro-MeOTAD,Li-TFSI; TBP,DMF >> none,12.8
MA,,,,1,,,,Pb,,1,,I,,,3,,,150 >> 150,1.0 >> 2.0,TiO2-c,15,Spiro-MeOTAD,Li-TFSI; TBP,DMF >> IPA,9
MA,,,,1,,,,Pb,,1,,I,,,3,,,150 >> 150 >> 150,1.0 >> 1.0 >> 2.0,TiO2-c,15,Spiro-MeOTAD,Li-TFSI; TBP,DMF >> IPA >> DMF >> IPA,12.8
MA,,,,1,,,,Pb,,1,,I,,,3,,,150 >> 150 >> 150 >> 150,1.0 >> 1.0 >> 1.0 >> 2.0,TiO2-c,15,Spiro-MeOTAD,Li-TFSI; TBP,DMF >> IPA >> DMF >> IPA >> DMF >> IPA,12
MA,,,,1,,,,Pb,,1,,I,,,3,,,150,2,TiO2-c,15,Spiro-MeOTAD,Li-TFSI; TBP,DMF >> IPA,0.62
MA,,,,1,,,,Pb,,1,,I,,,3,,,100,2,TiO2-c | TiO2-mp,nan | 125.0,Spiro-MeOTAD,Li-TFSI; TBP,DMF; DMSO,11.19
MA,,,,1,,,,Pb,,1,,I,,,3,,,100,2,TiO2-c | TiO2-mp,nan | 125.0,Spiro-MeOTAD,Li-TFSI; TBP,DMF; DMSO,11.09
MA,,,,1,,,,Pb,,1,,I,,,3,,,100,2,TiO2-c | TiO2-mp | ZnS,nan | 125.0 | nan,Spiro-MeOTAD,Li-TFSI; TBP,DMF; DMSO,13.47
MA,,,,1,,,,Pb,,1,,I,,,3,,,100,2,TiO2-c | TiO2-mp | ZnS,nan | 125.0 | nan,Spiro-MeOTAD,Li-TFSI; TBP,DMF; DMSO,13.47
MA,,,,1,,,,Pb,,1,,I,,,3,,,75 >> 135,30.0 >> 10.0,SnO2-c,50,H-Z1,Li-TFSI; TBP,DMF >> IPA,3.57
MA,,,,1,,,,Pb,,1,,I,,,3,,,75 >> 135,30.0 >> 10.0,SnO2-c,50,H-Z2,Li-TFSI; TBP,DMF >> IPA,9.75
MA,,,,1,,,,Pb,,1,,I,,,3,,,75 >> 135,30.0 >> 10.0,SnO2-c,50,H-Z3,Li-TFSI; TBP,DMF >> IPA,5.9
MA,,,,1,,,,Pb,,1,,I,,,3,,,75 >> 135,30.0 >> 10.0,SnO2-c,50,H-Z1,Li-TFSI; TBP,DMF >> IPA,7
MA,,,,1,,,,Pb,,1,,I,,,3,,,75 >> 135,30.0 >> 10.0,SnO2-c,50,H-Z2,Li-TFSI; TBP,DMF >> IPA,14.2
MA,,,,1,,,,Pb,,1,,I,,,3,,,75 >> 135,30.0 >> 10.0,SnO2-c,50,H-Z3,Li-TFSI; TBP,DMF >> IPA,10.2
MA,,,,1,,,,Pb,,1,,I,,,3,,,75 >> 135,30.0 >> 10.0,SnO2-c,50,Spiro-MeOTAD,Li-TFSI; TBP,DMF >> IPA,14.9
MA,,,,1,,,,Pb, Sn,0.5,0.5,I,,,3,,,70,30,TiO2-c | TiO2-mp,nan | nan,P3HT,Undoped,DMF,1.77
MA,,,,1,,,,Pb,,1,,I,,,3,,,110,10,TiO2-c | TiO2-mp,nan | 400.0,Spiro-MeOTAD,Li-TFSI; TBP,DMF; DMSO >> IPA,4.95
MA,,,,1,,,,Pb,,1,,I,,,3,,,110 >> 150,10.0 >> 120.0,TiO2-c | TiO2-mp,nan | 400.0,Spiro-MeOTAD,Li-TFSI; TBP,DMF; DMSO,5.79
MA,,,,1,,,,Pb,,1,,I,,,3,,,110 >> 150,10.0 >> 120.0,TiO2-c | TiO2-mp,nan | 400.0,Spiro-MeOTAD,Li-TFSI; TBP,DMF; DMSO,5.64
MA,,,,1,,,,Pb,,1,,I,,,3,,,110 >> 150,10.0 >> 120.0,TiO2-c | TiO2-mp,nan | 400.0,Spiro-MeOTAD,Li-TFSI; TBP,DMF; DMSO,6.82
MA,,,,1,,,,Pb,,1,,I,,,3,,,110 >> 150,10.0 >> 120.0,TiO2-c | TiO2-mp,nan | 400.0,Spiro-MeOTAD,Li-TFSI; TBP,DMF; DMSO,7.71
MA,,,,1,,,,Pb,,1,,I,,,3,,,110 >> 150,10.0 >> 120.0,TiO2-c | TiO2-mp,nan | 400.0,Spiro-MeOTAD,Li-TFSI; TBP,DMF; DMSO,7.08
MA,,,,1,,,,Pb,,1,,I,,,3,,,100,60,TiO2-c,50,Spiro-MeOTAD,Li-TFSI; TBP,none,13.3
MA,,,,1,,,,Pb,,1,,I,,,3,,,100,60,TiO2-c,50,Spiro-MeOTAD,Li-TFSI; TBP,none,15.9
MA,,,,1,,,,Pb,,1,,I,,,3,,,100,15,TiO2-c | TiO2-mp,30.0 | nan,P3HT,F-graphene,DMF >> IPA,12.56
MA,,,,1,,,,Pb,,1,,I,,,3,,,100,15,TiO2-c | TiO2-mp,30.0 | nan,P3HT,F-graphene,DMF >> IPA,13.82
MA,,,,1,,,,Sn,,1,,I,,,3,,,65,60,TiO2-c | TiO2-mp,20.0 | 300.0,PTAA,Li-TFSI; TBP,DMSO,1.94
MA,,,,1,,,,Pb,,1,,I,,,3,,,100 >> 150,10.0 >> 15.0,TiO2-c,10,Spiro-MeOTAD,Li-TFSI; TBP,DMF >> none,10.31
MA,,,,1,,,,Pb,,1,,I,,,3,,,100 >> 150,10.0 >> 15.0,TiO2-c | CdS,10.0 | 17.0,Spiro-MeOTAD,Li-TFSI; TBP,DMF >> none,9.24
MA,,,,1,,,,Pb,,1,,I,,,3,,,100 >> 150,10.0 >> 15.0,TiO2-c | CdS,10.0 | 35.0,Spiro-MeOTAD,Li-TFSI; TBP,DMF >> none,10.84
MA,,,,1,,,,Pb,,1,,I,,,3,,,100 >> 150,10.0 >> 15.0,TiO2-c | CdS,10.0 | 48.0,Spiro-MeOTAD,Li-TFSI; TBP,DMF >> none,12.96
MA,,,,1,,,,Pb,,1,,I,,,3,,,100 >> 150,10.0 >> 15.0,TiO2-c | CdS,10.0 | 75.0,Spiro-MeOTAD,Li-TFSI; TBP,DMF >> none,11.63
MA,,,,1,,,,Pb,,1,,I,,,3,,,100 >> 150,10.0 >> 15.0,TiO2-c | CdS,10.0 | 100.0,Spiro-MeOTAD,Li-TFSI; TBP,DMF >> none,11.37
MA,,,,1,,,,Pb,,1,,I,,,3,,,100 >> 150,10.0 >> 15.0,TiO2-c | CdS,10.0 | 48.0,Spiro-MeOTAD,Li-TFSI; TBP,DMF >> none,14.26
MA,,,,1,,,,Pb,,1,,I,,,3,,,100 >> 150,10.0 >> 15.0,TiO2-c | CdS,10.0 | 48.0,Spiro-MeOTAD,Li-TFSI; TBP,DMF >> none,12.76
MA,,,,1,,,,Pb,,1,,I,,,3,,,70 >> 70,30.0 >> 15.0,TiO2-c | TiO2-mp,10.0 | 200.0,Spiro-MeOTAD,FK209; Li-TFSI; TBP,DMF >> IPA,15.23
MA,,,,1,,,,Pb,,1,,I,,,3,,,70 >> 70,30.0 >> 15.0,TiO2-c | TiO2-mp,10.0 | 200.0,SGT-404,FK209; Li-TFSI; TBP,DMF >> IPA,13.28
MA,,,,1,,,,Pb,,1,,I,,,3,,,70 >> 70,30.0 >> 15.0,TiO2-c | TiO2-mp,10.0 | 200.0,SGT-405,FK209; Li-TFSI; TBP,DMF >> IPA,14.79
MA,,,,1,,,,Pb,,1,,I,,,3,,,70 >> 70,30.0 >> 15.0,TiO2-c | TiO2-mp,10.0 | 200.0,SGT-407,FK209; Li-TFSI; TBP,DMF >> IPA,13.86
MA,,,,1,,,,Pb,,1,,I,,,3,,,100,10,TiO2-c | TiO2-mp,40.0 | 250.0,Spiro-MeOTAD,Li-TFSI; TBP,DMF,17.31
MA,,,,1,,,,Pb,,1,,I,,,3,,,100,10,TiO2-c | TiO2-mp,40.0 | 250.0,Spiro-MeOTAD,Li-TFSI; TBP,DMF,20.1
MA,,,,1,,,,Pb,,1,,I,,,3,,,70 >> 70,30.0 >> 30.0,TiO2-c | TiO2-nw,nan | 100.0,Spiro-MeOTAD,FK209; Li-TFSI; TBP,DMF >> IPA,6.06
MA,,,,1,,,,Pb,,1,,I,,,3,,,70 >> 70,30.0 >> 30.0,TiO2-c | TiO2-nw,nan | 100.0,Spiro-MeOTAD,FK209; Li-TFSI; TBP,DMF >> IPA,3.24
MA,,,,1,,,,Pb,,1,,I,,,3,,,70 >> 70,30.0 >> 30.0,TiO2-c | TiO2-nw,nan | 200.0,Spiro-MeOTAD,FK209; Li-TFSI; TBP,DMF >> IPA,9.29
MA,,,,1,,,,Pb,,1,,I,,,3,,,70 >> 70,30.0 >> 30.0,TiO2-c | TiO2-nw,nan | 200.0,Spiro-MeOTAD,FK209; Li-TFSI; TBP,DMF >> IPA,10.53
MA,,,,1,,,,Pb,,1,,I,,,3,,,70 >> 70,30.0 >> 30.0,TiO2-c | TiO2-nw,nan | 300.0,Spiro-MeOTAD,FK209; Li-TFSI; TBP,DMF >> IPA,10.22
MA,,,,1,,,,Pb,,1,,I,,,3,,,70 >> 70,30.0 >> 30.0,TiO2-c | TiO2-nw,nan | 300.0,Spiro-MeOTAD,FK209; Li-TFSI; TBP,DMF >> IPA,9.75
MA,,,,1,,,,Pb,,1,,I,,,3,,,70 >> 70,30.0 >> 30.0,TiO2-c | TiO2-nw,nan | 500.0,Spiro-MeOTAD,FK209; Li-TFSI; TBP,DMF >> IPA,6.82
MA,,,,1,,,,Pb,,1,,I,,,3,,,70 >> 70,30.0 >> 30.0,TiO2-c | TiO2-nw,nan | 200.0,PTAA,Li-TFSI; TBP,DMF >> IPA,3.62
MA,,,,1,,,,Pb,,1,,I,,,3,,,70 >> 100,Unknown >> 20.0,TiO2-c | TiO2-mp,50.0 | nan,Spiro-MeOTAD,Li-TFSI; TBP,DMF >> IPA,17.42
MA,,,,1,,,,Pb,,1,,I,,,3,,,40 >> 100 >> 100,3.0 >> 5.0 >> 5.0,TiO2-c | TiO2-mp,nan | 100.0,Spiro-MeOTAD,Li-TFSI; TBP,DMF >> IPA >> IPA,17.01
MA,,,,1,,,,Pb,,1,,I,,,3,,,40 >> 100 >> 100,3.0 >> 5.0 >> 5.0,TiO2-c | TiO2-mp,nan | 100.0,Spiro-MeOTAD,Li-TFSI; TBP,DMF >> IPA >> IPA,16.36
MA,,,,1,,,,Pb,,1,,I,,,3,,,40 >> 100 >> 100,3.0 >> 5.0 >> 5.0,TiO2-c | TiO2-mp,nan | 100.0,Spiro-MeOTAD,Li-TFSI; TBP,DMF >> IPA >> IPA,16.47
MA,,,,1,,,,Pb,,1,,I,,,3,,,40 >> 100 >> 100,3.0 >> 5.0 >> 5.0,TiO2-c | TiO2-mp,nan | 100.0,Spiro-MeOTAD,Li-TFSI; TBP,DMF >> IPA >> IPA,16.27
MA,,,,1,,,,Pb,,1,,I,,,3,,,40 >> 100 >> 100,3.0 >> 5.0 >> 5.0,TiO2-c | TiO2-mp,nan | 100.0,Spiro-MeOTAD,Li-TFSI; TBP,DMF >> IPA >> IPA,13.31
MA,,,,1,,,,Pb,,1,,I,,,3,,,40 >> 100 >> 100,3.0 >> 5.0 >> 5.0,TiO2-c | TiO2-mp,nan | 100.0,Spiro-MeOTAD,Li-TFSI; TBP,DMF >> IPA >> IPA,13.45
MA,,,,1,,,,Pb,,1,,I,,,3,,,40 >> 100 >> 100,3.0 >> 5.0 >> 5.0,TiO2-c | TiO2-mp,nan | 100.0,Spiro-MeOTAD,Li-TFSI; TBP,DMF >> IPA >> IPA,11.25
MA,,,,1,,,,Pb,,1,,I,,,3,,,40 >> 100 >> 100,3.0 >> 5.0 >> 5.0,TiO2-c | TiO2-mp,nan | 100.0,Spiro-MeOTAD,Li-TFSI; TBP,DMF >> IPA >> IPA,16.46
MA,,,,1,,,,Pb,,1,,I,,,3,,,40 >> 100 >> 100,3.0 >> 5.0 >> 5.0,TiO2-c | TiO2-mp,nan | 100.0,Spiro-MeOTAD,Li-TFSI; TBP,DMF >> IPA >> IPA,16.33
MA,,,,1,,,,Pb,,1,,I,,,3,,,100 >> 100,3.0 >> 10.0,ZnO-c,40,Spiro-MeOTAD,Li-TFSI; TBP,DMF; DMSO >> IPA; H2O,16.51
MA,,,,1,,,,Pb,,1,,I,,,3,,,100 >> 100,3.0 >> 10.0,ZnO-c,40,Spiro-MeOTAD,Li-TFSI; TBP,DMF; DMSO >> IPA; H2O,15
MA,,,,1,,,,Pb,,1,,I,,,3,,,100 >> 100,3.0 >> 10.0,"ZnO | 1,2-ethanedithiol",40.0 | nan,Spiro-MeOTAD,Li-TFSI; TBP,DMF; DMSO >> IPA; H2O,19.65
MA,,,,1,,,,Pb,,1,,I,,,3,,,100 >> 100,3.0 >> 10.0,"ZnO | 1,2-ethanedithiol",40.0 | nan,Spiro-MeOTAD,Li-TFSI; TBP,DMF; DMSO >> IPA; H2O,18.5
MA,,,,1,,,,Pb,,1,,I,,,3,,,100 >> 100,3.0 >> 10.0,ZnO-c,40,Spiro-MeOTAD,Li-TFSI; TBP,DMF; DMSO >> IPA; H2O,15.58
MA,,,,1,,,,Pb,,1,,I,,,3,,,100 >> 100,3.0 >> 10.0,"ZnO | 1,2-ethanedithiol (5 mM)",40.0 | nan,Spiro-MeOTAD,Li-TFSI; TBP,DMF; DMSO >> IPA; H2O,18.62
MA,,,,1,,,,Pb,,1,,I,,,3,,,100 >> 100,3.0 >> 10.0,"ZnO | 1,2-ethanedithiol (10 mM)",40.0 | nan,Spiro-MeOTAD,Li-TFSI; TBP,DMF; DMSO >> IPA; H2O,19.17
MA,,,,1,,,,Pb,,1,,I,,,3,,,100 >> 100,3.0 >> 10.0,"ZnO | 1,2-ethanedithiol (15 mM)",40.0 | nan,Spiro-MeOTAD,Li-TFSI; TBP,DMF; DMSO >> IPA; H2O,17.74
MA,,,,1,,,,Pb,,1,,I,,,3,,,40 >> 100 >> 100,3.0 >> 5.0 >> 5.0,ZnO-np,25,Spiro-MeOTAD,Li-TFSI; TBP,DMF >> IPA >> IPA,10.93
MA,,,,1,,,,Pb,,1,,I,,,3,,,40 >> 100 >> 100,3.0 >> 5.0 >> 5.0,ZnO-np,25,Spiro-MeOTAD,Li-TFSI; TBP,DMF >> IPA >> IPA,9.55
MA,,,,1,,,,Pb,,1,,I,,,3,,,40 >> 100 >> 100,3.0 >> 5.0 >> 5.0,ZnO-np,25,Spiro-MeOTAD,Li-TFSI; TBP,DMF >> IPA >> IPA,5.99
MA,,,,1,,,,Pb,,1,,I,,,3,,,40 >> 100 >> 100,3.0 >> 5.0 >> 5.0,ZnO-np,25,Spiro-MeOTAD,Li-TFSI; TBP,DMF >> IPA >> IPA,8.76
MA,,,,1,,,,Pb,,1,,I,,,3,,,50; 100,2.0; 10.0,SnO2-c,30,Spiro-MeOTAD,FK209; Li-TFSI; TBP,DMF; DMSO,10
MA,,,,1,,,,Pb,,1,,I,,,3,,,50; 100,2.0; 10.0,SnO2-c,30,Spiro-MeOTAD,FK209; Li-TFSI; TBP,DMF; DMSO,11.5
MA,,,,1,,,,Pb,,1,,I,,,3,,,50; 100,2.0; 10.0,SnO2-c,30,Spiro-MeOTAD,FK209; Li-TFSI; TBP,DMF; DMSO,9.8
MA,,,,1,,,,Pb,,1,,I,,,3,,,50; 100,2.0; 10.0,SnO2-c,30,Spiro-MeOTAD,FK209; Li-TFSI; TBP,DMF; DMSO,15.3
MA,,,,1,,,,Pb,,1,,I,,,3,,,50; 100,2.0; 10.0,SnO2-c,30,Spiro-MeOTAD,FK209; Li-TFSI; TBP,DMF; DMSO,16.8
MA,,,,1,,,,Pb,,1,,I,,,3,,,50; 100,2.0; 10.0,SnO2-c,30,Spiro-MeOTAD,FK209; Li-TFSI; TBP,DMF; DMSO,5.2
MA,,,,1,,,,Pb,,1,,I,,,3,,,50; 100,2.0; 10.0,SnO2-c,30,Spiro-MeOTAD,FK209; Li-TFSI; TBP,DMF; DMSO,10.8
MA,,,,1,,,,Pb,,1,,I,,,3,,,100,10,TiO2-c | PCBSD:GD,50.0 | 15.0,Spiro-MeOTAD,Li-TFSI; TBP,GBL; DMSO,17.07
MA,,,,1,,,,Pb,,1,,I,,,3,,,100,10,TiO2-c | PCBSD:GD,50.0 | 15.0,Spiro-MeOTAD,Li-TFSI; TBP,GBL; DMSO,17.38
MA,,,,1,,,,Pb,,1,,I,,,3,,,100,10,TiO2-c | PCBSD:GD,50.0 | 15.0,Spiro-MeOTAD,Li-TFSI; TBP,GBL; DMSO,19.86
MA,,,,1,,,,Pb,,1,,I,,,3,,,100,10,TiO2-c | PCBSD:GD,50.0 | 15.0,Spiro-MeOTAD,Li-TFSI; TBP,GBL; DMSO,20.01
MA,,,,1,,,,Pb,,1,,I,,,3,,,150 >> 25,10.0 >> 0.0,ZnO-c | PCBM-60,30.0 | 10.0,PTB7-Th | MoOx,Undoped,DMF >> IPA,10.87
MA,,,,1,,,,Pb,,1,,I,,,3,,,150 >> 25,10.0 >> 0.0,ZnO-c,30,PTB7-Th | MoOx,Undoped,DMF >> IPA,7.65
MA,,,,1,,,,Pb,,1,,I,,,3,,,100,2,PCBM-60,25,PEDOT:PSS,Undoped,DMF; DMSO,1.14
MA,,,,1,,,,Pb,,1,,I,,,3,,,100,2,PCBM-60,25,PEDOT:PSS,Undoped,DMF; DMSO,1.43
MA,,,,1,,,,Pb,,1,,I,,,3,,,100,2,PCBM-60,25,PEDOT:PSS,Undoped,DMF; DMSO,4.21
MA,,,,1,,,,Pb,,1,,I,,,3,,,100,20,PCBM-60 | BCP,30.0 | 8.0,Graphene oxide | PTFTS,Undoped,DMF; DMSO,17.04
MA,,,,1,,,,Pb,,1,,I,,,3,,,100,20,PCBM-60 | BCP,30.0 | 8.0,Graphene oxide | PTFTS,Undoped,DMF; DMSO,18.5
MA,,,,1,,,,Pb,,1,,I,,,3,,,100,20,PCBM-60 | BCP,30.0 | 8.0,Graphene oxide | PFNBr,Undoped,DMF; DMSO,15.54
MA,,,,1,,,,Pb,,1,,I,,,3,,,60; 80,1.0; 2.0,TPE-DPP16 | C60 | BCP,nan | 40.0 | 6.0,P3CT-Na,Undoped,none,18.61
MA,,,,1,,,,Pb,,1,,I,,,3,,,60; 80,1.0; 2.0,TPE-DPP12 | C60 | BCP,nan | 40.0 | 6.0,P3CT-Na,Undoped,none,18.37
MA,,,,1,,,,Pb,,1,,I,,,3,,,100,60,TiO2-c | PCBM-60,30.0 | 20.0,Spiro-MeOTAD,Li-TFSI; TBP,none,9.96
MA,,,,1,,,,Pb,,1,,I,,,3,,,60; 80,1.0; 2.0,TPE-DPP6 | C60 | BCP,nan | 40.0 | 6.0,P3CT-Na,Undoped,none,16.86
MA,,,,1,,,,Pb,,1,,I,,,3,,,60; 80,1.0; 2.0,C60 | BCP,40.0 | 6.0,P3CT-Na,Undoped,none,16.37
MA,,,,1,,,,Pb,,1,,I,,,3,,,120,60,TiO2-c | PCBM-60,30.0 | 20.0,Spiro-MeOTAD,Li-TFSI; TBP,none,11.25
MA,,,,1,,,,Pb,,1,,I,,,3,,,120,60,TiO2-c | PCBM-60,30.0 | 20.0,Spiro-MeOTAD,Li-TFSI; TBP,none,14.92
MA,,,,1,,,,Pb,,1,,I,,,3,,,110,60,TiO2-c | PCBM-60,30.0 | 20.0,Spiro-MeOTAD,Li-TFSI; TBP,none,13.68
MA,,,,1,,,,Pb,,1,,I,,,3,,,25,Unknown,TiO2-c | PCBM-60,30.0 | 20.0,Spiro-MeOTAD,Li-TFSI; TBP,none,7.13
MA,,,,1,,,,Pb,,1,,I,,,3,,,100 >> 100,5.0 >> 5.0,PEIE | C60,10.0 | 25.0,Spiro-MeOTAD,Li-TFSI; TBP,DMF >> IPA,14.4
MA,,,,1,,,,Pb,,1,,I,,,3,,,100 >> 100,5.0 >> 5.0,PEIE,10,Spiro-MeOTAD,Li-TFSI; TBP,DMF >> IPA,0.08
MA,,,,1,,,,Pb,,1,,I,,,3,,,100 >> 100,5.0 >> 5.0,C60,25,Spiro-MeOTAD,Li-TFSI; TBP,DMF >> IPA,8.2
MA,,,,1,,,,Pb,,1,,I,,,3,,,80 >> 80,30.0 >> 30.0,TiO2-c | TiO2-mp,50.0 | 200.0,Spiro-MeOTAD,FK209; Li-TFSI; TBP,DMF >> IPA,15.41
MA,,,,1,,,,Pb,,1,,I,,,3,,,80 >> 80,30.0 >> 30.0,TiO2-c | TiO2-mp,50.0 | 200.0,Spiro-MeOTAD,FK209; Li-TFSI; TBP,DMF >> IPA,15.25
MA,,,,1,,,,Pb,,1,,I,,,3,,,80 >> 80,30.0 >> 30.0,TiO2-c | TiO2-mp,50.0 | 200.0,Spiro-MeOTAD,FK209; Li-TFSI; TBP,DMF >> IPA,15.61
MA,,,,1,,,,Pb,,1,,I,,,3,,,80 >> 80,30.0 >> 30.0,TiO2-c | TiO2-mp,50.0 | 200.0,Spiro-MeOTAD,FK209; Li-TFSI; TBP,DMF >> IPA,14.01
MA,,,,1,,,,Pb,,1,,I,,,3,,,25,10,TiO2-c | TiO2-mp,50.0 | 300.0,Spiro-MeOTAD,Li-TFSI; TBP,NMP,12.6
MA,,,,1,,,,Pb,,1,,I,,,3,,,110,30,TiO2-c | TiO2-mp,50.0 | 200.0,Spiro-MeOTAD,FK209; Li-TFSI; TBP,DMF; DMSO,17.5
MA,,,,1,,,,Pb,,1,,I,,,3,,,110,30,TiO2-c | TiO2-mp,50.0 | 200.0,Spiro-MeOTAD,FK209; Li-TFSI; TBP,DMF; DMSO,18.3
MA,,,,1,,,,Pb,,1,,I,,,3,,,110,30,TiO2-c | TiO2-mp,50.0 | 200.0,Spiro-MeOTAD,FK209; Li-TFSI; TBP,DMF; DMSO,18.3
MA,,,,1,,,,Pb,,1,,I,,,3,,,110,30,TiO2-c | TiO2-mp,50.0 | 200.0,Spiro-MeOTAD,FK209; Li-TFSI; TBP,DMF; DMSO,17.5
MA,,,,1,,,,Pb,,1,,I,,,3,,,110,30,TiO2-c | TiO2-mp,50.0 | 200.0,Spiro-MeOTAD,FK209; Li-TFSI; TBP,DMF; DMSO,17.5
MA,,,,1,,,,Pb,,1,,I,,,3,,,100,180,TiO2-c | TiO2-mp,nan | 195.0,Spiro-MeOTAD,Li-TFSI; TBP,DMF,15.2
MA,,,,1,,,,Pb,,1,,I,,,3,,,100,10,SnO2-np,40,Spiro-MeOTAD,Li-TFSI; TBP,DMF; DMSO,19.54
MA,,,,1,,,,Pb,,1,,I,,,3,,,100,180,TiO2-c | TiO2-mp,nan | 195.0,Spiro-MeOTAD,Li-TFSI; TBP,DMF,12.4
MA,,,,1,,,,Pb,,1,,I,,,3,,,100,45,TiO2-c | C60,50.0 | 30.0,Spiro-MeOTAD,Co-LTFSI; Li-LTFSI; TBP,DMF; DMSO >> IPA,16.2
MA,,,,1,,,,Pb,,1,,I,,,3,,,100,180,TiO2-c | TiO2-mp,nan | 195.0,Spiro-MeOTAD,Li-TFSI; TBP,DMF,14.6
MA,,,,1,,,,Pb,,1,,I,,,3,,,70 >> 120,30.0 >> 20.0,TiO2-c | TiO2-mp,50.0 | 150.0,Spiro-MeOTAD,Li-TFSI; TBP,DMF; DMSO >> IPA,16.7
MA,,,,1,,,,Pb,,1,,I,,,3,,,100,180,TiO2-c | TiO2-mp,nan | 195.0,Spiro-MeOTAD,Li-TFSI; TBP,DMF,14.9
MA,,,,1,,,,Pb,,1,,I,,,3,,,70 >> 120,30.0 >> 20.0,TiO2-c | TiO2-mp,50.0 | 150.0,Spiro-MeOTAD,Li-TFSI; TBP,DMF; DMSO >> IPA,16.7
MA,,,,1,,,,Pb,,1,,I,,,3,,,70 >> 120,30.0 >> 20.0,TiO2-c | TiO2-mp,50.0 | 150.0,Spiro-MeOTAD,Li-TFSI; TBP,H2O >> IPA,16.7
MA,,,,1,,,,Pb,,1,,I,,,3,,,100,180,TiO2-c | TiO2-mp,nan | 195.0,Spiro-MeOTAD,Li-TFSI; TBP,DMF,14.48
MA,,,,1,,,,Pb,,1,,I,,,3,,,100,10,PCBM-60,40,NiO-c | PEAI,SrCl2 | Undoped,DMSO; GBL,20.31
MA,,,,1,,,,Pb,,1,,I,,,3,,,100,10,PCBM-60,40,NiO-c,SrCl2,DMSO; GBL,16.54
MA,,,,1,,,,Pb,,1,,I,,,3,,,3; 5 >> 5,40.0; 100.0 >> 100.0,TiO2-c | TiO2-mp,nan | 250.0,Spiro-MeOTAD,Li-TFSI; TBP,DMF >> IPA,13.15
MA,,,,1,,,,Pb,,1,,I,,,3,,,50; 85,2.0; 30.0,PCBM-60 | BCP,nan | nan,PTAA,Undoped,DMF; DMSO,18.3
MA,,,,1,,,,Pb,,1,,I,,,3,,,50; 85,2.0; 30.0,PCBM-60 | BCP,nan | nan,PTAA,Undoped,DMF; DMSO,18.8
MA,,,,1,,,,Pb,,1,,I,,,3,,,50; 85,2.0; 30.0,PCBM-60 | BCP,nan | nan,PTAA,Undoped,DMF; DMSO,20.4
MA,,,,1,,,,Pb,,1,,I,,,3,,,50; 85,2.0; 30.0,PCBM-60 | BCP,nan | nan,PTAA,Undoped,DMF; DMSO,20.1
MA,,,,1,,,,Pb,,1,,I,,,3,,,50; 85,2.0; 30.0,PCBM-60 | BCP,nan | nan,PTAA,Undoped,DMF; DMSO,18.9
MA,,,,1,,,,Pb,,1,,I,,,3,,,50; 85,2.0; 30.0,PCBM-60 | BCP,nan | nan,PTAA,Undoped,DMF; DMSO,19.2
MA,,,,1,,,,Pb,,1,,I,,,3,,,50; 85,2.0; 30.0,PCBM-60 | BCP,nan | nan,PTAA,Undoped,DMF; DMSO,18
MA,,,,1,,,,Pb,,1,,I,,,3,,,50; 85,2.0; 30.0,PCBM-60 | BCP,nan | nan,PTAA,Undoped,DMF; DMSO,18.3
MA,,,,1,,,,Pb,,1,,I,,,3,,,100,10,TiO2-c | TiO2-mp,50.0 | 200.0,PTAA,Li-TFSI; TBP,DMF,18.6
MA,,,,1,,,,Pb,,1,,I,,,3,,,100,10,TiO2-c | TiO2-mp,50.0 | 200.0,PTAA,Li-TFSI; TBP,DMF,17
MA,,,,1,,,,Pb,,1,,I,,,3,,,100,10,TiO2-c | TiO2-mp,50.0 | 156.0,Spiro-MeOTAD,FK209; Li-TFSI; TBP,DMF; DMSO,0.33
MA,,,,1,,,,Pb,,1,,I,,,3,,,100,10,TiO2-c | TiO2-mp,50.0 | 156.0,Spiro-MeOTAD,FK209; Li-TFSI; TBP,DMF; DMSO,0.34
MA,,,,1,,,,Pb,,1,,I,,,3,,,100,10,TiO2-c | TiO2-mp,50.0 | 156.0,Spiro-MeOTAD,FK209; Li-TFSI; TBP,DMF; DMSO,7.68
MA,,,,1,,,,Pb,,1,,I,,,3,,,100,10,TiO2-c | TiO2-mp,50.0 | 156.0,Spiro-MeOTAD,FK209; Li-TFSI; TBP,DMF; DMSO,0.59
MA,,,,1,,,,Pb,,1,,I,,,3,,,100,10,TiO2-c | TiO2-mp,50.0 | 156.0,Spiro-MeOTAD,FK209; Li-TFSI; TBP,DMF; DMSO,2.68
MA,,,,1,,,,Pb,,1,,I,,,3,,,100,10,TiO2-c | TiO2-mp,50.0 | 156.0,Spiro-MeOTAD,FK209; Li-TFSI; TBP,DMF; DMSO,7.69
MA,,,,1,,,,Pb,,1,,I,,,3,,,100,10,TiO2-c | TiO2-mp,50.0 | 156.0,Spiro-MeOTAD,FK209; Li-TFSI; TBP,DMF; DMSO,0.27
MA,,,,1,,,,Pb,,1,,I,,,3,,,100,10,TiO2-c | TiO2-mp,50.0 | 156.0,Spiro-MeOTAD,FK209; Li-TFSI; TBP,DMF; DMSO,0.83
MA,,,,1,,,,Pb,,1,,I,,,3,,,100,10,TiO2-c | TiO2-mp,50.0 | 156.0,Spiro-MeOTAD,FK209; Li-TFSI; TBP,DMF; DMSO,0.68
MA,,,,1,,,,Pb,,1,,I,,,3,,,100,10,TiO2-c | TiO2-mp,50.0 | 156.0,Spiro-MeOTAD,FK209; Li-TFSI; TBP,DMF; DMSO,10.2
MA,,,,1,,,,Pb,,1,,I,,,3,,,3; 5 >> 5,40.0; 100.0 >> 100.0,TiO2-c | TiO2-mp,nan | 250.0,Spiro-MeOTAD,Li-TFSI; TBP,DMF >> IPA,13.67
MA,,,,1,,,,Pb,,1,,I,,,3,,,3; 5 >> 5,40.0; 100.0 >> 100.0,TiO2-c | TiO2-mp,nan | 250.0,Spiro-MeOTAD,Li-TFSI; TBP,DMF >> IPA,13.67
MA,,,,1,,,,Pb,,1,,I,,,3,,,3; 5 >> 5,40.0; 100.0 >> 100.0,TiO2-c | TiO2-mp,nan | 250.0,Spiro-MeOTAD,Li-TFSI; TBP,DMF >> IPA,13.67
MA,,,,1,,,,Pb,,1,,I,,,3,,,3; 5 >> 5,40.0; 100.0 >> 100.0,TiO2-c | TiO2-mp,nan | 250.0,Spiro-MeOTAD,Li-TFSI; TBP,DMF >> IPA,14.05
MA,,,,1,,,,Pb,,1,,I,,,3,,,3; 5 >> 5,40.0; 100.0 >> 100.0,TiO2-c | TiO2-mp,nan | 250.0,Spiro-MeOTAD,Li-TFSI; TBP,DMF >> IPA,12.9
MA,,,,1,,,,Pb,,1,,I,,,3,,,100,20,TiO2-c,40,Spiro-MeOTAD,Li-TFSI; TBP,DMF,12.8
MA,,,,1,,,,Pb,,1,,I,,,3,,,100,20,TiO2-c,40,Spiro-MeOTAD,Li-TFSI; TBP,DMF,15.01
MA,,,,1,,,,Pb,,1,,I,,,3,,,100,20,TiO2-c,40,Spiro-MeOTAD,Li-TFSI; TBP,DMF,13.2
MA,,,,1,,,,Pb,,1,,I,,,3,,,100,20,TiO2-c,40,Spiro-MeOTAD,Li-TFSI; TBP,DMF,12.4
MA,,,,1,,,,Pb,,1,,I,,,3,,,140,10,TiO2-c,10,Spiro-MeOTAD,Li-TFSI; TBP,DMF >> IPA,13.47
MA,,,,1,,,,Pb,,1,,I,,,3,,,140,10,TiO2-c,10,Spiro-MeOTAD,Li-TFSI; TBP,DMF >> IPA,12.66
MA,,,,1,,,,Pb,,1,,Br, I,,0.15,2.85,,140,10,TiO2-c,10,Spiro-MeOTAD,Li-TFSI; TBP,DMF >> IPA,13.65
MA,,,,1,,,,Pb,,1,,Br, I,,0.15,2.85,,140,10,TiO2-c,10,Spiro-MeOTAD,Li-TFSI; TBP,DMF >> IPA,13.21
MA,,,,1,,,,Pb,,1,,Br, I,,0.3,2.7,,140,10,TiO2-c,10,Spiro-MeOTAD,Li-TFSI; TBP,DMF >> IPA,14.88
MA,,,,1,,,,Pb,,1,,Br, I,,0.3,2.7,,140,10,TiO2-c,10,Spiro-MeOTAD,Li-TFSI; TBP,DMF >> IPA,14.21
MA,,,,1,,,,Pb,,1,,Br, I,,0.45,2.55,,140,10,TiO2-c,10,Spiro-MeOTAD,Li-TFSI; TBP,DMF >> IPA,14.71
MA,,,,1,,,,Pb,,1,,Br, I,,0.45,2.55,,140,10,TiO2-c,10,Spiro-MeOTAD,Li-TFSI; TBP,DMF >> IPA,13.78
MA,,,,1,,,,Pb,,1,,Br, I,,0.6,2.4,,140,10,TiO2-c,10,Spiro-MeOTAD,Li-TFSI; TBP,DMF >> IPA,12.91
MA,,,,1,,,,Pb,,1,,Br, I,,0.6,2.4,,140,10,TiO2-c,10,Spiro-MeOTAD,Li-TFSI; TBP,DMF >> IPA,12.72
MA,,,,1,,,,Pb,,1,,I,,,3,,,100,10,TiO2-c | TiO2-mp,25.0 | nan,Spiro-MeOTAD,Li-TFSI; TBP,DMF; DMSO,18.01
MA,,,,1,,,,Pb,,1,,I,,,3,,,100,10,TiO2-c | TiO2-mp,25.0 | nan,Spiro-MeOTAD,Li-TFSI; TBP,DMF; DMSO,17.05
MA,,,,1,,,,Pb,,1,,I,,,3,,,100,Unknown,ZnO-c,200,Spiro-MeOTAD,Li-TFSI; TBP,DMF,9.08
MA,,,,1,,,,Pb,,1,,I,,,3,,,100,Unknown,ZnO-c,200,Spiro-MeOTAD,Li-TFSI; TBP,DMF,9.31
MA,,,,1,,,,Pb,,1,,I,,,3,,,100,10,TiO2-c,50,Spiro-MeOTAD,Li-TFSI; TBP,DMF >> IPA,14.09
MA,,,,1,,,,Pb,,1,,I,,,3,,,100,10,TiO2-c | [EMIM]PF6-IL,50.0 | 2.3,Spiro-MeOTAD,Li-TFSI; TBP,DMF >> IPA,16.46
MA,,,,1,,,,Pb,,1,,I,,,3,,,100,10,[EMIM]PF6-IL,1.5,Spiro-MeOTAD,Li-TFSI; TBP,DMF >> IPA,11.55
MA,,,,1,,,,Pb,,1,,I,,,3,,,70 >> 70,30.0 >> 30.0,TiO2-c | TiO2-mp,400,Spiro-MeOTAD,Li-TFSI; TBP,DMF >> IPA,7.6
MA,,,,1,,,,Pb,,1,,I,,,3,,,70 >> 70,30.0 >> 30.0,TiO2-c | TiO2-mp,40.0 | 400.0,Spiro-MeOTAD,Li-TFSI; TBP,DMF >> IPA,12.04
MA,,,,1,,,,Pb,,1,,I,,,3,,,70 >> 70,30.0 >> 30.0,TiO2-c | TiO2-mp,50.0 | 400.0,Spiro-MeOTAD,Li-TFSI; TBP,DMF >> IPA,12.97
MA,,,,1,,,,Pb,,1,,I,,,3,,,70 >> 70,30.0 >> 30.0,TiO2-c | TiO2-mp,60.0 | 400.0,Spiro-MeOTAD,Li-TFSI; TBP,DMF >> IPA,13.47
MA,,,,1,,,,Pb,,1,,I,,,3,,,70 >> 70,30.0 >> 30.0,TiO2-c | TiO2-mp,70.0 | 400.0,Spiro-MeOTAD,Li-TFSI; TBP,DMF >> IPA,12.8
MA,,,,1,,,,Pb,,1,,I,,,3,,,70 >> 70,30.0 >> 30.0,TiO2-c | TiO2-mp,80.0 | 400.0,Spiro-MeOTAD,Li-TFSI; TBP,DMF >> IPA,12.2
MA,,,,1,,,,Pb,,1,,I,,,3,,,70 >> 70,30.0 >> 30.0,TiO2-c | TiO2-mp,5.0 | 400.0,Spiro-MeOTAD,Li-TFSI; TBP,DMF >> IPA,12.29
MA,,,,1,,,,Pb,,1,,I,,,3,,,70 >> 70,30.0 >> 30.0,TiO2-c | TiO2-mp,10.0 | 400.0,Spiro-MeOTAD,Li-TFSI; TBP,DMF >> IPA,14.59
MA,,,,1,,,,Pb,,1,,I,,,3,,,70 >> 70,30.0 >> 30.0,TiO2-c | TiO2-mp,15.0 | 400.0,Spiro-MeOTAD,Li-TFSI; TBP,DMF >> IPA,15.07
MA,,,,1,,,,Pb,,1,,I,,,3,,,70 >> 70,30.0 >> 30.0,TiO2-c | TiO2-mp,20.0 | 400.0,Spiro-MeOTAD,Li-TFSI; TBP,DMF >> IPA,14.76
MA,,,,1,,,,Pb,,1,,I,,,3,,,70 >> 70,30.0 >> 30.0,TiO2-c | TiO2-mp,25.0 | 400.0,Spiro-MeOTAD,Li-TFSI; TBP,DMF >> IPA,14.15
MA,,,,1,,,,Pb,,1,,I,,,3,,,100,120,TiO2-c,100,Spiro-MeOTAD,Li-TFSI; TBP,DMF,6.37
MA,,,,1,,,,Pb,,1,,I,,,3,,,100,120,TiO2-c,100,Spiro-MeOTAD,Li-TFSI; TBP,DMF,6
MA,,,,1,,,,Pb,,1,,I,,,3,,,100,120,TiO2-c,100,Spiro-MeOTAD,Li-TFSI; TBP,DMF,5.42
MA,,,,1,,,,Pb,,1,,I,,,3,,,100,120,TiO2-c,100,Spiro-MeOTAD,Li-TFSI; TBP,DMF,4.28
MA,,,,1,,,,Pb,,1,,I,,,3,,,100,120,TiO2-c,100,Spiro-MeOTAD,Li-TFSI; TBP,DMF,3.59
MA,,,,1,,,,Pb,,1,,I,,,3,,,50; 100,3.0; 30.0,TiO2-c,30,Spiro-MeOTAD,Li-TFSI; TBP,DMF; DMSO,15.9
MA,,,,1,,,,Pb,,1,,I,,,3,,,50; 100,3.0; 30.0,TiO2-c,30,Spiro-MeOTAD,Li-TFSI; TBP,DMF; DMSO,19.1
MA,,,,1,,,,Pb,,1,,I,,,3,,,50; 100,3.0; 30.0,TiO2-c,30,Spiro-MeOTAD,Li-TFSI; TBP,DMF; DMSO,13.8
MA,,,,1,,,,Pb,,1,,I,,,3,,,50; 100,3.0; 30.0,TiO2-c,30,Spiro-MeOTAD,Li-TFSI; TBP,DMF; DMSO,18.5
MA,,,,1,,,,Pb,,1,,I,,,3,,,100,14,SnO2,25,Spiro-MeOTAD,FK209; Li-TFSI; TBP,DMSO; GBL,18.12
MA,,,,1,,,,Pb,,1,,I,,,3,,,100,14,SnO2,25,Spiro-MeOTAD,FK209; Li-TFSI; TBP,DMSO; GBL,19.44
MA,,,,1,,,,Pb,,1,,I,,,3,,,60; 85,1.0; 25.0,C60,20,Spiro-MeOTAD,Li-TFSI; TBP,DMF; DMSO,17.6
MA,,,,1,,,,Pb,,1,,I,,,3,,,60; 85,1.0; 25.0,C60,20,Spiro-MeOTAD,Li-TFSI; TBP,DMF; DMSO,17.6
MA,,,,1,,,,Pb,,1,,I,,,3,,,105,10,TiO2-c,40,Spiro-MeOTAD,Li-TFSI; TBP,DMF,6.68
MA,,,,1,,,,Pb,,1,,I,,,3,,,105,10,TiO2-c,40,Spiro-MeOTAD,Li-TFSI; TBP,Dimetyletanamid,15.12
MA,,,,1,,,,Pb,,1,,I,,,3,,,100,60,TiO2-c,15,PTAA,Li-TFSI; TBP,DMF,9
MA,,,,1,,,,Pb,,1,,I,,,3,,,100,60,TiO2-c,30,PTAA,Li-TFSI; TBP,DMF,12.4
