Repository: Zhang-NJ-Lab/HuangYiRuPerovskiteNature-Boston-Lsy

# HuangYiRuPerovskiteNature-Boston-Lsy
主要是hyr的清洗数据，fillna

File: data15-00.csv (part 20 of 20)
a1,a2,a3,a4,a1_coefficients,a2_coefficients,a3_coefficients,a4_coefficients,b1,b2,b1_coefficients,b2_coefficients,c1,c2,c3,c1_coefficients,c2_coefficients,c3_coefficients,Perovskite_deposition_thermal_annealing_temperature,Perovskite_deposition_thermal_annealing_time,ETL_stack_sequence,ETL_thickness,HTL_stack_sequence,HTL_additives_compounds,Perovskite_deposition_solvents,JV_default_PCE
MA,,,,1,,,,Pb,,1,,I,,,3,,,100,60,TiO2-c,45,PTAA,Li-TFSI; TBP,DMF,13.1
MA,,,,1,,,,Pb,,1,,I,,,3,,,100,60,TiO2-c,60,PTAA,Li-TFSI; TBP,DMF,13.4
MA,,,,1,,,,Pb,,1,,I,,,3,,,100,60,TiO2-c,80,PTAA,Li-TFSI; TBP,DMF,12.4
MA,,,,1,,,,Pb,,1,,I,,,3,,,70 >> 70,50.0 >> 50.0,ZnO-c,25,Spiro-MeOTAD,Li-TFSI; TBP,DMF >> IPA,0.8
MA,,,,1,,,,Pb,,1,,I,,,3,,,70 >> 70,50.0 >> 50.0,ZnO-c,50,Spiro-MeOTAD,Li-TFSI; TBP,DMF >> IPA,2.1
MA,,,,1,,,,Pb,,1,,I,,,3,,,70 >> 70,50.0 >> 50.0,ZnO-c,100,Spiro-MeOTAD,Li-TFSI; TBP,DMF >> IPA,8.2
MA,,,,1,,,,Pb,,1,,I,,,3,,,70 >> 70,50.0 >> 50.0,ZnO-c,150,Spiro-MeOTAD,Li-TFSI; TBP,DMF >> IPA,4.1
MA,,,,1,,,,Pb,,1,,I,,,3,,,100,5,TiO2-c | C60,nan | 45.0,PTAA,Li-TFSI,DMF,16.7
MA,,,,1,,,,Pb,,1,,I,,,3,,,100,5,TiO2-c | C60,nan | 45.0,PTAA,Li-TFSI; TPBA,DMF,16.8
MA,,,,1,,,,Pb,,1,,I,,,3,,,100,5,TiO2-c | C60,nan | 45.0,PTAA,Li-TFSI; TPBA,DMF,17.2
MA,,,,1,,,,Pb,,1,,I,,,3,,,100,10,TiO2-c | TiO2-mp,50.0 | 250.0,Spiro-MeOTAD,Li-TFSI; TBP,DMSO; GBL,8.1
MA,,,,1,,,,Pb,,1,,I,,,3,,,100,10,TiO2-c | TiO2-mp | ZIF-8,50.0 | 250.0 | nan,Spiro-MeOTAD,Li-TFSI; TBP,DMSO; GBL,10.1
MA,,,,1,,,,Pb,,1,,I,,,3,,,100,10,TiO2-c | TiO2-mp,50.0 | 250.0,Spiro-MeOTAD,Li-TFSI; TBP,DMSO; GBL,9.6
MA,,,,1,,,,Pb,,1,,I,,,3,,,100,10,TiO2-c | TiO2-mp | ZIF-8,50.0 | 250.0 | nan,Spiro-MeOTAD,Li-TFSI; TBP,DMSO; GBL,12
MA,,,,1,,,,Pb,,1,,I,,,3,,,100,10,TiO2-c,50,Spiro-MeOTAD,Li-TFSI; TBP,DMSO; GBL,1.8
MA,,,,1,,,,Pb,,1,,I,,,3,,,100,10,TiO2-c | ZIF-8,50.0 | nan,Spiro-MeOTAD,Li-TFSI; TBP,DMSO; GBL,3.5
MA,,,,1,,,,Pb,,1,,I,,,3,,,100,10,TiO2-c,50,Spiro-MeOTAD,Li-TFSI; TBP,DMSO; GBL,2.5
MA,,,,1,,,,Pb,,1,,I,,,3,,,100,10,TiO2-c | ZIF-8,50.0 | nan,Spiro-MeOTAD,Li-TFSI; TBP,DMSO; GBL,4.4
MA,,,,1,,,,Pb,,1,,I,,,3,,,65,2,SnO2-c,40,Spiro-MeOTAD,Li-TFSI; TBP,DMF; DMSO,11.6
MA,,,,1,,,,Pb,,1,,I,,,3,,,65,2,SnO2-c,40,Spiro-MeOTAD,Li-TFSI; TBP,DMF; DMSO,12.7
MA,,,,1,,,,Pb,,1,,I,,,3,,,65,2,SnO2-c,40,Spiro-MeOTAD,Li-TFSI; TBP,DMF; DMSO @ 9; 1 >> IPA,13.5
MA,,,,1,,,,Pb,,1,,I,,,3,,,65,2,SnO2-c,40,Spiro-MeOTAD,Li-TFSI; TBP,DMF; DMSO @ 9; 1 >> IPA,14.5
MA,,,,1,,,,Pb,,1,,I,,,3,,,65,2,SnO2-c,40,Spiro-MeOTAD,Li-TFSI; TBP,DMF; DMSO @ 9; 1 >> IPA,15.2
MA,,,,1,,,,Pb,,1,,I,,,3,,,65,2,SnO2-c,40,Spiro-MeOTAD,Li-TFSI; TBP,DMF; DMSO @ 9; 1 >> IPA,13.9
MA,,,,1,,,,Pb,,1,,I,,,3,,,65,2,SnO2-c,40,Spiro-MeOTAD,Li-TFSI; TBP,DMF; DMSO @ 9; 1 >> IPA,10.9
MA,,,,1,,,,Pb,,1,,I,,,3,,,100,60,TiO2-c | TiO2-mp,45.0 | nan,Spiro-MeOTAD,FK209; Li-TFSI; TBP,DMSO,17.1
MA,,,,1,,,,Pb,,1,,I,,,3,,,105,10,TiO2-c,40,Spiro-MeOTAD,Li-TFSI; TBP,Dimethylacetamide,13.5
MA,,,,1,,,,Pb,,1,,I,,,3,,,105,10,TiO2-c,40,Spiro-MeOTAD,Li-TFSI; TBP,Dimethylacetamide,13.8
MA,,,,1,,,,Pb,,1,,I,,,3,,,105,10,TiO2-c,40,Spiro-MeOTAD,Li-TFSI; TBP,Dimethylacetamide,15.3
MA,,,,1,,,,Pb,,1,,I,,,3,,,105,10,TiO2-c,40,Spiro-MeOTAD,Li-TFSI; TBP,Dimethylacetamide,14.2
MA,,,,1,,,,Pb,,1,,I,,,3,,,105,10,TiO2-c,40,Spiro-MeOTAD,Li-TFSI; TBP,Dimethylacetamide,13
MA,,,,1,,,,Pb,,1,,I,,,3,,,105,10,TiO2-c,40,Spiro-MeOTAD,Li-TFSI; TBP,Dimethylacetamide,11.6
MA,,,,1,,,,Pb,,1,,I,,,3,,,105,10,TiO2-c,40,Spiro-MeOTAD,Li-TFSI; TBP,Dimethylacetamide,14.6
MA,,,,1,,,,Pb,,1,,I,,,3,,,105,10,TiO2-c,40,Spiro-MeOTAD,Li-TFSI; TBP,Dimethylacetamide,5.7
MA,,,,1,,,,Pb,,1,,I,,,3,,,105,10,TiO2-c,40,Spiro-MeOTAD,Li-TFSI; TBP,Dimethylacetamide,16.3
MA,,,,1,,,,Pb,,1,,I,,,3,,,100,10,SnO2-c,0,Spiro-MeOTAD,Li-TFSI; TBP,DMF; DMSO,7.4
MA,,,,1,,,,Pb,,1,,I,,,3,,,100,10,SnO2-c,0,Spiro-MeOTAD,Li-TFSI; TBP,DMF; DMSO,6.53
MA,,,,1,,,,Pb,,1,,I,,,3,,,100,10,SnO2-c,4,Spiro-MeOTAD,Li-TFSI; TBP,DMF; DMSO,12.74
MA,,,,1,,,,Pb,,1,,I,,,3,,,100,10,SnO2-c,4,Spiro-MeOTAD,Li-TFSI; TBP,DMF; DMSO,11.77
MA,,,,1,,,,Pb,,1,,I,,,3,,,100,10,SnO2-c,6,Spiro-MeOTAD,Li-TFSI; TBP,DMF; DMSO,14.12
MA,,,,1,,,,Pb,,1,,I,,,3,,,100,10,SnO2-c,6,Spiro-MeOTAD,Li-TFSI; TBP,DMF; DMSO,13.34
MA,,,,1,,,,Pb,,1,,I,,,3,,,100,10,SnO2-c,8,Spiro-MeOTAD,Li-TFSI; TBP,DMF; DMSO,15.45
MA,,,,1,,,,Pb,,1,,I,,,3,,,100,10,SnO2-c,8,Spiro-MeOTAD,Li-TFSI; TBP,DMF; DMSO,14.53
MA,,,,1,,,,Pb,,1,,I,,,3,,,100,10,SnO2-c,10,Spiro-MeOTAD,Li-TFSI; TBP,DMF; DMSO,14
MA,,,,1,,,,Pb,,1,,I,,,3,,,100,10,SnO2-c,10,Spiro-MeOTAD,Li-TFSI; TBP,DMF; DMSO,13.1
MA,,,,1,,,,Pb,,1,,I,,,3,,,100,10,SnO2-c | PCBM-60,8.0 | nan,Spiro-MeOTAD,Li-TFSI; TBP,DMF; DMSO,16.7
MA,,,,1,,,,Pb,,1,,I,,,3,,,100,10,SnO2-c | PCBM-60,8.0 | nan,Spiro-MeOTAD,Li-TFSI; TBP,DMF; DMSO,16.36
MA,,,,1,,,,Pb,,1,,I,,,3,,,100,10,SnO2-c | PCBM-60,8.0 | nan,Spiro-MeOTAD,Li-TFSI; TBP,DMF; DMSO,14
MA,,,,1,,,,Pb,,1,,I,,,3,,,100,120,TiO2-c,30,PTAA,Li-TFSI; TBP,DMF,6
MA,,,,1,,,,Pb,,1,,I,,,3,,,100,120,TiO2-c,30,PTAA,Li-TFSI; TBP,DMF,7.3
MA,,,,1,,,,Pb,,1,,I,,,3,,,100,120,TiO2-c,30,PTAA,Li-TFSI; TBP,DMF,13.2
MA,,,,1,,,,Pb,,1,,I,,,3,,,70 >> 70,Unknown >> 30.0,SnO2-nw | TiO2-c,nan | 20.0,Spiro-MeOTAD,Li-TFSI; TBP,DMF >> IPA,11.9
MA,,,,1,,,,Pb,,1,,I,,,3,,,70 >> 70,Unknown >> 30.0,SnO2-nw | TiO2-c,nan | 20.0,Spiro-MeOTAD,Li-TFSI; TBP,DMF >> IPA,14.2
MA,,,,1,,,,Pb,,1,,I,,,3,,,100,10,TiO2-c,80,Spiro-MeOTAD,Li-TFSI; TBP,DMSO; GBL,8.5
MA,,,,1,,,,Pb,,1,,I,,,3,,,100,10,TiO2-c,80,Spiro-MeOTAD,Li-TFSI; TBP,DMSO; GBL,15
MA,,,,1,,,,Pb,,1,,I,,,3,,,100,10,TiO2-c,80,Spiro-MeOTAD,Li-TFSI; TBP,DMSO; GBL,9.6
MA,,,,1,,,,Pb,,1,,I,,,3,,,100,10,TiO2-c,80,Spiro-MeOTAD,Li-TFSI; TBP,DMSO; GBL,0.7
MA,,,,1,,,,Pb,,1,,I,,,3,,,100,10,TiO2-c,80,Spiro-MeOTAD,Li-TFSI; TBP,DMSO; GBL,0.3
MA,,,,1,,,,Pb,,1,,I,,,3,,,60; 100,0.33; 10.0,TiO2-c,40,Spiro-MeOTAD,Li-TFSI; TBP,DMF; DMSO,13.81
MA,,,,1,,,,Pb,,1,,I,,,3,,,100,10,SnO2-c,60,Spiro-MeOTAD,Li-TFSI; TBP,DMF; DMSO,17.2
MA,,,,1,,,,Pb,,1,,I,,,3,,,100,10,SnO2-c,60,PTAA,TPFB,DMF; DMSO,11.8
MA,,,,1,,,,Pb,,1,,I,,,3,,,100,45,WOx,50,Spiro-MeOTAD,Li-TFSI; TBP,DMF,13.8
MA,,,,1,,,,Pb,,1,,I,,,3,,,100,45,WOx,50,Spiro-MeOTAD,Li-TFSI; TBP,DMF,14.59
MA,,,,1,,,,Pb,,1,,I,,,3,,,100,45,WOx,50,Spiro-MeOTAD,Li-TFSI; TBP,DMF,14.58
MA,,,,1,,,,Pb,,1,,I,,,3,,,100,45,WOx,50,Spiro-MeOTAD,Li-TFSI; TBP,DMF,15.65
MA,,,,1,,,,Pb,,1,,I,,,3,,,100,45,WOx,50,Spiro-MeOTAD,Li-TFSI; TBP,DMF,12.19
MA,,,,1,,,,Pb,,1,,I,,,3,,,100,45,WOx,50,Spiro-MeOTAD,Li-TFSI; TBP,DMF,13.14
MA,,,,1,,,,Pb,,1,,I,,,3,,,100,45,WOx,50,Spiro-MeOTAD,Li-TFSI; TBP,DMF,12.14
MA,,,,1,,,,Pb,,1,,I,,,3,,,100,45,WOx,50,Spiro-MeOTAD,Li-TFSI; TBP,DMF,13.27
MA,,,,1,,,,Pb,,1,,I,,,3,,,100,45,WOx,50,Spiro-MeOTAD,Li-TFSI; TBP,DMF,10.84
MA,,,,1,,,,Pb,,1,,I,,,3,,,100,45,WOx,50,Spiro-MeOTAD,Li-TFSI; TBP,DMF,12.35
MA,,,,1,,,,Pb,,1,,I,,,3,,,120 >> 100,5.0 >> 5.0,TiO2-c | TiO2-mp,nan | 200.0,Spiro-MeOTAD,Li-TFSI; TBP,DMF >> IPA,13.18
MA,,,,1,,,,Pb,,1,,I,,,3,,,120 >> 100,5.0 >> 5.0,TiO2-c | TiO2-mp | HOOC-Ph-SH,nan | 200.0 | nan,Spiro-MeOTAD,Li-TFSI; TBP,DMF >> IPA,14.11
MA,,,,1,,,,Pb,,1,,I,,,3,,,120 >> 100,5.0 >> 5.0,TiO2-c | TiO2-mp | HOOC-Ph-SH,nan | 200.0 | nan,Spiro-MeOTAD,Li-TFSI; TBP,DMF >> IPA,14.11
MA,,,,1,,,,Pb,,1,,I,,,3,,,120 >> 100,5.0 >> 5.0,TiO2-c | TiO2-mp | HOOC-C11H22-SH,nan | 200.0 | nan,Spiro-MeOTAD,Li-TFSI; TBP,DMF >> IPA,10.32
MA,,,,1,,,,Pb,,1,,I,,,3,,,120 >> 100,5.0 >> 5.0,TiO2-c | TiO2-mp | HOOC-Ph-SH,nan | 200.0 | nan,Pentafluorobenzenethiol | Spiro-MeOTAD,Undoped | Li-TFSI; TBP,DMF >> IPA,13.21
MA,,,,1,,,,Pb,,1,,I,,,3,,,120 >> 100,5.0 >> 5.0,TiO2-c | TiO2-mp | HOOC-Ph-SH,nan | 200.0 | nan,Pentafluorobenzenethiol | Spiro-MeOTAD,Undoped | Li-TFSI; TBP,DMF >> IPA,13.21
MA,,,,1,,,,Pb,,1,,I,,,3,,,100,30,TiO2-c,30,Spiro-MeOTAD,FK209; Li-TFSI; TBP,DMF,5.63
MA,,,,1,,,,Pb,,1,,I,,,3,,,100,30,TiO2-c,30,Spiro-MeOTAD,FK209; Li-TFSI; TBP,DMF,3.93
MA,,,,1,,,,Pb,,1,,I,,,3,,,100,30,TiO2-c,30,Spiro-MeOTAD,FK209; Li-TFSI; TBP,DMF,3.56
MA,,,,1,,,,Pb,,1,,I,,,3,,,100,30,TiO2-c,30,Spiro-MeOTAD,FK209; Li-TFSI; TBP,DMF,5.02
MA,,,,1,,,,Pb,,1,,I,,,3,,,120 >> 150,60.0 >> 90.0,TiO2-c | TiO2-mp,80.0 | 250.0,Spiro-MeOTAD,Li-TFSI; TBP,DMF >> none,9.7
MA,,,,1,,,,Pb,,1,,I,,,3,,,70 >> 70,60.0 >> 30.0,TiO2-c | TiO2-mp,80.0 | 250.0,Spiro-MeOTAD,Li-TFSI; TBP,DMF >> IPA,13.3
MA,,,,1,,,,Pb,,1,,I,,,3,,,100 >> 70,Unknown >> 30.0,TiO2-c | TiO2-mp,80.0 | 250.0,Spiro-MeOTAD,Li-TFSI; TBP,DMF >> none,11.9
MA,,,,1,,,,Pb,,1,,I,,,3,,,90,60,TiO2-c | TiO2-mp,80.0 | 250.0,Spiro-MeOTAD,Li-TFSI; TBP,DMF,7.4
MA,,,,1,,,,Pb,,1,,I,,,3,,,100,30,TiO2-c,80,Spiro-MeOTAD,Li-TFSI; TBP,DMSO; GBL,12.8
MA,,,,1,,,,Pb,,1,,I,,,3,,,100,30,TiO2-c,80,MWCNTs; Spiro-MeOTAD,Li-TFSI; TBP,DMSO; GBL,14
MA,,,,1,,,,Pb,,1,,I,,,3,,,100,30,TiO2-c,80,MWCNTs; Spiro-MeOTAD,Li-TFSI; TBP,DMSO; GBL,13.98
MA,,,,1,,,,Pb,,1,,I,,,3,,,100,30,TiO2-c,80,MWCNTs; Spiro-MeOTAD,Li-TFSI; TBP,DMSO; GBL,12.75
MA,,,,1,,,,Pb,,1,,I,,,3,,,100,30,TiO2-c,80,Spiro-MeOTAD | MWCNTs; Spiro-MeOTAD,Li-TFSI; TBP | Li-TFSI; TBP,DMSO; GBL,13.4
MA,,,,1,,,,Pb,,1,,I,,,3,,,100,30,TiO2-c,80,Spiro-MeOTAD | MWCNTs; Spiro-MeOTAD,Li-TFSI; TBP | Li-TFSI; TBP,DMSO; GBL,14.5
MA,,,,1,,,,Pb,,1,,I,,,3,,,100,30,TiO2-c,80,Spiro-MeOTAD | MWCNTs; Spiro-MeOTAD,Li-TFSI; TBP | Li-TFSI; TBP,DMSO; GBL,15.1
MA,,,,1,,,,Pb,,1,,I,,,3,,,60; 100,2.0; 10.0,SnO2-c,40,Spiro-MeOTAD,FK209; Li-TFSI; TBP,DMF; DMSO,15.51
MA,,,,1,,,,Pb,,1,,I,,,3,,,60; 100,2.0; 10.0,SnO2-c | PCBM-60,40.0 | nan,Spiro-MeOTAD,FK209; Li-TFSI; TBP,DMF; DMSO,17.28
MA,,,,1,,,,Pb,,1,,I,,,3,,,60; 100,2.0; 10.0,SnO2-c | PCBM-60,40.0 | nan,Spiro-MeOTAD,FK209; Li-TFSI; TBP,DMF; DMSO,17.77
MA,,,,1,,,,Pb,,1,,I,,,3,,,60; 100,2.0; 10.0,SnO2-c | PCBM-60,40.0 | nan,Spiro-MeOTAD,FK209; Li-TFSI; TBP,DMF; DMSO,17.26
MA,,,,1,,,,Pb,,1,,I,,,3,,,60; 100,2.0; 10.0,SnO2-c | C60,40.0 | 5.0,Spiro-MeOTAD,FK209; Li-TFSI; TBP,DMF; DMSO,17.7
MA,,,,1,,,,Pb,,1,,I,,,3,,,60; 100,2.0; 10.0,SnO2-c | PCBM-60,40.0 | nan,Spiro-MeOTAD,FK209; Li-TFSI; TBP,DMF; DMSO,17.75
MA,,,,1,,,,Pb,,1,,I,,,3,,,80 >> 80,30.0 >> 30.0,TiO2-c | TiO2-mp,40.0 | 250.0,Spiro-MeOTAD,FK209; Li-TFSI; TBP,DMF; DMSO >> IPA,14.3
MA,,,,1,,,,Pb,,1,,I,,,3,,,80 >> 80,30.0 >> 30.0,TiO2-c | TiO2-mp,40.0 | 250.0,Spiro-MeOTAD,FK209; Li-TFSI; TBP,DMF; DMSO >> IPA,16.2
MA,,,,1,,,,Pb,,1,,I,,,3,,,80 >> 80,30.0 >> 30.0,TiO2-c | TiO2-mp,40.0 | 250.0,Spiro-MeOTAD,FK209; Li-TFSI; TBP,DMF; DMSO >> IPA,14.6
MA,,,,1,,,,Pb,,1,,I,,,3,,,80 >> 80,30.0 >> 30.0,TiO2-c | TiO2-mp,40.0 | 250.0,Spiro-MeOTAD,FK209; Li-TFSI; TBP,DMF; DMSO >> IPA,13.2
MA,,,,1,,,,Pb,,1,,I,,,3,,,100,60,TiO2-c | TiO2-mp,60.0 | 200.0,Spiro-MeOTAD,Li-TFSI; TBP,DMF,14.6
MA,,,,1,,,,Pb,,1,,I,,,3,,,100,60,TiO2-c | TiO2-mp | Carbon-QDs,60.0 | 200.0 | nan,Spiro-MeOTAD,Li-TFSI; TBP,DMF,15.48
MA,,,,1,,,,Pb,,1,,I,,,3,,,100,60,TiO2-c | TiO2-mp | Carbon-QDs,60.0 | 200.0 | nan,Spiro-MeOTAD,Li-TFSI; TBP,DMF,16.5
MA,,,,1,,,,Pb,,1,,I,,,3,,,100,60,TiO2-c | TiO2-mp | Carbon-QDs,60.0 | 200.0 | nan,Spiro-MeOTAD,Li-TFSI; TBP,DMF,15.08
MA,,,,1,,,,Pb,,1,,I,,,3,,,100,60,TiO2-c | TiO2-mp | Carbon-QDs,60.0 | 200.0 | nan,Spiro-MeOTAD,Li-TFSI; TBP,DMF,14.83
MA,,,,1,,,,Pb,,1,,Br,,,3,,,100,60,TiO2-c | TiO2-mp,60.0 | 100.0,Spiro-MeOTAD,Li-TFSI; TBP,DMF; DMSO,5.61
MA,,,,1,,,,Pb,,1,,Br,,,3,,,100,60,TiO2-c | TiO2-mp,60.0 | 100.0,BTPA-3,Li-TFSI; TBP,DMF; DMSO,5.91
MA,,,,1,,,,Pb,,1,,Br,,,3,,,100,60,TiO2-c | TiO2-mp,60.0 | 100.0,Spiro-MeOTAD,Li-TFSI; TBP,DMF; DMSO,5.47
MA,,,,1,,,,Pb,,1,,Br,,,3,,,100,60,TiO2-c | TiO2-mp,60.0 | 100.0,BTPA-3,Li-TFSI; TBP,DMF; DMSO,5.68
MA,,,,1,,,,Pb,,1,,I,,,3,,,50; 100,2.0; 10.0,TiO2-c | TiO2-mp,20.0 | 100.0,Spiro-MeOTAD,Li-TFSI; TBP,DMF; DMSO,17.8
MA,,,,1,,,,Pb,,1,,I,,,3,,,100,60,TiO2-c | TiO2-mp,50.0 | 150.0,PTAA,Li-TFSI; TBP,DMSO,13
MA,,,,1,,,,Pb,,1,,Br,,,3,,,100,60,TiO2-c | TiO2-mp,50.0 | 150.0,PTAA,Li-TFSI; TBP,DMF; DMSO,4.6
MA,,,,1,,,,Pb,,1,,I,,,3,,,100,10,TiO2-c,80,Spiro-MeOTAD,Li-TFSI; TBP,DMSO; GBL,16.77
MA,,,,1,,,,Pb,,1,,I,,,3,,,100,10,TiO2-c,80,Spiro-MeOTAD,Li-TFSI; TBP,DMSO; GBL,17.35
MA,,,,1,,,,Pb,,1,,I,,,3,,,100,10,TiO2-c,80,Spiro-MeOTAD,Li-TFSI; TBP,DMSO; GBL,20
MA,,,,1,,,,Pb,,1,,I,,,3,,,100,10,TiO2-c,80,Spiro-MeOTAD,Li-TFSI; TBP,DMSO; GBL,18.5
MA,,,,1,,,,Pb,,1,,I,,,3,,,25,Unknown,SnO2-c,15,Spiro-MeOTAD,Li-TFSI; TBP,DMAc; NMP,16.8
MA,,,,1,,,,Pb,,1,,I,,,3,,,25,Unknown,SnO2-c | 1â€�butylâ€?â€�methylimidazolium bromide,15.0 | nan,Spiro-MeOTAD,Li-TFSI; TBP,DMAc; NMP,18.8
MA,,,,1,,,,Pb,,1,,I,,,3,,,100,100,TiO2-c | TiO2-mp,nan | nan,Spiro-MeOTAD,Li-TFSI; TBP,DMF,10.05
MA,,,,1,,,,Pb,,1,,I,,,3,,,100 >> 25; 25,30.0 >> 30.0; 0.0,TiO2-c | TiO2-mp,nan | nan,Spiro-MeOTAD,Li-TFSI; TBP,DMF >> IPA; Toluene,8
MA,,,,1,,,,Pb,,1,,I,,,3,,,0 >> 100,0.0 >> 30.0,TiO2-c | TiO2-mp,40.0 | 200.0,Spiro-MeOTAD,Li-TFSI; TBP,DMF; DMSO >> IPA,18.06
MA,,,,1,,,,Pb,,1,,I,,,3,,,0 >> 100,0.0 >> 30.0,TiO2-c | TiO2-mp,40.0 | 200.0,IEICO; PBDTTT-E-T | MoO3,Undoped | Undoped,DMF; DMSO >> IPA,14.57
MA,,,,1,,,,Pb,,1,,I,,,3,,,0 >> 100,0.0 >> 30.0,TiO2-c | TiO2-mp,40.0 | 200.0,PBDTTT-E-T | MoO3,Undoped | Undoped,DMF; DMSO >> IPA,10.46
MA,,,,1,,,,Pb,,1,,I,,,3,,,0 >> 100,0.0 >> 30.0,TiO2-c | TiO2-mp,40.0 | 200.0,IEICO | MoO3,Undoped | Undoped,DMF; DMSO >> IPA,8.85
MA,,,,1,,,,Pb,,1,,I,,,3,,,100,20,TiO2-c | TiO2-mp,30.0 | 150.0,OIPC-I,Li-TFSI,DMSO,18.1
MA,,,,1,,,,Pb,,1,,I,,,3,,,100,20,TiO2-c | TiO2-mp,30.0 | 150.0,OIPC-Br,Li-TFSI,DMSO,15
MA,,,,1,,,,Pb,,1,,I,,,3,,,100,20,TiO2-c | TiO2-mp,30.0 | 150.0,Spiro-MeOTAD,Li-TFSI,DMSO,17.9
MA,,,,1,,,,Pb,,1,,I,,,3,,,110,10,C60 | BCP,40.0 | 10.0,PANI,CuAlO2,DMF,2.08
MA,,,,1,,,,Pb,,1,,I,,,3,,,110,10,C60 | BCP,40.0 | 10.0,PANI,CuAlO2,DMF,3.51
MA,,,,1,,,,Pb,,1,,I,,,3,,,110,10,C60 | BCP,40.0 | 10.0,PANI,CuAlO2,DMF,4.24
MA,,,,1,,,,Pb,,1,,I,,,3,,,110,10,C60 | BCP,40.0 | 10.0,PANI,CuAlO2,DMF,5.54
MA,,,,1,,,,Pb,,1,,I,,,3,,,100,20,SnO2-np | PCBM-60,45.0 | nan,Spiro-MeOTAD,Li-TFSI; TBP,DMF; DMSO,18.5
MA,,,,1,,,,Pb,,1,,I,,,3,,,100,20,SnO2-np | PCBM-60,45.0 | nan,Spiro-MeOTAD,Li-TFSI; TBP,DMF; DMSO,18.5
MA,,,,1,,,,Pb,,1,,I,,,3,,,100,20,SnO2-np | PCBM-60,45.0 | nan,Spiro-MeOTAD,Li-TFSI; TBP,DMF; DMSO,18.5
MA,,,,1,,,,Pb,,1,,I,,,3,,,100,20,SnO2-np | PCBM-60,45.0 | nan,Spiro-MeOTAD,Li-TFSI; TBP,DMF; DMSO,17
MA,,,,1,,,,Pb,,1,,I,,,3,,,100,20,SnO2-np | PCBM-60,45.0 | nan,Spiro-MeOTAD,Li-TFSI; TBP,DMF; DMSO,17
MA,,,,1,,,,Pb,,1,,I,,,3,,,100,20,SnO2-np | PCBM-60,45.0 | nan,Spiro-MeOTAD,Li-TFSI; TBP,DMF; DMSO,17
MA,,,,1,,,,Pb,,1,,I,,,3,,,100,20,SnO2-np | PCBM-60,45.0 | nan,Spiro-MeOTAD,Li-TFSI; TBP,DMF; DMSO,15
MA,,,,1,,,,Pb,,1,,I,,,3,,,100,20,SnO2-np | PCBM-60,45.0 | nan,Spiro-MeOTAD,Li-TFSI; TBP,DMF; DMSO,15
MA,,,,1,,,,Pb,,1,,I,,,3,,,100,20,SnO2-np | PCBM-60,45.0 | nan,Spiro-MeOTAD,Li-TFSI; TBP,DMF; DMSO,15
MA,,,,1,,,,Pb,,1,,I,,,3,,,100,20,SnO2-np | PCBM-60,45.0 | nan,Spiro-MeOTAD,Li-TFSI; TBP,DMF; DMSO,18.25
MA,,,,1,,,,Pb,,1,,I,,,3,,,100,20,PCBM-60 | BCP,30.0 | 8.0,Graphene oxide,Undoped,DMF; DMSO,14.91
MA,,,,1,,,,Pb,,1,,I,,,3,,,100,20,PCBM-60 | BCP,30.0 | 8.0,Graphene oxide | PTFTS,Undoped,DMF; DMSO,17.42
MA,,,,1,,,,Pb,,1,,I,,,3,,,100,20,PCBM-60 | BCP,30.0 | 8.0,Graphene oxide | PTAA,Undoped,DMF; DMSO,17.87
MA,,,,1,,,,Pb,,1,,I,,,3,,,60; 80,1.0; 2.0,TPE-DPP8 | C60 | BCP,nan | 40.0 | 6.0,P3CT-Na,Undoped,none,17.89
MA,,,,1,,,,Pb,,1,,I,,,3,,,90,45,TiO2-c | TiO2-mp,50.0 | 300.0,Spiro-MeOTAD,Li-TFSI; TBP,DMF,12.4
MA,,,,1,,,,Pb,,1,,I,,,3,,,90,60,TiO2-c | TiO2-mp,50.0 | 300.0,Spiro-MeOTAD,Li-TFSI; TBP,DMF,8.95
MA,,,,1,,,,Pb,,1,,I,,,3,,,25,Unknown,TiO2-c | TiO2-mp,50.0 | 300.0,Spiro-MeOTAD,Li-TFSI; TBP,DMF,7.35
MA,,,,1,,,,Pb,,1,,Br,,,3,,,75 >> 75,30.0 >> 30.0,TiO2-c | TiO2-mp,50.0 | nan,Spiro-MeOTAD,Li-TFSI; TBP,DMF >> IPA,3.33
MA,,,,1,,,,Pb,,1,,Br,,,3,,,75 >> 75,30.0 >> 30.0,TiO2-c | TiO2-mp,50.0 | nan,Spiro-MeOTAD,Li-TFSI; TBP,DMF >> IPA,3.97
MA,,,,1,,,,Pb,,1,,Br,,,3,,,100,60,TiO2-c | TiO2-mp,50.0 | 250.0,Spiro-MeOTAD,Li-TFSI; TBP,DMF; DMSO,2.31
MA,,,,1,,,,Pb,,1,,Br,,,3,,,100,60,TiO2-c | TiO2-mp,50.0 | 250.0,Spiro-MeOTAD,Li-TFSI; TBP,DMF; DMSO,2.04
MA,,,,1,,,,Pb,,1,,Br,,,3,,,100,60,TiO2-c | TiO2-mp,50.0 | 250.0,Spiro-MeOTAD,Li-TFSI; TBP,DMF; DMSO,2.18
MA,,,,1,,,,Ag, Pb,0.005,0.995,Br,,,3,,,100,60,TiO2-c | TiO2-mp,50.0 | 250.0,Spiro-MeOTAD,Li-TFSI; TBP,DMF; DMSO,3.04
MA,,,,1,,,,Ag, Pb,0.005,0.995,Br,,,3,,,100,60,TiO2-c | TiO2-mp,50.0 | 250.0,Spiro-MeOTAD,Li-TFSI; TBP,DMF; DMSO,2.4
MA,,,,1,,,,Ag, Pb,0.005,0.995,Br,,,3,,,100,60,TiO2-c | TiO2-mp,50.0 | 250.0,Spiro-MeOTAD,Li-TFSI; TBP,DMF; DMSO,2.53
MA,,,,1,,,,Ag, Pb,0.005,0.995,Br,,,3,,,100,60,TiO2-c | TiO2-mp,50.0 | 250.0,Spiro-MeOTAD,Li-TFSI; TBP,DMF; DMSO,2.1
MA,,,,1,,,,Ag, Pb,0.01,0.99,Br,,,3,,,100,60,TiO2-c | TiO2-mp,50.0 | 250.0,Spiro-MeOTAD,Li-TFSI; TBP,DMF; DMSO,2.34
MA,,,,1,,,,Ag, Pb,0.01,0.99,Br,,,3,,,100,60,TiO2-c | TiO2-mp,50.0 | 250.0,Spiro-MeOTAD,Li-TFSI; TBP,DMF; DMSO,2.54
MA,,,,1,,,,Ag, Pb,0.01,0.99,Br,,,3,,,100,60,TiO2-c | TiO2-mp,50.0 | 250.0,Spiro-MeOTAD,Li-TFSI; TBP,DMF; DMSO,2.35
MA,,,,1,,,,Ag, Pb,0.01,0.99,Br,,,3,,,100,60,TiO2-c | TiO2-mp,50.0 | 250.0,Spiro-MeOTAD,Li-TFSI; TBP,DMF; DMSO,2.56
MA,,,,1,,,,Ag, Pb,0.01,0.99,Br,,,3,,,100,60,TiO2-c | TiO2-mp,50.0 | 250.0,Spiro-MeOTAD,Li-TFSI; TBP,DMF; DMSO,1.62
MA,,,,1,,,,Ag, Pb,0.02,0.98,Br,,,3,,,100,60,TiO2-c | TiO2-mp,50.0 | 250.0,Spiro-MeOTAD,Li-TFSI; TBP,DMF; DMSO,1.95
MA,,,,1,,,,Ag, Pb,0.02,0.98,Br,,,3,,,100,60,TiO2-c | TiO2-mp,50.0 | 250.0,Spiro-MeOTAD,Li-TFSI; TBP,DMF; DMSO,1.66
MA,,,,1,,,,Ag, Pb,0.02,0.98,Br,,,3,,,100,60,TiO2-c | TiO2-mp,50.0 | 250.0,Spiro-MeOTAD,Li-TFSI; TBP,DMF; DMSO,1.99
MA,,,,1,,,,Ag, Pb,0.02,0.98,Br,,,3,,,100,60,TiO2-c | TiO2-mp,50.0 | 250.0,Spiro-MeOTAD,Li-TFSI; TBP,DMF; DMSO,1.38
MA,,,,1,,,,Ag, Pb,0.02,0.98,Br,,,3,,,100,60,TiO2-c | TiO2-mp,50.0 | 250.0,Spiro-MeOTAD,Li-TFSI; TBP,DMF; DMSO,1.88
MA,,,,1,,,,Ag, Pb,0.05,0.95,Br,,,3,,,100,60,TiO2-c | TiO2-mp,50.0 | 250.0,Spiro-MeOTAD,Li-TFSI; TBP,DMF; DMSO,1.79
MA,,,,1,,,,Ag, Pb,0.05,0.95,Br,,,3,,,100,60,TiO2-c | TiO2-mp,50.0 | 250.0,Spiro-MeOTAD,Li-TFSI; TBP,DMF; DMSO,1.57
MA,,,,1,,,,Ag, Pb,0.1,0.9,Br,,,3,,,100,60,TiO2-c | TiO2-mp,50.0 | 250.0,Spiro-MeOTAD,Li-TFSI; TBP,DMF; DMSO,1.23
MA,,,,1,,,,Ag, Pb,0.05,0.95,Br,,,3,,,100,60,TiO2-c | TiO2-mp,50.0 | 250.0,Spiro-MeOTAD,Li-TFSI; TBP,DMF; DMSO,1.61
MA,,,,1,,,,Ag, Pb,0.1,0.9,Br,,,3,,,100,60,TiO2-c | TiO2-mp,50.0 | 250.0,Spiro-MeOTAD,Li-TFSI; TBP,DMF; DMSO,1.25
MA,,,,1,,,,Ag, Pb,0.1,0.9,Br,,,3,,,100,60,TiO2-c | TiO2-mp,50.0 | 250.0,Spiro-MeOTAD,Li-TFSI; TBP,DMF; DMSO,0.454545455
MA,,,,1,,,,Ag, Pb,0.1,0.9,Br,,,3,,,100,60,TiO2-c | TiO2-mp,50.0 | 250.0,Spiro-MeOTAD,Li-TFSI; TBP,DMF; DMSO,0.371428571
MA,,,,1,,,,Ag, Pb,0.1,0.9,Br,,,3,,,100,60,TiO2-c | TiO2-mp,50.0 | 250.0,Spiro-MeOTAD,Li-TFSI; TBP,DMF; DMSO,0.255
MA,,,,1,,,,Ag, Pb,0.01,0.99,Br,,,3,,,100,60,TiO2-c | TiO2-mp,50.0 | 250.0,Spiro-MeOTAD,Li-TFSI; TBP,DMF; DMSO,1.94
MA,,,,1,,,,Ag, Pb,0.01,0.99,Br,,,3,,,100,60,TiO2-c | TiO2-mp,50.0 | 250.0,Spiro-MeOTAD,Li-TFSI; TBP,DMF; DMSO,1.36
MA,,,,1,,,,Ag, Pb,0.01,0.99,Br,,,3,,,100,60,TiO2-c | TiO2-mp,50.0 | 250.0,Spiro-MeOTAD,Li-TFSI; TBP,DMF; DMSO,2.05
MA,,,,1,,,,Pb,,1,,Br,,,3,,,100,60,TiO2-c | TiO2-mp,50.0 | 250.0,Spiro-MeOTAD,Li-TFSI; TBP,DMF; DMSO,2.62
MA,,,,1,,,,Pb,,1,,Br,,,3,,,100,60,TiO2-c | TiO2-mp,50.0 | 250.0,Spiro-MeOTAD,Li-TFSI; TBP,DMF; DMSO,2.82
MA,,,,1,,,,Pb,,1,,Br,,,3,,,100,60,TiO2-c | TiO2-mp,50.0 | 250.0,Spiro-MeOTAD,Li-TFSI; TBP,DMF; DMSO,2.14
MA,,,,1,,,,Pb,,1,,Br,,,3,,,100,60,TiO2-c | TiO2-mp,50.0 | 250.0,Spiro-MeOTAD,Li-TFSI; TBP,DMF; DMSO,1.95
MA,,,,1,,,,Ag, Pb,0.005,0.995,Br,,,3,,,100,60,TiO2-c | TiO2-mp,50.0 | 250.0,Spiro-MeOTAD,Li-TFSI; TBP,DMF; DMSO,1.25
MA,,,,1,,,,Ag, Pb,0.005,0.995,Br,,,3,,,100,60,TiO2-c | TiO2-mp,50.0 | 250.0,Spiro-MeOTAD,Li-TFSI; TBP,DMF; DMSO,2.41
MA,,,,1,,,,Ag, Pb,0.1,0.9,Br,,,3,,,100,60,TiO2-c | TiO2-mp,50.0 | 250.0,Spiro-MeOTAD,Li-TFSI; TBP,DMF; DMSO,0.475
MA,,,,1,,,,Ag, Pb,0.1,0.9,Br,,,3,,,100,60,TiO2-c | TiO2-mp,50.0 | 250.0,Spiro-MeOTAD,Li-TFSI; TBP,DMF; DMSO,0.891891892
MA,,,,1,,,,Ag, Pb,0.1,0.9,Br,,,3,,,100,60,TiO2-c | TiO2-mp,50.0 | 250.0,Spiro-MeOTAD,Li-TFSI; TBP,DMF; DMSO,1.08
MA,,,,1,,,,Ag, Pb,0.02,0.98,Br,,,3,,,100,60,TiO2-c | TiO2-mp,50.0 | 250.0,Spiro-MeOTAD,Li-TFSI; TBP,DMF; DMSO,1.61
MA,,,,1,,,,Ag, Pb,0.02,0.98,Br,,,3,,,100,60,TiO2-c | TiO2-mp,50.0 | 250.0,Spiro-MeOTAD,Li-TFSI; TBP,DMF; DMSO,1.61
MA,,,,1,,,,Ag, Pb,0.05,0.95,Br,,,3,,,100,60,TiO2-c | TiO2-mp,50.0 | 250.0,Spiro-MeOTAD,Li-TFSI; TBP,DMF; DMSO,2
MA | Cs,,,,1 | 1,,,,Pb | Pb,,1 | 1,,I | Br,,,3 | 3,,,70 >> 150 >> 70,20.0 >> 15.0 >> 1.0,TiO2-c,40,Spiro-MeOTAD,Li-TFSI; TBP,DMF >> IPA >> Toluene,19.16
MA | Cs,,,,1 | 1,,,,Pb | Pb,,1 | 1,,I | Br,,,3 | 3,,,70 >> 150 >> 70,20.0 >> 15.0 >> 1.0,TiO2-c,40,Spiro-MeOTAD,Li-TFSI; TBP,DMF >> IPA >> Toluene,17.8
MA | Cs,,,,1 | 1,,,,Pb | Pb,,1 | 1,,I | Br,,,3 | 3,,,70 >> 150 >> 70,20.0 >> 15.0 >> 1.0,TiO2-c,40,Spiro-MeOTAD,Li-TFSI; TBP,DMF >> IPA >> Toluene,15.2
MA | Cs,,,,1 | 1,,,,Pb | Pb,,1 | 1,,I | Br,,,3 | 3,,,70 >> 150 >> 70,20.0 >> 15.0 >> 1.0,TiO2-c,40,Spiro-MeOTAD,Li-TFSI; TBP,DMF >> IPA >> Toluene,14.8
MA | Cs,,,,1 | 1,,,,Pb | Pb,,1 | 1,,I | Br,,,3 | 3,,,70 >> 150 >> 70,20.0 >> 15.0 >> 1.0,TiO2-c,40,Spiro-MeOTAD,Li-TFSI; TBP,DMF >> IPA >> Toluene,12
MA | Cs,,,,1 | 1,,,,Pb | Pb,,1 | 1,,I | Br,,,3 | 3,,,70 >> 150 >> 70,20.0 >> 15.0 >> 1.0,TiO2-c,40,Spiro-MeOTAD,Li-TFSI; TBP,DMF >> IPA >> Toluene,9.8
MA | Cs,,,,1 | 1,,,,Pb | Pb,,1 | 1,,I | Br,,,3 | 3,,,100.0 >> 100,3.0 >> 5.0,TiO2-c | TiO2-mp,30.0 | 250.0,Spiro-MeOTAD,Li-TFSI; TBP,DMF; DMSO >> Chlorobenzene,12.44
MA | Cs,,,,1 | 1,,,,Pb | Pb,,1 | 1,,I | I,,,3 | 3,,,100.0 >> 100,3.0 >> 5.0,TiO2-c | TiO2-mp,30.0 | 250.0,Spiro-MeOTAD,Li-TFSI; TBP,DMF; DMSO >> Chlorobenzene,15.33
MA | MA,,,,1 | 1,,,,Pb | Pb,,1 | 1,,I | Br,,,3 | 3,,,95,10,TiO2-c,50,Spiro-MeOTAD,Li-TFSI; TBP,DMF,5.63
MA | MA,,,,1 | 1,,,,Pb | Pb,,1 | 1,,I | Br, I,,3 | 1.2,1.8,,95,10,TiO2-c,50,Spiro-MeOTAD,Li-TFSI; TBP,DMF,9.64
MA | MA,,,,1 | 1,,,,Pb | Pb,,1 | 1,,I | Br, I,,3 | 0.9,2.1,,95,10,TiO2-c,50,Spiro-MeOTAD,Li-TFSI; TBP,DMF,13.32
MA | MA,,,,1 | 1,,,,Pb | Pb,,1 | 1,,I | Br,,,3 | 3,,,95,10,TiO2-c,50,Spiro-MeOTAD,Li-TFSI; TBP,DMF,5.12
MA | MA,,,,1 | 1,,,,Pb | Pb,,1 | 1,,I | Br, I,,3 | 1.2,1.8,,95,10,TiO2-c,50,Spiro-MeOTAD,Li-TFSI; TBP,DMF,8.69
MA | MA,,,,1 | 1,,,,Pb | Pb,,1 | 1,,I | Br, I,,3 | 0.9,2.1,,95,10,TiO2-c,50,Spiro-MeOTAD,Li-TFSI; TBP,DMF,12.03
MA | MA,,,,1 | 1,,,,Pb | Ba, Pb,1 | 1,1,I | I,,,3 | 3,,,95.0 >> 100.0,5.0 >> 5.0,TiO2-c,60,Spiro-MeOTAD,Li-TFSI; TBP,DMF; DMSO >> Chlorobenzene; DMF,18.9
MA | MA,,,,1 | 1,,,,Pb | Pb,,1 | 1,,I | I,,,3 | 3,,,100 >> 100,100.0 >> 2.0,TiO2-c | TiO2-mp,nan | nan,Spiro-MeOTAD,Li-TFSI; TBP,DMF >> Toluene,9.61
MA | MA,,,,1 | 1,,,,Pb | Pb,,1 | 1,,I | I,,,3 | 3,,,25 >> 100,0.0 >> 10.0,TiO2-c | TiO2-mp,nan | nan,Spiro-MeOTAD,Li-TFSI; TBP,DMF >> Toluene,7.5
MA | MA,,,,1 | 1,,,,Pb | Pb,,1 | 1,,I | I,,,3 | 3,,,100 >> 100,100.0 >> 2.0,TiO2-c | TiO2-mp,nan | nan,Spiro-MeOTAD,Li-TFSI; TBP,DMF >> Toluene,9.8
MA | MA,,,,1 | 1,,,,Pb | Pb,,1 | 1,,I | I,,,3 | 3,,,100 >> 100,100.0 >> 2.0,TiO2-c | TiO2-mp,nan | nan,Spiro-MeOTAD,Li-TFSI; TBP,DMF >> Toluene,7.78
PA,,,,2,,,,Pb,,1,,I,,,4,,,105,50,TiO2-c | TiO2-mp,50.0 | nan,Spiro-MeOTAD,FK209; Li-TFSI; TBP,DMF; DMSO,3.2
